Repository: aimclub/CoScientist

# CoScientist

A multi-agent system for solving scientific tasks, built on Google Agent Development Kit (ADK), FEDOT.MAS, and RAG-based tool retrieval. If your are interested in the old version of CoScientist (including ChemCoScientist) see branch *CoScientist_old*.

## Overview

CoScientist is an intelligent multi-agent system designed to automate scientific discovery and research tasks. It orchestrates multiple specialized agents that work together to:

- Generate scientific hypotheses
- Conduct literature and web research
- Execute computational experiments using FEDOT.MAS
- Retrieve relevant tools from a database of MCP servers via RAG

---

## Architecture

The system is built on the Google Agent Development Kit (ADK) and consists of the following key components:

```
CoScientist/
├── agents/              # Multi-agent definitions
│   ├── agents.py        # Agent implementations
│   └── prompts.py       # Agent instructions
├── chemical_utils/      # Chemistry-related utilities
│   ├── chemical_functions.py    # Molecule extraction, docking
│   ├── retrosynthesis.py        # Retrosynthesis services
│   └── ocr_pipeline.py         # OCR for molecules/reactions
├── config/              # Configuration management
│   └── settings.py     # Pydantic settings
├── logging/             # Logging utilities
│   └── logger.py       # Application logging
├── paper_parser/        # Scientific paper parsing
│   ├── parse_and_split.py      # PDF parsing with marker
│   ├── s3_connection.py        # S3 storage utilities
│   ├── utils.py                # Parser utilities
│   └── parser_prompts.py       # LLM prompts
├── storage/             # Data models
│   └── models.py       # Retrieval result models
├── tools/               # Tool definitions
│   ├── fedotmas_tools.py    # FEDOT.MAS integration
│   ├── retrieval_tools.py    # RAG retrieval tools
│   ├── web_tools.py         # Web search tools
│   └── utils.py             # Tool utilities

### ExperimentAgent (FEDOT)
Executes computational experiments via FEDOT.MAS. It:
- Builds multi-agent pipelines from text descriptions
- Runs ML/data processing experiments
- Validates hypotheses computationally

### Experiment Execution
- FEDOT.MAS integration
- Automated pipeline generation
- Multi-server orchestration

# Run specific test file
pytest CoScientist/tests/agents/test_agents.py -v

# Supplementary material: CoScientist demo, AAAI-27 Demonstrations

## Contents
- `prompt.txt`: the prompt given to CoScientist and to the opencode baseline (the baseline got one extra line naming the local dataset path).
- `prompt_followup.txt`: the second user turn in the CoScientist session, asking for MCP servers from the two methods that ran.
- `coscientist_report.md`: the report CoScientist generated from its research graph (English, run `tyre-main-2`).
- `coscientist_run_summary.md`: time per agent, tool calls, tokens, cost, graph size, hypotheses and verdicts.
- `opencode_report.md`: the report written by the opencode baseline on the same prompt and model (GLM-5.3).
- `task_definition.md`: dataset description, metric, and the reference models we computed by hand before the runs.
- `dataset/tires_2.csv`: 3,774 rubber compounds parsed from 337 patents (recipe in phr, ingredient grades and types, process parameters, measured properties with gaps).

## Pulling a tool server from the catalogue
Servers live in the Docker Hub namespace `peanutbuttermilk`, one repository per converted code repository, tags `<build id>` and `latest`. Each image serves the Model Context Protocol over streamable HTTP on port 8000.

```bash
docker pull peanutbuttermilk/alembic-tool-chempy:latest
docker run -d -p 28000:8000 peanutbuttermilk/alembic-tool-chempy:latest serve https://github.com/bjodah/chempy
```

Calling a tool from Python (package `mcp`):

```python
import asyncio
from mcp import ClientSession
from mcp.client.streamable_http import streamablehttp_client

async def main():
    async with streamablehttp_client("http://localhost:28000/mcp") as (r, w, _):
        async with ClientSession(r, w) as s:
            await s.initialize()
            print([t.name for t in (await s.list_tools()).tools])

asyncio.run(main())
```

The full description of each repository on Docker Hub carries the build metadata: source repository, tools, and how many of them passed tests and live calls. Long results are returned in a shortened form together with an object-store reference to the complete JSON.

## Servers of the case study
- `alembic-tool-polymergnn`: PolymerGNN (Queen et al. 2023), training, prediction and composition embedding.
- `alembic-tool-mordred-community`: mordred descriptors for small-molecule ingredients, mixture descriptors.
- polyBERT: built from a public copy of the weights; the licence of polyBERT forbids redistribution, so this server is not in the catalogue. The build recipe is the same as for the others.
- TODO(run): servers built during the session (Wan et al. 2024 models, TransPolymer).

File: docs/aaai27-demo/supplementary/dataset/tires_2.csv (part 1 of 32)
patent_id,compound_name,NR_phr,SBR_phr,BR_phr,NBR_phr,EPDM_phr,IIR_phr,FKM_phr,ENR_phr,CR_phr,carbon_black_phr,silica_phr,silane_coupling_phr,oil_phr,resin_phr,antioxidant_phr,wax_phr,sulfur_phr,primary_accelerator_phr,secondary_accelerator_phr,zinc_oxide_phr,stearic_acid_phr,accelerator_phr,primary_accelerator_raw,primary_accelerator_type,secondary_accelerator_raw,secondary_accelerator_type,antioxidant_raw,antioxidant_type,sulfur_type,cure_system_type,oil_raw,oil_type,is_oil_extended,silane_raw,silane_type,SBR_type,SBR_styrene_content_pct,SBR_vinyl_content_pct,SBR_grade,BR_cis_content_pct,BR_grade,NR_grade,elastomer_mooney_raw,CB_grade,CB_N2SA_m2g,CB_DBP_ml100g,CB_CTAB_m2g,silica_grade,silica_N2SA_m2g,silica_CTAB_m2g,mixer_type,mooney_viscosity,mooney_scorch_t5,ts2_min,Tc10_min,t90_min,Tc50_min,hardness_shore_A,M100_MPa,M300_MPa,tensile_strength_MPa,elongation_at_break_percent,tan_delta_0C,tan_delta_60C,abrasion_loss_mm3,rebound_60C_percent,mixing_temp_C,vulcanization_temp_C,vulcanization_time_min,mixing_stages,nonproductive_drop_temp_C,productive_drop_temp_C,qc_hard_issues,qc_soft_issues,qc_flags,qc_repaired
CN102656023B,W1,0.0,50.0,50.0,0.0,0.0,0.0,0.0,0.0,0.0,0.0,0.0,0.0,0.0,0.0,0.0,0.0,0.0,0.0,0.0,0.0,0.0,0.0,n-cyclohexyl-2-benzothiazole sulfenamide (CBS),CBS,diphenylguanidine (DPG),DPG,,,soluble,SEV,,,False,X50-S,TESPT,SSBR,,,,93.0,,,,N330,,,,ZEOSIL 1165,,,Banbury,,,,,,,,,,,,,,,,,150.0,30.0,2.0,,,,,,False
CN102656023B,W2,0.0,50.0,50.0,0.0,0.0,0.0,0.0,0.0,0.0,0.0,0.0,0.0,0.0,0.0,0.0,0.0,0.0,0.0,0.0,0.0,0.0,0.0,n-cyclohexyl-2-benzothiazole sulfenamide (CBS),CBS,diphenylguanidine (DPG),DPG,,,soluble,SEV,naphthenic oil,naphthenic,False,X50-S,TESPT,SSBR,,,,93.0,,,,N330,,,,ZEOSIL 1165,,,Banbury,,,,,,,,,,,,,,,,,150.0,30.0,2.0,,,,,,False
CN102656023B,W3,0.0,50.0,50.0,0.0,0.0,0.0,0.0,0.0,0.0,0.0,0.0,0.0,0.0,0.0,0.0,0.0,0.0,0.0,0.0,0.0,0.0,0.0,n-cyclohexyl-2-benzothiazole sulfenamide (CBS),CBS,diphenylguanidine (DPG),DPG,,,soluble,SEV,,,False,X50-S,TESPT,SSBR,,,,93.0,,,,N330,,,,ZEOSIL 1165,,,Banbury,,,,,,,,,,,,,,,,,150.0,30.0,2.0,,,,,,False
CN102656023B,F1,0.0,50.0,50.0,0.0,0.0,0.0,0.0,0.0,0.0,0.0,0.0,0.0,0.0,0.0,0.0,0.0,0.0,0.0,0.0,0.0,0.0,0.0,n-cyclohexyl-2-benzothiazole sulfenamide (CBS),CBS,diphenylguanidine (DPG),DPG,,,soluble,SEV,,,False,X50-S,TESPT,SSBR,,,,93.0,,,,N330,,,,ZEOSIL 1165,,,Banbury,,,,,,,,,,,,,,,,,150.0,30.0,2.0,,,,,,False
CN102656023B,F2,0.0,50.0,50.0,0.0,0.0,0.0,0.0,0.0,0.0,0.0,0.0,0.0,0.0,0.0,0.0,0.0,0.0,0.0,0.0,0.0,0.0,0.0,n-cyclohexyl-2-benzothiazole sulfenamide (CBS),CBS,diphenylguanidine (DPG),DPG,,,soluble,SEV,,,False,X50-S,TESPT,SSBR,,,,93.0,,,,N330,,,,ZEOSIL 1165,,,Banbury,,,,,,,,,,,,,,,,,150.0,30.0,2.0,,,,,,False
CN102656023B,F3,0.0,50.0,50.0,0.0,0.0,0.0,0.0,0.0,0.0,0.0,0.0,0.0,0.0,0.0,0.0,0.0,0.0,0.0,0.0,0.0,0.0,0.0,n-cyclohexyl-2-benzothiazole sulfenamide (CBS),CBS,diphenylguanidine (DPG),DPG,,,soluble,SEV,,,False,X50-S,TESPT,SSBR,,,,93.0,,,,N330,,,,ZEOSIL 1165,,,Banbury,,,,,,,,,,,,,,,,,150.0,30.0,2.0,,,,,,False
CN106032417A,Comparative example 2 (rubber composition DH2),0.0,100.0,0.0,0.0,0.0,0.0,0.0,0.0,0.0,40.0,0.0,0.0,0.0,0.0,0.0,0.0,2.0,1.0,0.0,3.0,1.0,1.0,TBBS,TBBS,,,,,insoluble,CV,,,False,,,SSBR,25.0,26.0,SSBR2305,,,,,ASTM IRB7,,,,,,,internal,,,,,30.0,,,,,,,,,,,50.0,145.0,30.0,1.0,,,,,,False
CN106032417A,Comparative example 3 (rubber composition DH3),0.0,0.0,100.0,0.0,0.0,0.0,0.0,0.0,0.0,40.0,0.0,0.0,0.0,0.0,0.0,0.0,2.0,1.0,0.0,3.0,1.0,1.0,TBBS,TBBS,,,,,insoluble,CV,,,False,,,SSBR,,,,96.5,,,,ASTM IRB7,,,,ASTM IRB7,,,internal,,,,,30.0,,,,,,,,,,,50.0,145.0,30.0,1.0,,,,,,False
CN105658718A,T1,0.0,0.0,100.0,0.0,0.0,0.0,0.0,0.0,0.0,20.0,0.0,0.0,0.0,0.0,0.0,0.0,0.0,0.0,0.0,2.0,0.0,0.0,,,,,,,,peroxide,,,,,,,,,,98.0,,,,N234,,,,,,,,,,,,,,,,3.17,,100.0,,0.2,,,,,,,,,,,,False
CN105658718A,C1,0.0,0.0,100.0,0.0,0.0,0.0,0.0,0.0,0.0,20.0,0.0,0.0,0.0,0.0,0.0,0.0,0.0,0.0,0.0,2.0,0.0,0.0,,,,,,,,peroxide,,,,,,,,,,98.0,,,,N234,,,,,,,,,,,,,,,,2.21,,500.0,,0.17,,,,,,,,,,,,False
CN105658718A,C2,0.0,0.0,100.0,0.0,0.0,0.0,0.0,0.0,0.0,20.0,0.0,0.0,0.0,0.0,0.0,0.0,0.0,0.0,0.0,2.0,0.0,0.0,,,,,,,,peroxide,,,,,,,,,,98.0,,,,N234,,,,,,,,,,,,,,,,3.08,,566.0,,0.21,,,,,,,,,,,,False
CN105658718A,C3,0.0,0.0,100.0,0.0,0.0,0.0,0.0,0.0,0.0,20.0,0.0,0.0,0.0,0.0,0.0,0.0,0.0,0.0,0.0,2.0,0.0,0.0,,,,,,,,peroxide,,,,,,,,,,98.0,,,,N234,,,,,,,,,,,,,,,,,,666.0,,0.11,,,,,,,,,,,,False
CN105658718A,C4,0.0,0.0,100.0,0.0,0.0,0.0,0.0,0.0,0.0,20.0,0.0,0.0,0.0,0.0,0.0,0.0,0.0,0.0,0.0,2.0,0.0,0.0,,,,,,,,peroxide,,,,,,,,,,98.0,,,,N234,,,,,,,,,,,,,,,,,,833.0,,0.15,,,,,,,,,,,,False
CN105658718A,T2,100.0,0.0,0.0,0.0,0.0,0.0,0.0,0.0,0.0,20.0,0.0,0.0,0.0,0.0,0.0,0.0,0.0,0.0,0.0,2.0,0.0,0.0,,,,,,,,peroxide,,,,,,,,,,,,,,N234,,,,,,,,,,,,,,,,1.13,,53.0,,0.09,,,,,,,,,,,,False
CN105658718A,T3,100.0,0.0,0.0,0.0,0.0,0.0,0.0,0.0,0.0,20.0,0.0,0.0,0.0,0.0,0.0,0.0,0.0,0.0,0.0,2.0,0.0,0.0,,,,,,,,peroxide,,,,,,,,,,,,,,N234,,,,,,,,,,,,,,,,0.5,,78.0,,0.16,,,,,,,,,,,,False
CN105658718A,C5,100.0,0.0,0.0,0.0,0.0,0.0,0.0,0.0,0.0,20.0,0.0,0.0,0.0,0.0,0.0,0.0,0.0,0.0,0.0,2.0,0.0,0.0,Santocure CBS,CBS,,,,,,peroxide,,,,,,,,,,,,,,N234,,,,,,,,,,,,,,,,2.53,,88.0,,0.04,,,,,,,,,,,,False
CN105658718A,C6,100.0,0.0,0.0,0.0,0.0,0.0,0.0,0.0,0.0,20.0,0.0,0.0,0.0,0.0,0.0,0.0,0.0,0.0,0.0,2.0,0.0,0.0,Santocure CBS,CBS,,,,,,peroxide,,,,,,,,,,,,,,N234,,,,,,,,,,,,,,,,4.56,,86.0,,0.07,,,,,,,,,,,,False
CN104072816B,Example 1,0.0,100.0,0.0,0.0,0.0,0.0,0.0,0.0,0.0,10.0,50.0,4.0,12.0,3.0,2.0,1.5,2.5,1.5,0.0,3.0,2.0,1.5,Nocceler CZ,CBS,Nocceler D,DPG,Antage RD,TMQ,insoluble,CV,VIVATEC500,TDAE,False,Si75,TESPD,ESBR,,,,,,SMR20,,N351H,,,,ULTRASIL VN3,175.0,,,,,,,,,,,,,,,,,,,170.0,12.0,,,,,primary_accel_type_missing,,True
CN109562644B,V1,0.0,100.0,0.0,0.0,0.0,0.0,0.0,0.0,0.0,0.0,85.0,6.8,35.0,0.0,2.0,1.0,1.5,0.0,0.0,2.5,2.0,0.0,CBS,CBS,DPG,DPG,6PPD,6PPD,soluble,CV,TDAE,TDAE,False,TESPD,TESPD,SSBR,25.0,63.0,A-1,80.0,high cis BR,,70.0,,,,,Zeosil 1165MP,149.0,154.0,internal,72.0,,,,,,,,,,,,,,,,160.0,,,,,,,,False
CN109562644B,V2,0.0,100.0,0.0,0.0,0.0,0.0,0.0,0.0,0.0,0.0,85.0,6.8,35.0,0.0,2.0,1.0,1.5,0.0,0.0,2.5,2.0,0.0,CBS,CBS,DPG,DPG,6PPD,6PPD,soluble,CV,TDAE,TDAE,False,TESPD,TESPD,SSBR,25.0,63.0,A-1,80.0,high cis BR,,70.0,,,,,Zeosil 1165MP,149.0,154.0,internal,60.0,,,,,,,,,,,,,,,,160.0,,,,,,,,False
CN109562644B,V3,0.0,100.0,0.0,0.0,0.0,0.0,0.0,0.0,0.0,0.0,85.0,6.8,35.0,0.0,2.0,1.0,1.5,0.0,0.0,2.5,2.0,0.0,CBS,CBS,DPG,DPG,6PPD,6PPD,soluble,CV,TDAE,TDAE,False,TESPD,TESPD,SSBR,25.0,63.0,A-1,80.0,high cis BR,,70.0,,,,,Zeosil 1165MP,149.0,154.0,internal,55.0,,,,,,,,,,,,,,,,160.0,,,,,,,,False
CN109562644B,V4,0.0,100.0,0.0,0.0,0.0,0.0,0.0,0.0,0.0,0.0,85.0,6.8,35.0,0.0,2.0,1.0,1.5,0.0,0.0,2.5,2.0,0.0,CBS,CBS,DPG,DPG,6PPD,6PPD,soluble,CV,TDAE,TDAE,False,TESPD,TESPD,SSBR,25.0,63.0,A-1,80.0,high cis BR,,70.0,,,,,Zeosil 1165MP,149.0,154.0,internal,55.0,,,,,,,,,,,,,,,,160.0,,,,,,,,False
CN109562644B,V5,0.0,100.0,0.0,0.0,0.0,0.0,0.0,0.0,0.0,0.0,85.0,6.8,35.0,0.0,2.0,1.0,1.5,0.0,0.0,2.5,2.0,0.0,CBS,CBS,DPG,DPG,6PPD,6PPD,soluble,CV,TDAE,TDAE,False,,,SSBR,25.0,63.0,A-1,80.0,high cis BR,,70.0,,,,,,,,internal,72.0,,,,,,,,,,,,,,,,160.0,,,,,,,,False
CN109562644B,E1,0.0,100.0,0.0,0.0,0.0,0.0,0.0,0.0,0.0,5.0,80.0,6.4,35.0,0.0,2.0,1.0,1.5,0.0,0.0,2.5,2.0,0.0,CBS,CBS,DPG,DPG,6PPD,6PPD,soluble,CV,TDAE,TDAE,False,,,SSBR,25.0,63.0,A,80.0,high cis BR,,70.0,,,,,,,,internal,60.0,,,,,,,,,,,,,,,,160.0,,,,,,,,False
CN109562644B,E2,0.0,100.0,0.0,0.0,0.0,0.0,0.0,0.0,0.0,5.0,80.0,6.4,35.0,0.0,2.0,1.0,1.5,0.0,0.0,2.5,2.0,0.0,CBS,CBS,DPG,DPG,6PPD,6PPD,soluble,CV,TDAE,TDAE,False,,,SSBR,25.0,63.0,A-1,80.0,high cis BR,,70.0,,,,,,,,internal,55.0,,,,,,,,,,,,,,,,160.0,,,,,,,,False
CN109562644B,E3,0.0,100.0,0.0,0.0,0.0,0.0,0.0,0.0,0.0,5.0,80.0,6.4,35.0,0.0,2.0,1.0,1.5,0.0,0.0,2.5,2.0,0.0,CBS,CBS,DPG,DPG,6PPD,6PPD,soluble,CV,TDAE,TDAE,False,,,SSBR,25.0,63.0,A,80.0,high cis BR,,70.0,,,,,,,,internal,55.0,,,,,,,,,,,,,,,,160.0,,,,,,,,False
CN101014660A,Comparative Example 1,0.0,70.0,30.0,0.0,0.0,0.0,0.0,0.0,0.0,20.0,80.0,6.4,36.25,0.0,1.0,0.0,2.0,2.2,0.5,2.5,2.0,2.7,CBS,CBS,DPG,DPG,Santoflex 6PPD,6PPD,,,aroma oil,other,True,Si69,TESPT,SSBR,,,VSL-5025,,Nipol 1220,,,N234,,,,Zeosil 1165MP,,,internal,,,,,,,70.0,,,,,,,,,150.0,160.0,20.0,2.0,150.0,,,,,True
CN101014660A,Comparative Example 2,0.0,70.0,30.0,0.0,0.0,0.0,0.0,0.0,0.0,20.0,80.0,6.4,36.25,0.0,1.0,0.0,1.6,2.2,0.5,2.5,2.0,2.7,CBS,CBS,TBzTD,other,Santoflex 6PPD,6PPD,,,aroma oil,other,True,Si69,TESPT,SSBR,,,VSL-5025,,Nipol 1220,,,N234,,,,Zeosil 1165MP,,,internal,,,,,,,81.0,,,,,,,,,150.0,160.0,20.0,2.0,150.0,,,,,True
CN101014660A,Comparative Example 3,0.0,70.0,30.0,0.0,0.0,0.0,0.0,0.0,0.0,20.0,80.0,6.4,36.25,0.0,1.0,0.0,2.0,2.2,0.5,2.5,2.0,2.7,CBS,CBS,DPG,DPG,Santoflex 6PPD,6PPD,,,aroma oil,other,True,KBM-803,other,SSBR,,,VSL-5025,,Nipol 1220,,,N234,,,,Zeosil 1165MP,,,internal,,,,,,,87.0,,,,,,,,,150.0,160.0,20.0,2.0,150.0,,,,,True
CN101014660A,Comparative Example 4,0.0,70.0,30.0,0.0,0.0,0.0,0.0,0.0,0.0,20.0,110.0,8.8,36.25,0.0,1.0,0.0,1.6,2.2,0.5,2.5,2.0,2.7,CBS,CBS,DPG,DPG,Santoflex 6PPD,6PPD,,,aroma oil,other,True,Si69,TESPT,SSBR,,,VSL-5025,,Nipol 1220,,,N234,,,,Zeosil 1165MP,,,internal,,,,,,,,,,,,,,,,150.0,160.0,20.0,2.0,150.0,,,,,True
CN101014660A,Example 1,0.0,70.0,30.0,0.0,0.0,0.0,0.0,0.0,0.0,20.0,80.0,6.4,36.25,0.0,1.0,0.0,1.6,2.2,0.3,2.5,2.0,2.5,CBS,CBS,TBzTD,other,Santoflex 6PPD,6PPD,,,aroma oil,other,True,KBM-803,other,SSBR,,,VSL-5025,,Nipol 1220,,,N234,,,,Zeosil 1165MP,,,internal,,,,,,,,,,,,,,,,150.0,160.0,20.0,2.0,150.0,,,,,True
CN101014660A,Example 2,0.0,70.0,30.0,0.0,0.0,0.0,0.0,0.0,0.0,20.0,80.0,6.4,36.25,0.0,1.0,0.0,1.6,2.2,0.5,2.5,2.0,2.7,CBS,CBS,TBzTD,other,Santoflex 6PPD,6PPD,,,aroma oil,other,True,KBM-803,other,SSBR,,,VSL-5025,,Nipol 1220,,,N234,,,,Zeosil 1165MP,,,internal,,,,,,,,,,,,,,,,150.0,160.0,20.0,2.0,150.0,,,,,True
CN101014660A,Example 3,0.0,70.0,30.0,0.0,0.0,0.0,0.0,0.0,0.0,20.0,110.0,8.8,36.25,0.0,1.0,0.0,1.6,2.2,0.5,2.5,2.0,2.7,CBS,CBS,TBzTD,other,Santoflex 6PPD,6PPD,,,aroma oil,other,True,KBM-803,other,SSBR,,,VSL-5025,,Nipol 1220,,,N234,,,,Zeosil 1165MP,,,internal,,,,,,,,,,,,,,,,150.0,160.0,20.0,2.0,150.0,,,,,True
CN101014660A,Comparative Example 5,30.0,70.0,0.0,0.0,0.0,0.0,0.0,0.0,0.0,55.0,45.0,3.6,46.25,0.0,0.0,2.0,1.5,1.7,2.0,3.0,2.0,3.7,Noccelar CZ-G,CBS,Noccelar D,DPG,,,,,Aromatics3,other,True,SI69,TESPT,SSBR,,,Nipol 1721,,,other,,Shoblack N234,,,,Zeosil 1165MP,,,Banbury,,,,,,,70.0,,,,,,,,,150.0,,,3.0,150.0,150.0,,,,True
CN101014660A,Comparative Example 6,30.0,70.0,0.0,0.0,0.0,0.0,0.0,0.0,0.0,30.0,80.0,6.4,29.25,0.0,0.0,2.0,1.5,1.7,2.0,3.0,2.0,3.7,Noccelar CZ-G,CBS,Noccelar D,DPG,,,,,Aromatics3,other,True,SI69,TESPT,SSBR,,,Nipol 1721,,,other,,Shoblack N234,,,,Zeosil 1165MP,,,Banbury,,,,,,,81.0,,,,,,,,,150.0,,,3.0,150.0,150.0,,,,True
CN101014660A,Comparative Example 7,30.0,70.0,0.0,0.0,0.0,0.0,0.0,0.0,0.0,20.0,110.0,10.4,42.25,0.0,0.0,2.0,1.5,1.7,2.0,3.0,2.0,3.7,Noccelar CZ-G,CBS,Noccelar D,DPG,,,,,Aromatics3,other,True,SI69,TESPT,SSBR,,,Nipol 1721,,,other,,Shoblack N234,,,,Zeosil 1165MP,,,Banbury,,,,,,,87.0,,,,,,,,,150.0,,,3.0,150.0,150.0,,,,True
CN101014660A,Example 4,30.0,70.0,0.0,0.0,0.0,0.0,0.0,0.0,0.0,20.0,80.0,6.4,29.25,0.0,0.0,2.0,1.5,1.7,2.0,3.0,2.0,3.7,Noccelar CZ-G,CBS,Noccelar D,DPG,,,,,Aromatics3,other,True,KBM-803,other,SSBR,,,Nipol 1721,,,other,,Shoblack N234,,,,Zeosil 1165MP,,,Banbury,,,,,,,68.0,,,,,,,,,150.0,,,3.0,150.0,150.0,,,,True
CN101014660A,Example 5,30.0,70.0,0.0,0.0,0.0,0.0,0.0,0.0,0.0,10.0,120.0,9.6,36.25,0.0,0.0,2.0,1.5,1.7,2.0,3.0,2.0,3.7,Noccelar CZ-G,CBS,Noccelar D,DPG,,,,,Aromatics3,other,True,KBM-803,other,SSBR,,,Nipol 1721,,,other,,Shoblack N234,,,,Zeosil 1165MP,,,Banbury,,,,,,,73.0,,,,,,,,,150.0,,,3.0,150.0,150.0,,,,True
CN101014660A,Example 6,20.0,86.0,0.0,0.0,0.0,0.0,0.0,0.0,0.0,20.0,130.0,10.4,2.0,0.0,0.0,2.0,1.5,1.7,2.0,3.0,2.0,3.7,Noccelar CZ-G,CBS,Noccelar D,DPG,,,,,Aromatics3,other,True,KBM-803,other,SSBR,,,Tufden 1524,,,other,,Shoblack N234,,,,Zeosil 1165MP,,,Banbury,,,,,,,80.0,,,,,,,,,150.0,,,3.0,150.0,150.0,,elastomer_sum=106.0,,False
CN101014660A,Example 7,30.0,70.0,0.0,0.0,0.0,0.0,0.0,0.0,0.0,20.0,80.0,6.4,31.25,0.0,0.0,2.0,1.5,1.7,2.0,3.0,2.0,3.7,Noccelar CZ-G,CBS,Noccelar D,DPG,,,,,Aromatics3,other,True,SI69,TESPT,SSBR,,,Nipol 1721,,,other,,Shoblack N234,,,,Zeosil 1165MP,,,Banbury,,,,,,,78.0,,,,,,,,,150.0,,,3.0,150.0,150.0,,,,True
CN109562643B,V1,0.0,100.0,0.0,0.0,0.0,0.0,0.0,0.0,0.0,0.0,100.0,8.0,10.0,0.0,2.0,1.0,1.5,2.0,0.0,2.0,2.0,2.0,CBS,CBS,DPG,DPG,6PPD,6PPD,soluble,CV,TDAE,TDAE,False,TESPD,TESPD,SSBR,21.0,63.0,SLR-4602,,,,,N234,,,,Zeosil 1165MP,149.0,154.0,,,,,,,,,,,,,,,,,,160.0,,,,,,,,True
CN109562643B,V2,0.0,100.0,0.0,0.0,0.0,0.0,0.0,0.0,0.0,0.0,100.0,8.0,10.0,0.0,2.0,1.0,1.5,2.0,0.0,2.0,2.0,2.0,,CBS,,DPG,,,,,TDAE plasticizer oil,TDAE,,TESPD Si261,TESPD,SSBR,21.0,63.0,SLR-4602,,,,,N234,,,,Zeosil 1165MP,149.0,154.0,,,,,,,,,,,,,,,,,,160.0,,,,,,primary_accel_type_missing,,True
CN109562643B,V3,0.0,100.0,0.0,0.0,0.0,0.0,0.0,0.0,0.0,0.0,100.0,8.0,10.0,0.0,2.0,1.0,1.5,2.0,0.0,2.0,2.0,2.0,,CBS,,DPG,,,,,TDAE plasticizer oil,TDAE,,TESPD Si261,TESPD,SSBR,21.0,63.0,SLR-4602,,,,,N234,,,,Zeosil 1165MP,149.0,154.0,,,,,,,,,,,,,,,,,,160.0,,,,,,primary_accel_type_missing,,True
CN109562643B,V4,0.0,100.0,0.0,0.0,0.0,0.0,0.0,0.0,0.0,0.0,100.0,8.0,10.0,0.0,2.0,1.0,1.5,2.0,0.0,2.0,2.0,2.0,,CBS,,DPG,,,,,TDAE plasticizer oil,TDAE,,TESPD Si261,TESPD,SSBR,21.0,63.0,SLR-4602,,,,,N234,,,,Zeosil 1165MP,149.0,154.0,,,,,,,,,,,,,,,,,,160.0,,,,,,primary_accel_type_missing,,True
CN109562643B,V5,0.0,100.0,0.0,0.0,0.0,0.0,0.0,0.0,0.0,0.0,100.0,8.0,10.0,0.0,2.0,1.0,1.5,2.0,0.0,2.0,2.0,2.0,,CBS,,DPG,,,,,TDAE plasticizer oil,TDAE,,TESPD Si261,TESPD,SSBR,21.0,63.0,SLR-4602,,,,,N234,,,,Zeosil 1165MP,149.0,154.0,,,,,,,,,,,,,,,,,,160.0,,,,,,primary_accel_type_missing,,True
CN109562643B,E1,0.0,100.0,0.0,0.0,0.0,0.0,0.0,0.0,0.0,0.0,100.0,8.0,0.0,10.0,2.0,1.0,1.5,2.0,0.0,2.0,2.0,2.0,,CBS,,DPG,,,,,"AMS plasticizer resin, BP 85oC",other,,TESPD Si261,TESPD,SSBR,21.0,63.0,SLR-4602,,,,,N234,,,,Zeosil 1165MP,149.0,154.0,,,,,,,,,,,,,,,,,,160.0,,,,,,primary_accel_type_missing,,True
CN109562643B,E2,0.0,100.0,0.0,0.0,0.0,0.0,0.0,0.0,0.0,0.0,100.0,8.0,0.0,10.0,2.0,1.0,1.5,2.0,0.0,2.0,2.0,2.0,,CBS,,DPG,,,,,"AMS plasticizer resin, BP 85oC",other,,TESPD Si261,TESPD,SSBR,21.0,63.0,SLR-4602,,,,,N234,,,,Zeosil 1165MP,149.0,154.0,,,,,,,,,,,,,,,,,,160.0,,,,,,primary_accel_type_missing,,True
CN109562643B,E3,0.0,100.0,0.0,0.0,0.0,0.0,0.0,0.0,0.0,0.0,100.0,8.0,0.0,10.0,2.0,1.0,1.5,2.0,0.0,2.0,2.0,2.0,,CBS,,DPG,,,,,"AMS plasticizer resin, BP 85oC",other,,TESPD Si261,TESPD,SSBR,21.0,63.0,SLR-4602,,,,,N234,,,,Zeosil 1165MP,149.0,154.0,,,,,,,,,,,,,,,,,,160.0,,,,,,primary_accel_type_missing,,True
CN109562643B,V6,0.0,100.0,0.0,0.0,0.0,0.0,0.0,0.0,0.0,0.0,100.0,8.0,10.0,0.0,2.0,1.0,1.5,2.0,0.0,2.0,2.0,2.0,,,,,,,,,TDAE plasticizer oil,TDAE,,TESPD Si261,TESPD,SSBR,21.0,63.0,SLR-4602,,,,,N234,,,,VN3,180.0,,,,,,,,,69.0,,,,,0.489,,76.0,,,160.0,,,,,,primary_accel_type_missing,,True
CN109562643B,V7,0.0,100.0,0.0,0.0,0.0,0.0,0.0,0.0,0.0,0.0,100.0,8.0,10.0,0.0,2.0,1.0,1.5,2.0,0.0,2.0,2.0,2.0,,,,,,,,,TDAE plasticizer oil,TDAE,,TESPD Si261,TESPD,SSBR,21.0,63.0,SLR-4602,,,,,N234,,,,VN3,180.0,,,,,,,,,69.0,,,,,0.505,,76.0,,,160.0,,,,,,primary_accel_type_missing,,True
CN109562643B,V8,0.0,100.0,0.0,0.0,0.0,0.0,0.0,0.0,0.0,0.0,100.0,8.0,10.0,0.0,2.0,1.0,1.5,2.0,0.0,2.0,2.0,2.0,,,,,,,,,TDAE plasticizer oil,TDAE,,TESPD Si261,TESPD,SSBR,21.0,63.0,SLR-4602,,,,,N234,,,,VN3,180.0,,,,,,,,,69.0,,,,,0.503,,78.0,,,160.0,,,,,,primary_accel_type_missing,,True
CN109562643B,V9,0.0,100.0,0.0,0.0,0.0,0.0,0.0,0.0,0.0,0.0,100.0,8.0,10.0,0.0,2.0,1.0,1.5,2.0,0.0,2.0,2.0,2.0,,,,,,,,,TDAE plasticizer oil,TDAE,,TESPD Si261,TESPD,SSBR,21.0,63.0,SLR-4602,,,,,N234,,,,VN3,180.0,,,,,,,,,68.0,,,,,0.489,,78.0,,,160.0,,,,,,primary_accel_type_missing,,True
CN109562643B,V10,0.0,100.0,0.0,0.0,0.0,0.0,0.0,0.0,0.0,0.0,100.0,8.0,10.0,0.0,2.0,1.0,1.5,2.0,0.0,2.0,2.0,2.0,,,,,,,,,TDAE plasticizer oil,TDAE,,TESPD Si261,TESPD,SSBR,21.0,63.0,SLR-4602,,,,,N234,,,,VN3,180.0,,,,,,,,,68.0,,,,,0.475,,80.0,,,160.0,,,,,,primary_accel_type_missing,,True
CN109562643B,V11,0.0,100.0,0.0,0.0,0.0,0.0,0.0,0.0,0.0,0.0,100.0,8.0,0.0,10.0,2.0,1.0,1.5,2.0,0.0,2.0,2.0,2.0,,,,,,,,,"AMS plasticizer resin, BP 85 deg.C",other,,TESPD Si261,TESPD,SSBR,21.0,63.0,SLR-4602,,,,,N234,,,,VN3,180.0,,,,,,,,,68.0,,,,,0.468,,78.0,,,160.0,,,,,,primary_accel_type_missing,,True
CN109562643B,E4,0.0,100.0,0.0,0.0,0.0,0.0,0.0,0.0,0.0,0.0,100.0,8.0,0.0,10.0,2.0,1.0,1.5,2.0,0.0,2.0,2.0,2.0,,,,,,,,,"AMS plasticizer resin, BP 85 deg.C",other,,TESPD Si261,TESPD,SSBR,21.0,63.0,SLR-4602,,,,,N234,,,,VN3,180.0,,,,,,,,,67.0,,,,,0.476,,81.0,,,160.0,,,,,,primary_accel_type_missing,,True
CN109562643B,E5,0.0,100.0,0.0,0.0,0.0,0.0,0.0,0.0,0.0,0.0,100.0,8.0,0.0,10.0,2.0,1.0,1.5,2.0,0.0,2.0,2.0,2.0,,,,,,,,,"AMS plasticizer resin, BP 85 deg.C",other,,TESPD Si261,TESPD,SSBR,21.0,63.0,SLR-4602,,,,,N234,,,,VN3,180.0,,,,,,,,,69.0,,,,,0.48,,79.0,,,160.0,,,,,,primary_accel_type_missing,,True
CN109562643B,E6,0.0,100.0,0.0,0.0,0.0,0.0,0.0,0.0,0.0,0.0,100.0,8.0,0.0,10.0,2.0,1.0,1.5,2.0,0.0,2.0,2.0,2.0,,,,,,,,,"AMS plasticizer resin, BP 85 deg.C",other,,TESPD Si261,TESPD,SSBR,21.0,63.0,SLR-4602,,,,,N234,,,,VN3,180.0,,,,,,,,,69.0,,,,,0.456,,76.0,,,160.0,,,,,,primary_accel_type_missing,,True
CN109562643B,E7,0.0,100.0,0.0,0.0,0.0,0.0,0.0,0.0,0.0,0.0,100.0,8.0,0.0,10.0,2.0,1.0,1.5,2.0,0.0,2.0,2.0,2.0,,,,,,,,,"AMS plasticizer resin, BP 85 deg.C",other,,TESPD Si261,TESPD,SSBR,21.0,63.0,SLR-4602,,,,,N234,,,,VN3,180.0,,,,,,,,,68.0,,,,,0.447,,80.0,,,160.0,,,,,,primary_accel_type_missing,,True
CN109641976B,V1,0.0,80.0,20.0,0.0,0.0,0.0,0.0,0.0,0.0,9.0,90.0,6.5,0.0,0.0,5.0,0.0,2.1,2.6,2.0,2.0,0.0,4.6,CBS,CBS,DPG,DPG,"6PPD (implied by ""aging stabilizer/antiozonant"")",6PPD,insoluble,EV,TDAE,TDAE,False,TESPD Si261,TESPD,SSBR,25.0,63.0,SLR-4602,96.0,BR,,,N339,,,,Zeosil 1165MP,149.0,154.0,internal,68.0,,,,,,,,,,,,,,,,160.0,,,,,,,,False
CN109641976B,V2,0.0,80.0,20.0,0.0,0.0,0.0,0.0,0.0,0.0,9.0,90.0,6.5,0.0,0.0,5.0,0.0,2.1,2.6,2.0,2.0,0.0,4.6,CBS,CBS,DPG,DPG,6PPD (implied),6PPD,insoluble,EV,,,False,TESPD Si261,TESPD,SSBR,,,,80.0,,,,N339,,,,Zeosil 1165MP,149.0,154.0,internal,69.0,,,,,,,,,,,,,,,,160.0,,,,,,,,False
CN109641976B,V3,0.0,80.0,20.0,0.0,0.0,0.0,0.0,0.0,0.0,9.0,90.0,6.5,0.0,0.0,5.0,0.0,2.1,2.6,2.0,2.0,0.0,4.6,CBS,CBS,DPG,DPG,6PPD (implied),6PPD,insoluble,EV,,,False,TESPD Si261,TESPD,SSBR,,,,80.0,,,,N339,,,,Zeosil 1165MP,149.0,154.0,internal,65.0,,,,,,,,,,,,,,,,160.0,,,,,,,,False
CN109641976B,V4,0.0,80.0,20.0,0.0,0.0,0.0,0.0,0.0,0.0,9.0,90.0,6.5,0.0,0.0,5.0,0.0,2.1,2.6,2.0,2.0,0.0,4.6,CBS,CBS,DPG,DPG,6PPD (implied),6PPD,insoluble,EV,,,False,TESPD Si261,TESPD,SSBR,,,,80.0,,,,N339,,,,Zeosil 1165MP,149.0,154.0,internal,63.0,,,,,,,,,,,,,,,,160.0,,,,,,,,False
CN109641976B,V5,0.0,80.0,20.0,0.0,0.0,0.0,0.0,0.0,0.0,9.0,90.0,9.2,0.0,0.0,5.0,0.0,2.1,2.6,2.0,2.0,0.0,4.6,CBS,CBS,DPG,DPG,6PPD (implied),6PPD,insoluble,EV,,,False,3-Octanoylthio-1-propyltriethoxysilane,NXT,SSBR,,,,80.0,,,,N339,,,,Zeosil 1165MP,149.0,154.0,internal,68.0,,,,,,,,,,,,,,,,160.0,,,,,,,,False
CN109641976B,E1,0.0,80.0,20.0,0.0,0.0,0.0,0.0,0.0,0.0,9.0,90.0,9.2,0.0,0.0,5.0,0.0,2.1,2.6,2.0,2.0,0.0,4.6,CBS,CBS,DPG,DPG,6PPD (implied),6PPD,insoluble,EV,,,False,3-Octanoylthio-1-propyltriethoxysilane,NXT,SSBR,,,,80.0,,,,N339,,,,Zeosil 1165MP,149.0,154.0,internal,69.0,,,,,,,,,,,,,,,,160.0,,,,,,,,False
CN109641976B,E2,0.0,80.0,20.0,0.0,0.0,0.0,0.0,0.0,0.0,9.0,90.0,9.2,0.0,0.0,5.0,0.0,2.1,2.6,2.0,2.0,0.0,4.6,CBS,CBS,DPG,DPG,6PPD (implied),6PPD,insoluble,EV,,,False,3-Octanoylthio-1-propyltriethoxysilane,NXT,SSBR,,,,80.0,,,,N339,,,,Zeosil 1165MP,149.0,154.0,internal,65.0,,,,,,,,,,,,,,,,160.0,,,,,,,,False
CN109641976B,E3,0.0,80.0,20.0,0.0,0.0,0.0,0.0,0.0,0.0,9.0,90.0,9.2,0.0,0.0,5.0,0.0,2.1,2.6,2.0,2.0,0.0,4.6,CBS,CBS,DPG,DPG,6PPD (implied),6PPD,insoluble,EV,,,False,3-Octanoylthio-1-propyltriethoxysilane,NXT,SSBR,,,,80.0,,,,N339,,,,Zeosil 1165MP,149.0,154.0,internal,63.0,,,,,,,,,,,,,,,,160.0,,,,,,,,False
CN109641976B,V6,0.0,70.0,30.0,0.0,0.0,0.0,0.0,0.0,0.0,10.0,90.0,6.0,10.0,0.0,4.0,0.0,2.0,2.5,2.0,2.0,0.0,4.5,CBS,CBS,DPG,DPG,6PPD (implied),6PPD,insoluble,EV,TDAE,TDAE,False,TESPD Si261,TESPD,SSBR,21.0,63.0,SLR-4602,80.0,,,,N339,,,,VN3,180.0,,internal,,,,,,,,,,,,0.55,0.18,90.0,,,160.0,,,,,,,,False
CN109641976B,V7,0.0,70.0,30.0,0.0,0.0,0.0,0.0,0.0,0.0,10.0,90.0,6.0,10.0,0.0,4.0,0.0,2.0,2.5,2.0,2.0,0.0,4.5,CBS,CBS,DPG,DPG,6PPD (implied),6PPD,insoluble,EV,TDAE,TDAE,False,TESPD Si261,TESPD,SSBR,21.0,63.0,SLR-4602,80.0,,,,N339,,,,VN3,180.0,,internal,,,,,,,,,,,,0.53,0.17,87.0,,,160.0,,,,,,,,False
CN109641976B,V8,0.0,70.0,30.0,0.0,0.0,0.0,0.0,0.0,0.0,10.0,90.0,6.0,10.0,0.0,4.0,0.0,2.0,2.5,2.0,2.0,0.0,4.5,CBS,CBS,DPG,DPG,6PPD (implied),6PPD,insoluble,EV,TDAE,TDAE,False,TESPD Si261,TESPD,SSBR,,,,80.0,,,,N339,,,,VN3,180.0,,internal,72.0,,,,,,,,,,,0.51,0.15,83.0,,,160.0,,,,,,,,False
CN109641976B,V9,0.0,70.0,30.0,0.0,0.0,0.0,0.0,0.0,0.0,10.0,90.0,6.0,10.0,0.0,4.0,0.0,2.0,2.5,2.0,2.0,0.0,4.5,CBS,CBS,DPG,DPG,6PPD (implied),6PPD,insoluble,EV,TDAE,TDAE,False,TESPD Si261,TESPD,SSBR,,,,80.0,,,,N339,,,,VN3,180.0,,internal,70.0,,,,,,,,,,,0.53,0.16,86.0,,,160.0,,,,,,,,False
CN109641976B,V10,0.0,70.0,30.0,0.0,0.0,0.0,0.0,0.0,0.0,10.0,90.0,6.0,10.0,0.0,4.0,0.0,2.0,2.5,2.0,2.0,0.0,4.5,CBS,CBS,DPG,DPG,6PPD (implied),6PPD,insoluble,EV,TDAE,TDAE,False,TESPD Si261,TESPD,SSBR,,,,80.0,,,,N339,,,,VN3,180.0,,internal,65.0,,,,,,,,,,,0.51,0.15,85.0,,,160.0,,,,,,,,False
CN109641976B,V11,0.0,70.0,30.0,0.0,0.0,0.0,0.0,0.0,0.0,10.0,90.0,6.0,10.0,0.0,4.0,0.0,2.0,2.5,2.0,2.0,0.0,4.5,CBS,CBS,DPG,DPG,6PPD (implied),6PPD,insoluble,EV,TDAE,TDAE,False,TESPD Si261,TESPD,SSBR,,,,80.0,,,,N339,,,,VN3,180.0,,internal,61.0,,,,,,,,,,,0.53,0.16,86.0,,,160.0,,,,,,,,False
CN109641976B,V12,0.0,70.0,30.0,0.0,0.0,0.0,0.0,0.0,0.0,10.0,90.0,8.5,10.0,0.0,4.0,0.0,2.0,2.5,2.0,2.0,0.0,4.5,CBS,CBS,DPG,DPG,6PPD (implied),6PPD,insoluble,EV,TDAE,TDAE,False,3-Octanoylthio-1-propyltriethoxysilane,NXT,SSBR,,,,80.0,,,,N339,,,,VN3,180.0,,internal,72.0,,,,,,,,,,,0.52,0.17,89.0,,,160.0,,,,,,,,False
CN109641976B,V13,0.0,70.0,30.0,0.0,0.0,0.0,0.0,0.0,0.0,10.0,90.0,8.5,10.0,0.0,4.0,0.0,2.0,2.5,2.0,2.0,0.0,4.5,CBS,CBS,DPG,DPG,6PPD (implied),6PPD,insoluble,EV,TDAE,TDAE,False,3-Octanoylthio-1-propyltriethoxysilane,NXT,SSBR,21.0,63.0,SLR-4602,80.0,,,,N339,,,,VN3,180.0,,internal,,,,,,,,,,,,0.53,0.17,87.0,,,160.0,,,,,,,,False
CN109641976B,V14,0.0,70.0,30.0,0.0,0.0,0.0,0.0,0.0,0.0,10.0,90.0,8.5,10.0,0.0,4.0,0.0,2.0,2.5,2.0,2.0,0.0,4.5,CBS,CBS,DPG,DPG,6PPD (implied),6PPD,insoluble,EV,TDAE,TDAE,False,TESPD Si261,TESPD,SSBR,21.0,63.0,SLR-4602,80.0,,,,N339,,,,VN3,180.0,,internal,,,,,,,,,,,,0.55,0.18,90.0,,,160.0,,,,,,,,False
CN109641976B,E4,0.0,70.0,30.0,0.0,0.0,0.0,0.0,0.0,0.0,10.0,90.0,8.5,10.0,0.0,4.0,0.0,2.0,2.5,2.0,2.0,0.0,4.5,CBS,CBS,DPG,DPG,6PPD (implied),6PPD,insoluble,EV,TDAE,TDAE,False,3-Octanoylthio-1-propyltriethoxysilane,NXT,SSBR,,,,80.0,,,,N339,,,,VN3,180.0,,internal,72.0,,,,,,,,,,,0.51,0.15,83.0,,,160.0,,,,,,,,False
CN109641976B,E5,0.0,70.0,30.0,0.0,0.0,0.0,0.0,0.0,0.0,10.0,90.0,8.5,10.0,0.0,4.0,0.0,2.0,2.5,2.0,2.0,0.0,4.5,CBS,CBS,DPG,DPG,6PPD (implied),6PPD,insoluble,EV,TDAE,TDAE,False,3-Octanoylthio-1-propyltriethoxysilane,NXT,SSBR,,,,80.0,,,,N339,,,,VN3,180.0,,internal,70.0,,,,,,,,,,,0.52,0.15,84.0,,,160.0,,,,,,,,False
CN109641976B,E6,0.0,70.0,30.0,0.0,0.0,0.0,0.0,0.0,0.0,10.0,90.0,8.5,10.0,0.0,4.0,0.0,2.0,2.5,2.0,2.0,0.0,4.5,CBS,CBS,DPG,DPG,6PPD (implied),6PPD,insoluble,EV,TDAE,TDAE,False,3-Octanoylthio-1-propyltriethoxysilane,NXT,SSBR,,,,80.0,,,,N339,,,,VN3,180.0,,internal,65.0,,,,,,,,,,,0.51,0.14,82.0,,,160.0,,,,,,,,False
CN109641976B,E7,0.0,70.0,30.0,0.0,0.0,0.0,0.0,0.0,0.0,10.0,90.0,8.5,10.0,0.0,4.0,0.0,2.0,2.5,2.0,2.0,0.0,4.5,CBS,CBS,DPG,DPG,6PPD (implied),6PPD,insoluble,EV,TDAE,TDAE,False,3-Octanoylthio-1-propyltriethoxysilane,NXT,SSBR,,,,80.0,,,,N339,,,,VN3,180.0,,internal,61.0,,,,,,,,,,,0.52,0.15,83.0,,,160.0,,,,,,,,False
CN116472306A,R1,0.0,100.0,0.0,0.0,0.0,0.0,0.0,0.0,0.0,0.0,80.0,6.4,10.0,0.0,4.0,1.5,1.5,2.0,0.0,2.5,2.0,2.0,CBS,CBS,,,"Lanxess TMQ 2,2,4-trimethyl-1,2-dihydroquinoline-HS/LG; Antioxidant 6PPD of SENNICS CO",TMQ,soluble,SEV,Tris(2-ethylhexyl phosphate),other,,JINGZHOU JIANGHAN FINE bis [3-(triethoxysilyl) propyl]-disulfane (TESPD) JH-S69 of CHEM,TESPD,SSBR,21.0,62.5,Sprintan SLR 4602,,,SMR20,,N234,,,,7000,160.0,,internal,,,,,,,,,,,,,,,,135.0,170.0,10.0,2.0,135.0,95.0,,,"antiox_type_mismatch(raw='Lanxess TMQ 2,2,4-trimethyl-1,2-dihydroquinoline-HS/LG; Antioxidant 6PPD of SENNICS CO',llm='TMQ',ref='TMQ')",False
CN116472306A,C1,0.0,100.0,0.0,0.0,0.0,0.0,0.0,0.0,0.0,0.0,80.0,6.4,10.0,0.0,4.0,1.5,1.5,2.0,0.0,2.5,2.0,2.0,CBS,CBS,,,"Lanxess TMQ 2,2,4-trimethyl-1,2-dihydroquinoline-HS/LG; Antioxidant 6PPD of SENNICS CO",TMQ,soluble,SEV,Tris(2-ethylhexyl phosphate),other,,JINGZHOU JIANGHAN FINE bis [3-(triethoxysilyl) propyl]-disulfane (TESPD) JH-S69 of CHEM,TESPD,SSBR,21.0,62.5,Sprintan SLR 4602,,,SMR20,,N234,,,,Agilon 400,,,internal,,,,,,,,,,,,,,,,135.0,170.0,10.0,2.0,135.0,95.0,,,"antiox_type_mismatch(raw='Lanxess TMQ 2,2,4-trimethyl-1,2-dihydroquinoline-HS/LG; Antioxidant 6PPD of SENNICS CO',llm='TMQ',ref='TMQ')",False
CN116472306A,I1,0.0,100.0,0.0,0.0,0.0,0.0,0.0,0.0,0.0,0.0,60.0,4.8,10.0,0.0,4.0,1.5,1.5,2.0,0.0,2.5,2.0,2.0,CBS,CBS,,,"Lanxess TMQ 2,2,4-trimethyl-1,2-dihydroquinoline-HS/LG; Antioxidant 6PPD of SENNICS CO",TMQ,soluble,SEV,Tris(2-ethylhexyl phosphate),other,,JINGZHOU JIANGHAN FINE bis [3-(triethoxysilyl) propyl]-disulfane (TESPD) JH-S69 of CHEM,TESPD,SSBR,21.0,62.5,Sprintan SLR 4602,,,SMR20,,N234,,,,7000; Agilon 400,160.0,,internal,,,,,,,,,,,,,,,,135.0,170.0,10.0,2.0,135.0,95.0,,,"antiox_type_mismatch(raw='Lanxess TMQ 2,2,4-trimethyl-1,2-dihydroquinoline-HS/LG; Antioxidant 6PPD of SENNICS CO',llm='TMQ',ref='TMQ')",False
CN116472306A,I2,0.0,100.0,0.0,0.0,0.0,0.0,0.0,0.0,0.0,0.0,60.0,4.8,10.0,0.0,4.0,1.5,1.5,2.0,0.0,2.5,2.0,2.0,CBS,CBS,,,"Lanxess TMQ 2,2,4-trimethyl-1,2-dihydroquinoline-HS/LG; Antioxidant 6PPD of SENNICS CO",TMQ,soluble,SEV,Tris(2-ethylhexyl phosphate),other,,JINGZHOU JIANGHAN FINE bis [3-(triethoxysilyl) propyl]-disulfane (TESPD) JH-S69 of CHEM,TESPD,SSBR,21.0,62.5,Sprintan SLR 4602,,,SMR20,,N234,,,,7000; Agilon 400,160.0,,internal,,,,,,,,,,,,,,,,135.0,170.0,10.0,2.0,135.0,95.0,,,"antiox_type_mismatch(raw='Lanxess TMQ 2,2,4-trimethyl-1,2-dihydroquinoline-HS/LG; Antioxidant 6PPD of SENNICS CO',llm='TMQ',ref='TMQ')",False
CN116472306A,R2,0.0,100.0,0.0,0.0,0.0,0.0,0.0,0.0,0.0,0.0,80.0,6.4,10.0,0.0,4.0,1.5,1.5,2.0,0.0,2.5,2.0,2.0,CBS,CBS,,,"Lanxess TMQ 2,2,4-trimethyl-1,2-dihydroquinoline-HS/LG; Antioxidant 6PPD of SENNICS Co",TMQ,soluble,SEV,Tris(2-ethylhexyl phosphate),other,,JINGZHOU JIANGHAN FINE bis [3-(triethoxysilyl) propyl]-disulfane (TESPD) JH-S69 of CHEM,TESPD,SSBR,21.0,62.5,Sprintan SLR 4602,,,SMR20,,N234,,,,7000; Agilon 400,160.0,,internal,,,,,,,,,,,,,,,,135.0,170.0,10.0,2.0,125.0,95.0,,,"antiox_type_mismatch(raw='Lanxess TMQ 2,2,4-trimethyl-1,2-dihydroquinoline-HS/LG; Antioxidant 6PPD of SENNICS Co',llm='TMQ',ref='TMQ')",False
CN116472306A,I3,0.0,100.0,0.0,0.0,0.0,0.0,0.0,0.0,0.0,0.0,80.0,6.4,10.0,0.0,4.0,1.5,1.5,2.0,0.0,2.5,2.0,2.0,CBS,CBS,,,"Lanxess TMQ 2,2,4-trimethyl-1,2-dihydroquinoline-HS/LG; Antioxidant 6PPD of SENNICS Co",TMQ,soluble,SEV,Tris(2-ethylhexyl phosphate),other,,JINGZHOU JIANGHAN FINE bis [3-(triethoxysilyl) propyl]-disulfane (TESPD) JH-S69 of CHEM,TESPD,SSBR,21.0,62.5,Sprintan SLR 4602,,,SMR20,,N234,,,,7000; Agilon 400,160.0,,internal,,,,,,,,,,,,,,,,135.0,170.0,10.0,2.0,125.0,95.0,,,"antiox_type_mismatch(raw='Lanxess TMQ 2,2,4-trimethyl-1,2-dihydroquinoline-HS/LG; Antioxidant 6PPD of SENNICS Co',llm='TMQ',ref='TMQ')",False
CN1875062B,C-1,0.0,70.0,30.0,0.0,0.0,0.0,0.0,0.0,0.0,6.0,80.0,6.4,33.0,0.0,1.9,1.5,1.1,1.8,0.2,2.5,2.0,2.0,CBS (Santocure),CBS,DPG (Perkacit DPG),DPG,"N-1,3-二甲基丁基-N-苯基对苯二胺 (Santoflex 6-PPD)",6PPD,soluble,CV,芳香油 (包括SBR增量油),TDAE,True,TESPT (Si69),TESPT,SSBR,25.0,58.0,,93.0,,,,N234,,,,Zeosil 1165MP,160.0,160.0,internal,,,,,,,,,,,,,,,,165.0,,,2.0,165.0,,,,,False
CN1875062B,C-2,0.0,50.0,0.0,0.0,0.0,50.0,0.0,0.0,0.0,6.0,80.0,6.4,0.0,16.0,1.9,1.5,1.1,1.8,0.2,2.5,2.0,2.0,CBS (Santocure),CBS,DPG (Perkacit DPG),DPG,"N-1,3-二甲基丁基-N-苯基对苯二胺 (Santoflex 6-PPD)",6PPD,soluble,CV,"triolein (sunflower oil with 85% oleic acid, LubrirobTod 1880 from Novance)",TDAE,False,TESPT (Si69),TESPT,SSBR,25.0,58.0,,,,,,N234,,,,Zeosil 1165MP,160.0,160.0,internal,,,,,,,,,,,,,,,,165.0,,,2.0,165.0,,,,,False
CN1993416B,C-1,0.0,69.0,31.0,0.0,0.0,0.0,0.0,0.0,0.0,5.0,80.0,6.5,16.0,12.0,1.9,1.5,1.1,2.0,0.0,1.5,2.0,2.0,Santocure CBS,CBS,Perkacit DPG,DPG,Santoflex 6-PPD,6PPD,insoluble,SEV,MES oil (Flexon 683),MES,True,Si69,TESPT,SSBR,25.0,58.0,SBR (1),93.0,BR (2),,,N234,,,,Zeosil 1165MP,160.0,160.0,internal,92.0,12.0,,,,,68.0,1.96,2.34,1.74,496.0,,,,,165.0,165.0,15.0,1.0,165.0,,,,,False
CN1993416B,C-2,0.0,69.0,31.0,0.0,0.0,0.0,0.0,0.0,0.0,5.0,80.0,6.5,16.0,12.0,1.9,1.5,1.1,2.0,0.0,0.0,2.0,2.0,Santocure CBS,CBS,Perkacit DPG,DPG,Santoflex 6-PPD,6PPD,insoluble,SEV,MES oil (Flexon 683),MES,True,Si69,TESPT,SSBR,25.0,58.0,SBR (1),93.0,BR (2),,,N234,,,,Zeosil 1165MP,160.0,160.0,internal,99.0,6.0,,,,,67.0,1.99,2.56,20.4,454.0,,,,,165.0,165.0,15.0,1.0,165.0,,,,,False
CN1993416B,C-3,0.0,69.0,31.0,0.0,0.0,0.0,0.0,0.0,0.0,1.0,80.0,6.5,16.0,12.0,1.9,1.5,1.1,2.0,0.0,0.0,2.0,2.0,Santocure CBS,CBS,Perkacit DPG,DPG,Santoflex 6-PPD,6PPD,insoluble,SEV,MES oil (Flexon 683),MES,True,Si69,TESPT,SSBR,25.0,58.0,SBR (1),93.0,BR (2),,,N234,,,,Zeosil 1165MP,160.0,160.0,internal,94.0,7.0,,,,,66.0,1.92,2.5,21.4,469.0,,,,,165.0,165.0,15.0,1.0,165.0,,,,,False
CN1993416B,C-4,0.0,69.0,31.0,0.0,0.0,0.0,0.0,0.0,0.0,5.0,80.0,4.3,16.0,12.0,1.9,1.5,1.1,2.0,0.0,0.0,2.0,2.0,Santocure CBS,CBS,Perkacit DPG,DPG,Santoflex 6-PPD,6PPD,insoluble,SEV,MES oil (Flexon 683),MES,True,Formula (VI) silane (bis-monohydroxydimethylsilylpropyl tetrasulfide),other,SSBR,25.0,58.0,SBR (1),93.0,BR (2),,,N234,,,,Zeosil 1165MP,160.0,160.0,internal,101.0,8.0,,,,,67.0,1.87,2.24,21.5,566.0,,,,,165.0,165.0,15.0,1.0,165.0,,,,,False
CN1993416B,C-5,0.0,69.0,31.0,0.0,0.0,0.0,0.0,0.0,0.0,1.0,80.0,4.3,16.0,12.0,1.9,1.5,1.1,2.0,0.0,0.0,2.0,2.0,Santocure CBS,CBS,Perkacit DPG,DPG,Santoflex 6-PPD,6PPD,insoluble,SEV,MES oil (Flexon 683),MES,True,Formula (VI) silane (bis-monohydroxydimethylsilylpropyl tetrasulfide),other,SSBR,25.0,58.0,SBR (1),93.0,BR (2),,,N234,,,,Zeosil 1165MP,160.0,160.0,internal,94.0,11.0,,,,,66.0,1.81,2.12,20.4,538.0,,,,,165.0,165.0,15.0,1.0,165.0,,,,,False
CN1993416B,C-6,0.0,70.0,30.0,0.0,0.0,0.0,0.0,0.0,0.0,5.0,80.0,6.5,16.0,12.0,1.9,1.5,1.1,2.0,0.0,1.5,2.0,2.0,Santocure CBS,CBS,Perkacit DPG,DPG,Santoflex 6-PPD,6PPD,insoluble,SEV,MES oil (Flexon 683),MES,True,Si69,TESPT,SSBR,25.0,58.0,SBR (1),93.0,BR (2),,,N234,,,,Zeosil 1165MP,160.0,160.0,internal,106.0,14.0,,,,,67.0,1.9,2.4,21.1,524.0,,,,,165.0,165.0,15.0,1.0,165.0,,,,,False
CN1993416B,C-7,0.0,70.0,30.0,0.0,0.0,0.0,0.0,0.0,0.0,5.0,80.0,6.5,16.0,12.0,1.9,1.5,1.1,2.0,0.0,0.0,2.0,2.0,Santocure CBS,CBS,Perkacit DPG,DPG,Santoflex 6-PPD,6PPD,insoluble,SEV,MES oil (Flexon 683),MES,True,Si69,TESPT,SSBR,25.0,58.0,SBR (1),93.0,BR (2),,,N234,,,,Zeosil 1165MP,160.0,160.0,internal,114.0,7.0,,,,,68.0,2.2,2.8,20.2,438.0,,,,,165.0,165.0,15.0,1.0,165.0,,,,,False
CN1993416B,C-8,0.0,70.0,30.0,0.0,0.0,0.0,0.0,0.0,0.0,3.0,80.0,6.5,16.0,12.0,1.9,1.5,1.1,2.0,0.0,0.0,2.0,2.0,Santocure CBS,CBS,Perkacit DPG,DPG,Santoflex 6-PPD,6PPD,insoluble,SEV,MES oil (Flexon 683),MES,True,Si69,TESPT,SSBR,25.0,58.0,SBR (1),93.0,BR (2),,,N234,,,,Zeosil 1165MP,160.0,160.0,internal,111.0,8.0,,,,,68.0,2.2,2.7,20.5,460.0,,,,,165.0,165.0,15.0,1.0,165.0,,,,,False
CN1993416B,C-9,0.0,70.0,30.0,0.0,0.0,0.0,0.0,0.0,0.0,3.0,80.0,5.0,16.0,12.0,1.9,1.5,1.1,2.0,0.0,0.0,2.0,2.0,Santocure CBS,CBS,Perkacit DPG,DPG,Santoflex 6-PPD,6PPD,insoluble,SEV,MES oil (Flexon 683),MES,True,"Formula (VIII) silane (MESPT, monoethoxydimethylsilylpropyl tetrasulfide)",other,SSBR,25.0,58.0,SBR (1),93.0,BR (2),,,N234,,,,Zeosil 1165MP,160.0,160.0,internal,108.0,13.0,,,,,66.0,1.9,2.2,22.4,517.0,,,,,165.0,165.0,15.0,1.0,165.0,,,,,False
CN1993416B,C-10,0.0,70.0,30.0,0.0,0.0,0.0,0.0,0.0,0.0,0.3,80.0,5.0,16.0,12.0,1.9,1.5,1.1,2.0,0.0,0.0,2.0,2.0,Santocure CBS,CBS,Perkacit DPG,DPG,Santoflex 6-PPD,6PPD,insoluble,SEV,MES oil (Flexon 683),MES,True,"Formula (VIII) silane (MESPT, monoethoxydimethylsilylpropyl tetrasulfide)",other,SSBR,25.0,58.0,SBR (1),93.0,BR (2),,,N234,,,,Zeosil 1165MP,160.0,160.0,internal,100.0,18.0,,,,,65.0,1.9,2.2,20.2,515.0,,,,,165.0,165.0,15.0,1.0,165.0,,,,,False
DE102015224066A1,Vergleichsbeispiel 1,70.0,0.0,30.0,0.0,0.0,0.0,0.0,0.0,0.0,30.0,0.0,0.0,10.0,0.0,2.0,1.0,1.5,1.5,0.0,3.0,2.0,1.5,SOXINOL CZ,CBS,,,ANTIGEN 6C,6PPD,soluble,CV,JOMO PROCESS P200,paraffinic,False,Si75,other,,,,,,BR01,RSS3,,N339,93.0,119.0,,NIPSIL AQ,205.0,,Banbury,,,,,,,,,,,,,,,,,150.0,30.0,2.0,160.0,90.0,,,"silane_type_mismatch(raw='Si75',llm='other',ref='other')",False
DE102015224066A1,Beispiel 1,70.0,0.0,30.0,0.0,0.0,0.0,0.0,0.0,0.0,30.0,0.0,0.0,10.0,0.0,2.0,1.0,1.5,1.5,0.0,3.0,2.0,1.5,SOXINOL CZ,CBS,,,ANTIGEN 6C,6PPD,soluble,CV,JOMO PROCESS P200,paraffinic,False,Si75,other,,,,,,BR01,RSS3,,N339,93.0,119.0,,NIPSIL AQ,205.0,,Banbury,,,,,,,,,,,,,,,,,150.0,30.0,2.0,160.0,90.0,,,"silane_type_mismatch(raw='Si75',llm='other',ref='other')",False
DE102015224066A1,Beispiel 2,70.0,0.0,30.0,0.0,0.0,0.0,0.0,0.0,0.0,30.0,0.0,0.0,10.0,0.0,2.0,1.0,1.5,1.5,0.0,3.0,2.0,1.5,SOXINOL CZ,CBS,,,ANTIGEN 6C,6PPD,soluble,CV,JOMO PROCESS P200,paraffinic,False,Si75,other,,,,,,BR01,RSS3,,N339,93.0,119.0,,NIPSIL AQ,205.0,,Banbury,,,,,,,,,,,,,,,,,150.0,30.0,2.0,160.0,90.0,,,"silane_type_mismatch(raw='Si75',llm='other',ref='other')",False
DE102015224066A1,Beispiel 3,70.0,0.0,30.0,0.0,0.0,0.0,0.0,0.0,0.0,30.0,0.0,0.0,10.0,0.0,2.0,1.0,1.5,1.5,0.0,3.0,2.0,1.5,SOXINOL CZ,CBS,,,ANTIGEN 6C,6PPD,soluble,CV,JOMO PROCESS P200,paraffinic,False,Si75,other,,,,,,BR01,RSS3,,N339,93.0,119.0,,NIPSIL AQ,205.0,,Banbury,,,,,,,,,,,,,,,,,150.0,30.0,2.0,160.0,90.0,,,"silane_type_mismatch(raw='Si75',llm='other',ref='other')",False
DE102015224066A1,Beispiel 4,70.0,0.0,30.0,0.0,0.0,0.0,0.0,0.0,0.0,30.0,0.0,0.0,10.0,0.0,2.0,1.0,1.5,1.5,0.0,3.0,2.0,1.5,SOXINOL CZ,CBS,,,ANTIGEN 6C,6PPD,soluble,CV,JOMO PROCESS P200,paraffinic,False,Si75,other,,,,,,BR01,RSS3,,N339,93.0,119.0,,NIPSIL AQ,205.0,,Banbury,,,,,,,,,,,,,,,,,150.0,30.0,2.0,160.0,90.0,,,"silane_type_mismatch(raw='Si75',llm='other',ref='other')",False
DE102015224066A1,Beispiel 5,70.0,0.0,30.0,0.0,0.0,0.0,0.0,0.0,0.0,30.0,0.0,0.0,10.0,0.0,2.0,1.0,1.5,1.5,0.0,3.0,2.0,1.5,SOXINOL CZ,CBS,,,ANTIGEN 6C,6PPD,soluble,CV,JOMO PROCESS P200,paraffinic,False,Si75,other,,,,,,BR01,RSS3,,N339,93.0,119.0,,NIPSIL AQ,205.0,,Banbury,,,,,,,,,,,,,,,,,150.0,30.0,2.0,160.0,90.0,,,"silane_type_mismatch(raw='Si75',llm='other',ref='other')",False
DE102015224066A1,Vergleichsbeispiel 2,70.0,0.0,30.0,0.0,0.0,0.0,0.0,0.0,0.0,30.0,0.0,0.0,10.0,0.0,2.0,1.0,1.5,1.5,0.0,3.0,2.0,1.5,SOXINOL CZ,CBS,,,ANTIGEN 6C,6PPD,soluble,CV,JOMO PROCESS P200,paraffinic,False,Si75,other,,,,,,BR01,RSS3,,N339,93.0,119.0,,NIPSIL AQ,205.0,,Banbury,,,,,,,,,,,,,,,,,150.0,30.0,2.0,160.0,90.0,,,"silane_type_mismatch(raw='Si75',llm='other',ref='other')",False
DE102015224066A1,Vergleichsbeispiel 3,70.0,0.0,30.0,0.0,0.0,0.0,0.0,0.0,0.0,30.0,0.0,0.0,10.0,0.0,2.0,1.0,1.5,1.5,0.0,3.0,2.0,1.5,SOXINOL CZ,CBS,,,ANTIGEN 6C,6PPD,soluble,CV,JOMO PROCESS P200,paraffinic,False,Si75,other,,,,,,BR01,RSS3,,N339,93.0,119.0,,NIPSIL AQ,205.0,,Banbury,,,,,,,,,,,,,,,,,150.0,30.0,2.0,160.0,90.0,,,"silane_type_mismatch(raw='Si75',llm='other',ref='other')",False
DE102015224066A1,Vergleichsbeispiel 4,70.0,0.0,30.0,0.0,0.0,0.0,0.0,0.0,0.0,30.0,0.0,0.0,10.0,0.0,2.0,1.0,1.5,1.5,0.0,3.0,2.0,1.5,SOXINOL CZ,CBS,,,ANTIGEN 6C,6PPD,soluble,CV,JOMO PROCESS P200,paraffinic,False,Si75,other,,,,,,BR01,RSS3,,N339,93.0,119.0,,NIPSIL AQ,205.0,,Banbury,,,,,,,,,,,,,,,,,150.0,30.0,2.0,160.0,90.0,,,"silane_type_mismatch(raw='Si75',llm='other',ref='other')",False
DE102015224066A1,Vergleichsbeispiel 5,70.0,0.0,30.0,0.0,0.0,0.0,0.0,0.0,0.0,30.0,0.0,0.0,10.0,0.0,2.0,1.0,1.5,1.5,0.0,3.0,2.0,1.5,SOXINOL CZ,CBS,,,ANTIGEN 6C,6PPD,soluble,CV,JOMO PROCESS P200,paraffinic,False,Si75,other,,,,,,BR01,RSS3,,N339,93.0,119.0,,NIPSIL AQ,205.0,,Banbury,,,,,,,,,,,,,,,,,150.0,30.0,2.0,160.0,90.0,,,"silane_type_mismatch(raw='Si75',llm='other',ref='other')",False
EP0581618B1,Example 1,0.0,100.0,0.0,0.0,0.0,0.0,0.0,0.0,0.0,80.0,0.0,0.0,12.5,0.0,2.0,0.0,2.0,1.0,0.0,5.0,3.0,1.0,N-cyclohexyl-2-benzothiazylsulfenamide,CBS,,,"N-phenyl-N'-1,3-dimethylbutyl-p-phenylenediamine",6PPD,insoluble,CV,Aromatic process oil,other,True,,,ESBR,35.0,25.0,"SBR emulsion (35% styrene, 25% 1,2-structure, 37.5 phr aromatic oil extended)",,,,,N220,125.0,130.0,,,,,Banbury,,,,,,,,2.5,10.8,,,0.35,0.18,,,170.0,170.0,,3.0,170.0,50.0,,,,False
EP0581618B1,Example 2,0.0,100.0,0.0,0.0,0.0,0.0,0.0,0.0,0.0,100.0,0.0,0.0,50.0,0.0,0.0,0.0,2.0,1.0,0.0,5.0,3.0,1.0,N-cyclohexyl-2-benzothiazylsulfenamide,CBS,,,,,insoluble,CV,Aromatic process oil,other,True,,,SSBR,40.0,49.0,"SBR solution (40% styrene, 49% 1,2-structure, 44 phr aromatic oil extended)",,,,,N110,140.0,132.0,,,,,Banbury,,,,,,,,3.0,12.5,,,0.4,0.2,,,170.0,170.0,,3.0,170.0,50.0,,,,False
EP0581618B1,Example 3,0.0,100.0,0.0,0.0,0.0,0.0,0.0,0.0,0.0,60.0,0.0,0.0,0.0,0.0,2.0,0.0,2.0,1.0,0.0,2.0,3.0,1.0,N-cyclohexyl-2-benzothiazysulfenamide,CBS,,,"N-phenyl-N'-1,3-dimethylbutyl-p-phenylenediamine",6PPD,insoluble,CV,,,False,,,SSBR,24.0,34.0,"SBR-1 (benzophenone-modified, 24% styrene, 34% 1,2-structure)",,,,45.0,HAF-HS,104.0,124.0,,,,,Banbury,45.0,,,,,,,,9.8,18.5,,,0.12,,,117.0,160.0,40.0,2.0,117.0,70.0,,,,False
EP0581618B1,Example 4,0.0,100.0,0.0,0.0,0.0,0.0,0.0,0.0,0.0,60.0,0.0,0.0,0.0,0.0,2.0,0.0,2.0,1.0,0.0,2.0,3.0,1.0,N-cyclohexyl-2-benzothiazysulfenamide,CBS,,,"N-phenyl-N'-1,3-dimethylbutyl-p-phenylenediamine",6PPD,insoluble,CV,,,False,,,SSBR,24.0,35.0,"SBR-2 (tin-coupled, 24% styrene, 35% 1,2-structure)",,,,55.0,HAF-HS,104.0,124.0,,,,,Banbury,55.0,,,,,,,,10.2,19.0,,,0.1,,,117.0,160.0,40.0,2.0,117.0,70.0,,,,False
EP0581618B1,Example 5,0.0,100.0,0.0,0.0,0.0,0.0,0.0,0.0,0.0,90.0,0.0,0.0,12.5,0.0,1.0,0.0,2.0,1.0,0.0,2.0,3.0,1.0,N-tert-butyl-2-benzothiazylsulfenamide,TBBS,,,"N-phenyl-N'-1,3-dimethylbutyl-p-phenylenediamine",6PPD,insoluble,CV,Aromatic process oil,other,True,,,ESBR,35.0,25.0,"SBR emulsion (35% styrene, 25% 1,2-structure, 37.5 phr aromatic oil extended)",,,,,ISAF,126.0,114.0,,,,,Banbury,,,,,,,,,11.0,20.0,,,0.15,,,117.0,160.0,40.0,2.0,117.0,70.0,,,,False
DE102015220215A1,Vergleichsbeispiel 1,0.0,100.0,0.0,0.0,0.0,0.0,0.0,0.0,0.0,5.0,80.0,6.4,30.0,10.0,2.0,1.5,1.5,1.5,0.0,2.5,2.0,1.5,SOXINOL CZ,CBS,Sanceler DM-G,MBTS,ANTIGEN 6C,6PPD,soluble,SEV,PROCESS NC 140,TDAE,False,Si75,TESPD,ESBR,,,SBR1502,,,RSS3,,SEAST 6,,,,NIPSIL AQ,205.0,,Banbury,,,,,,,,,,,,,,,,,160.0,30.0,3.0,160.0,90.0,,,,False
DE102015220215A1,Vergleichsbeispiel 2,0.0,100.0,0.0,0.0,0.0,0.0,0.0,0.0,0.0,5.0,80.0,6.4,30.0,10.0,2.0,1.5,1.5,1.5,0.0,2.5,2.0,1.5,SOXINOL CZ,CBS,Sanceler DM-G,MBTS,ANTIGEN 6C,6PPD,soluble,SEV,PROCESS NC 140,TDAE,False,Si75,TESPD,ESBR,,,SBR1502,,,RSS3,,SEAST 6,,,,NIPSIL AQ,205.0,,Banbury,,,,,,,,,,,,,,,,,160.0,30.0,3.0,160.0,90.0,,,,False
DE102015220215A1,Vergleichsbeispiel 3,0.0,100.0,0.0,0.0,0.0,0.0,0.0,0.0,0.0,5.0,80.0,6.4,30.0,10.0,2.0,1.5,1.5,1.5,0.0,2.5,2.0,1.5,SOXINOL CZ,CBS,Sanceler DM-G,MBTS,ANTIGEN 6C,6PPD,soluble,SEV,PROCESS NC 140,TDAE,False,Si75,TESPD,ESBR,,,SBR1502,,,RSS3,,SEAST 6,,,,NIPSIL AQ,205.0,,Banbury,,,,,,,,,,,,,,,,,160.0,30.0,3.0,160.0,90.0,,,,False
DE102015220215A1,Vergleichsbeispiel 4,0.0,100.0,0.0,0.0,0.0,0.0,0.0,0.0,0.0,5.0,80.0,6.4,30.0,10.0,2.0,1.5,1.5,1.5,0.0,2.5,2.0,1.5,SOXINOL CZ,CBS,Sanceler DM-G,MBTS,ANTIGEN 6C,6PPD,soluble,SEV,PROCESS NC 140,TDAE,False,Si75,TESPD,ESBR,,,SBR1502,,,RSS3,,SEAST 6,,,,NIPSIL AQ,205.0,,Banbury,,,,,,,,,,,,,,,,,160.0,30.0,3.0,160.0,90.0,,,,False
