Repository: aimclub/CoScientist

# Supplementary material: CoScientist demo, AAAI-27 Demonstrations

## Contents
- `prompt.txt`: the prompt given to CoScientist and to the opencode baseline (the baseline got one extra line naming the local dataset path).
- `prompt_followup.txt`: the second user turn in the CoScientist session, asking for MCP servers from the two methods that ran.
- `coscientist_report.md`: the report CoScientist generated from its research graph (English, run `tyre-main-2`).
- `coscientist_run_summary.md`: time per agent, tool calls, tokens, cost, graph size, hypotheses and verdicts.
- `opencode_report.md`: the report written by the opencode baseline on the same prompt and model (GLM-5.3).

File: docs/aaai27-demo/supplementary/dataset/tires_2.csv (part 2 of 32)
CN102656023B,W3,0.0,50.0,50.0,0.0,0.0,0.0,0.0,0.0,0.0,0.0,0.0,0.0,0.0,0.0,0.0,0.0,0.0,0.0,0.0,0.0,0.0,0.0,n-cyclohexyl-2-benzothiazole sulfenamide (CBS),CBS,diphenylguanidine (DPG),DPG,,,soluble,SEV,,,False,X50-S,TESPT,SSBR,,,,93.0,,,,N330,,,,ZEOSIL 1165,,,Banbury,,,,,,,,,,,,,,,,,150.0,30.0,2.0,,,,,,False
CN102656023B,F1,0.0,50.0,50.0,0.0,0.0,0.0,0.0,0.0,0.0,0.0,0.0,0.0,0.0,0.0,0.0,0.0,0.0,0.0,0.0,0.0,0.0,0.0,n-cyclohexyl-2-benzothiazole sulfenamide (CBS),CBS,diphenylguanidine (DPG),DPG,,,soluble,SEV,,,False,X50-S,TESPT,SSBR,,,,93.0,,,,N330,,,,ZEOSIL 1165,,,Banbury,,,,,,,,,,,,,,,,,150.0,30.0,2.0,,,,,,False
CN102656023B,F2,0.0,50.0,50.0,0.0,0.0,0.0,0.0,0.0,0.0,0.0,0.0,0.0,0.0,0.0,0.0,0.0,0.0,0.0,0.0,0.0,0.0,0.0,n-cyclohexyl-2-benzothiazole sulfenamide (CBS),CBS,diphenylguanidine (DPG),DPG,,,soluble,SEV,,,False,X50-S,TESPT,SSBR,,,,93.0,,,,N330,,,,ZEOSIL 1165,,,Banbury,,,,,,,,,,,,,,,,,150.0,30.0,2.0,,,,,,False
CN102656023B,F3,0.0,50.0,50.0,0.0,0.0,0.0,0.0,0.0,0.0,0.0,0.0,0.0,0.0,0.0,0.0,0.0,0.0,0.0,0.0,0.0,0.0,0.0,n-cyclohexyl-2-benzothiazole sulfenamide (CBS),CBS,diphenylguanidine (DPG),DPG,,,soluble,SEV,,,False,X50-S,TESPT,SSBR,,,,93.0,,,,N330,,,,ZEOSIL 1165,,,Banbury,,,,,,,,,,,,,,,,,150.0,30.0,2.0,,,,,,False
DE102015220215A1,Vergleichsbeispiel 5,0.0,100.0,0.0,0.0,0.0,0.0,0.0,0.0,0.0,5.0,80.0,6.4,30.0,10.0,2.0,1.5,1.5,1.5,0.0,2.5,2.0,1.5,SOXINOL CZ,CBS,Sanceler DM-G,MBTS,ANTIGEN 6C,6PPD,soluble,SEV,PROCESS NC 140,TDAE,False,Si75,TESPD,ESBR,,,SBR1502,,,,,SEAST 6,,,,NIPSIL AQ,205.0,,Banbury,,,,,,,,,,,,,,,,,160.0,30.0,3.0,160.0,90.0,,,,False
DE102015220215A1,Vergleichsbeispiel 6,0.0,100.0,0.0,0.0,0.0,0.0,0.0,0.0,0.0,5.0,80.0,6.4,30.0,10.0,2.0,1.5,1.5,1.5,0.0,2.5,2.0,1.5,SOXINOL CZ,CBS,Sanceler DM-G,MBTS,ANTIGEN 6C,6PPD,soluble,SEV,PROCESS NC 140,TDAE,False,Si75,TESPD,ESBR,,,SBR1502,,,RSS3,,SEAST 6,,,,NIPSIL AQ,205.0,,Banbury,,,,,,,,,,,,,,,,,160.0,30.0,3.0,160.0,90.0,,,,False
DE102015220215A1,Vergleichsbeispiel 7,0.0,100.0,0.0,0.0,0.0,0.0,0.0,0.0,0.0,5.0,80.0,6.4,30.0,10.0,2.0,1.5,1.5,1.5,0.0,2.5,2.0,1.5,SOXINOL CZ,CBS,Sanceler DM-G,MBTS,ANTIGEN 6C,6PPD,soluble,SEV,PROCESS NC 140,TDAE,False,Si75,TESPD,ESBR,,,SBR1502,,,RSS3,,SEAST 6,,,,NIPSIL AQ,205.0,,Banbury,,,,,,,,,,,,,,,,,160.0,30.0,3.0,160.0,90.0,,,,False
DE102015220215A1,Vergleichsbeispiel 8,0.0,100.0,0.0,0.0,0.0,0.0,0.0,0.0,0.0,5.0,80.0,6.4,30.0,10.0,2.0,1.5,1.5,1.5,0.0,2.5,2.0,1.5,SOXINOL CZ,CBS,Sanceler DM-G,MBTS,ANTIGEN 6C,6PPD,soluble,SEV,PROCESS NC 140,TDAE,False,Si75,TESPD,ESBR,,,SBR1502,,,RSS3,,SEAST 6,,,,NIPSIL AQ,205.0,,Banbury,,,,,,,,,,,,,,,,,160.0,30.0,3.0,160.0,90.0,,,,False
DE102015220215A1,Beispiel 1,0.0,100.0,0.0,0.0,0.0,0.0,0.0,0.0,0.0,5.0,80.0,6.4,30.0,10.0,2.0,1.5,1.5,1.5,0.0,2.5,2.0,1.5,SOXINOL CZ,CBS,Sanceler DM-G,MBTS,ANTIGEN 6C,6PPD,soluble,SEV,PROCESS NC 140,TDAE,False,Si75,TESPD,ESBR,,,SBR1502,,,RSS3,,SEAST 6,,,,NIPSIL AQ,205.0,,Banbury,,,,,,,,,,,,,,,,,160.0,30.0,3.0,160.0,90.0,,,,False
DE102015220215A1,Beispiel 2,0.0,100.0,0.0,0.0,0.0,0.0,0.0,0.0,0.0,5.0,80.0,6.4,30.0,10.0,2.0,1.5,1.5,1.5,0.0,2.5,2.0,1.5,SOXINOL CZ,CBS,Sanceler DM-G,MBTS,ANTIGEN 6C,6PPD,soluble,SEV,PROCESS NC 140,TDAE,False,Si75,TESPD,ESBR,,,SBR1502,,,RSS3,,SEAST 6,,,,NIPSIL AQ,205.0,,Banbury,,,,,,,,,,,,,,,,,160.0,30.0,3.0,160.0,90.0,,,,False
DE102015220215A1,Beispiel 3,0.0,100.0,0.0,0.0,0.0,0.0,0.0,0.0,0.0,5.0,80.0,6.4,30.0,10.0,2.0,1.5,1.5,1.5,0.0,2.5,2.0,1.5,SOXINOL CZ,CBS,Sanceler DM-G,MBTS,ANTIGEN 6C,6PPD,soluble,SEV,PROCESS NC 140,TDAE,False,Si75,TESPD,ESBR,,,SBR1502,,,RSS3,,SEAST 6,,,,NIPSIL AQ,205.0,,Banbury,,,,,,,,,,,,,,,,,160.0,30.0,3.0,160.0,90.0,,,,False
DE102015220215A1,Beispiel 4,0.0,100.0,0.0,0.0,0.0,0.0,0.0,0.0,0.0,5.0,80.0,6.4,30.0,10.0,2.0,1.5,1.5,1.5,0.0,2.5,2.0,1.5,SOXINOL CZ,CBS,Sanceler DM-G,MBTS,ANTIGEN 6C,6PPD,soluble,SEV,PROCESS NC 140,TDAE,False,Si75,TESPD,ESBR,,,SBR1502,,,RSS3,,SEAST 6,,,,NIPSIL AQ,205.0,,Banbury,,,,,,,,,,,,,,,,,160.0,30.0,3.0,160.0,90.0,,,,False
DE102015220215A1,Beispiel 5,0.0,100.0,0.0,0.0,0.0,0.0,0.0,0.0,0.0,5.0,80.0,6.4,30.0,10.0,2.0,1.5,1.5,1.5,0.0,2.5,2.0,1.5,SOXINOL CZ,CBS,Sanceler DM-G,MBTS,ANTIGEN 6C,6PPD,soluble,SEV,PROCESS NC 140,TDAE,False,Si75,TESPD,ESBR,,,SBR1502,,,RSS3,,SEAST 6,,,,NIPSIL AQ,205.0,,Banbury,,,,,,,,,,,,,,,,,160.0,30.0,3.0,160.0,90.0,,,,False
EP1191058B1,Control Sample A,50.0,50.0,0.0,0.0,0.0,0.0,0.0,0.0,0.0,43.0,17.0,0.0,8.8,0.0,3.3,0.0,1.3,1.1,0.0,2.5,2.0,1.1,,,,,Antioxidant/antiozonant,other,insoluble,CV,Processing oil,other,False,,,SSBR,,,,,,,,,,,,,,,internal,,,,,,,,1.7,9.0,17.1,475.0,0.17,0.092,120.0,,160.0,,,3.0,160.0,110.0,,primary_accel_type_missing; silica_without_silane,,True
EP1191058B1,Control Sample B,50.0,50.0,0.0,0.0,0.0,0.0,0.0,0.0,0.0,43.0,17.0,3.5,8.8,0.0,3.3,0.0,1.3,1.1,0.0,2.5,2.0,1.1,,,,,Antioxidant/antiozonant,other,insoluble,CV,Processing oil,other,False,Silane coupler (50% active),other,SSBR,,,,,,,,,,,,,,,internal,,,,,,,,2.1,12.3,19.0,439.0,0.175,0.091,105.0,,160.0,,,3.0,160.0,110.0,,primary_accel_type_missing,,True
EP1191058B1,Sample C,50.0,50.0,0.0,0.0,0.0,0.0,0.0,0.0,0.0,43.0,17.0,0.0,8.8,0.0,3.3,0.0,1.3,1.1,0.0,2.5,2.0,1.1,,,,,Antioxidant/antiozonant,other,insoluble,CV,Processing oil,other,False,Non-silane coupler (50% active),other,SSBR,,,,,,,,,,,,,,,internal,,,,,,,,2.2,11.6,18.8,457.0,0.159,0.096,102.0,,160.0,,,3.0,160.0,110.0,,primary_accel_type_missing; silica_without_silane,,True
EP0738755B1,Example 1,0.0,100.0,0.0,0.0,0.0,0.0,0.0,0.0,0.0,6.4,78.5,6.4,50.0,0.0,3.0,0.0,1.4,1.0,1.0,2.0,2.0,2.0,Sox CZ,CBS,Sox D,DPG,"Sunknock N, Antigen 3C",6PPD,insoluble,SEV,X-140,TDAE,False,,TESPT,SSBR,29.0,,A1,,,,,Diablack N339,,,,,,,Banbury,,,,,,,,,16.38,,,119.0,84.0,,,150.0,160.0,30.0,3.0,150.0,,,,,False
EP0738755B1,Example 2,0.0,100.0,0.0,0.0,0.0,0.0,0.0,0.0,0.0,6.4,78.5,6.4,50.0,0.0,3.0,0.0,1.4,1.0,1.0,2.0,2.0,2.0,Sox CZ,CBS,Sox D,DPG,"Sunknock N, Antigen 3C",6PPD,insoluble,SEV,X-140,TDAE,False,,TESPT,SSBR,29.0,,A1,,,,,Diablack N339,,,,,,,Banbury,,,,,,,,,17.36,,,120.0,81.0,,,150.0,160.0,30.0,3.0,150.0,,,,,False
EP0738755B1,Example 3,0.0,100.0,0.0,0.0,0.0,0.0,0.0,0.0,0.0,6.4,78.5,6.4,50.0,0.0,3.0,0.0,1.4,1.0,1.0,2.0,2.0,2.0,Sox CZ,CBS,Sox D,DPG,"Sunknock N, Antigen 3C",6PPD,insoluble,SEV,X-140,TDAE,False,,TESPT,SSBR,29.0,,A1,,,,,Diablack N339,,,,,,,Banbury,,,,,,,,,17.65,,,118.0,72.0,,,150.0,160.0,30.0,3.0,150.0,,,,,False
EP0738755B1,Example 4,0.0,100.0,0.0,0.0,0.0,0.0,0.0,0.0,0.0,6.4,78.5,6.4,50.0,0.0,3.0,0.0,1.4,1.0,1.0,2.0,2.0,2.0,Sox CZ,CBS,Sox D,DPG,"Sunknock N, Antigen 3C",6PPD,insoluble,SEV,X-140,TDAE,False,,TESPT,SSBR,29.0,,A1,,,,,Diablack N339,,,,,,,Banbury,,,,,,,,,15.98,,,114.0,84.0,,,150.0,160.0,30.0,3.0,150.0,,,,,False
EP0738755B1,Example 5,0.0,100.0,0.0,0.0,0.0,0.0,0.0,0.0,0.0,6.4,78.5,6.4,50.0,0.0,3.0,0.0,1.4,1.0,1.0,2.0,2.0,2.0,Sox CZ,CBS,Sox D,DPG,"Sunknock N, Antigen 3C",6PPD,insoluble,SEV,X-140,TDAE,False,,TESPT,SSBR,29.0,,A1,,,,,Diablack N339,,,,,,,Banbury,,,,,,,,,14.02,,,107.0,89.0,,,150.0,160.0,30.0,3.0,150.0,,,,,False
EP0738755B1,Example 6,0.0,100.0,0.0,0.0,0.0,0.0,0.0,0.0,0.0,6.4,78.5,6.4,50.0,0.0,3.0,0.0,1.4,1.0,1.0,2.0,2.0,2.0,Sox CZ,CBS,Sox D,DPG,"Sunknock N, Antigen 3C",6PPD,insoluble,SEV,X-140,TDAE,False,,TESPT,SSBR,29.0,,A1,,,,,Diablack N339,,,,,,,Banbury,,,,,,,,,11.86,,,113.0,81.0,,,130.0,160.0,30.0,3.0,130.0,,,,,False
EP0738755B1,Example 7,0.0,100.0,0.0,0.0,0.0,0.0,0.0,0.0,0.0,6.4,78.5,6.4,50.0,0.0,3.0,0.0,1.4,1.0,1.0,2.0,2.0,2.0,Sox CZ,CBS,Sox D,DPG,"Sunknock N, Antigen 3C",6PPD,insoluble,SEV,X-140,TDAE,False,,TESPT,SSBR,29.0,,A1,,,,,Diablack N339,,,,,,,Banbury,,,,,,,,,17.26,,,119.0,72.0,,,160.0,160.0,30.0,3.0,160.0,,,,,False
EP0738755B1,Example 8,0.0,100.0,0.0,0.0,0.0,0.0,0.0,0.0,0.0,6.4,78.5,4.5,50.0,0.0,3.0,0.0,1.4,1.0,1.0,2.0,2.0,2.0,Sox CZ,CBS,Sox D,DPG,"Sunknock N, Antigen 3C",6PPD,insoluble,SEV,X-140,TDAE,False,,TESPT,SSBR,29.0,,A1,,,,,Diablack N339,,,,,,,Banbury,,,,,,,,,12.06,,,116.0,73.0,,,130.0,160.0,30.0,3.0,130.0,,,,,False
EP0738755B1,Comparative Example 1,0.0,100.0,0.0,0.0,0.0,0.0,0.0,0.0,0.0,6.4,78.5,6.4,50.0,0.0,3.0,0.0,1.4,1.0,1.0,2.0,2.0,2.0,Sox CZ,CBS,Sox D,DPG,"Sunknock N, Antigen 3C",6PPD,insoluble,SEV,X-140,TDAE,False,,TESPT,SSBR,29.0,,A1,,,,,Diablack N339,,,,,,,Banbury,,,,,,,,,12.06,,,100.0,100.0,,,150.0,160.0,30.0,3.0,150.0,,,,,False
EP0738755B1,Comparative Example 2,0.0,100.0,0.0,0.0,0.0,0.0,0.0,0.0,0.0,6.4,78.5,6.4,50.0,0.0,3.0,0.0,1.4,1.0,1.0,2.0,2.0,2.0,Sox CZ,CBS,Sox D,DPG,"Sunknock N, Antigen 3C",6PPD,insoluble,SEV,X-140,TDAE,False,,TESPT,SSBR,29.0,,A1,,,,,Diablack N339,,,,,,,Banbury,,,,,,,,,13.73,,,125.0,66.0,,,130.0,160.0,30.0,3.0,130.0,,,,,False
EP0738755B1,Comparative Example 3,0.0,100.0,0.0,0.0,0.0,0.0,0.0,0.0,0.0,6.4,78.5,6.4,50.0,0.0,3.0,0.0,1.4,1.0,1.0,2.0,2.0,2.0,Sox CZ,CBS,Sox D,DPG,"Sunknock N, Antigen 3C",6PPD,insoluble,SEV,X-140,TDAE,False,,TESPT,SSBR,29.0,,A1,,,,,Diablack N339,,,,,,,Banbury,,,,,,,,,11.96,,,131.0,58.0,,,144.0,160.0,30.0,3.0,144.0,,,,,False
EP0738755B1,Comparative Example 4,0.0,100.0,0.0,0.0,0.0,0.0,0.0,0.0,0.0,6.4,78.5,6.4,50.0,0.0,3.0,0.0,1.4,1.0,1.0,2.0,2.0,2.0,Sox CZ,CBS,Sox D,DPG,"Sunknock N, Antigen 3C",6PPD,insoluble,SEV,X-140,TDAE,False,,TESPT,SSBR,29.0,,A1,,,,,Diablack N339,,,,,,,Banbury,,,,,,,,,14.41,,,92.0,77.0,,,130.0,160.0,30.0,3.0,130.0,,,,,False
EP0738755B1,Comparative Example 5,0.0,100.0,0.0,0.0,0.0,0.0,0.0,0.0,0.0,6.4,78.5,6.4,50.0,0.0,3.0,0.0,1.4,1.0,1.0,2.0,2.0,2.0,Sox CZ,CBS,Sox D,DPG,"Sunknock N, Antigen 3C",6PPD,insoluble,SEV,X-140,TDAE,False,,TESPT,SSBR,29.0,,A1,,,,,Diablack N339,,,,,,,Banbury,,,,,,,,,9.51,,,105.0,79.0,,,115.0,160.0,30.0,3.0,115.0,,,,,False
EP0738755B1,Comparative Example 6,0.0,100.0,0.0,0.0,0.0,0.0,0.0,0.0,0.0,6.4,78.5,6.4,50.0,0.0,3.0,0.0,1.4,1.0,1.0,2.0,2.0,2.0,Sox CZ,CBS,Sox D,DPG,"Sunknock N, Antigen 3C",6PPD,insoluble,SEV,X-140,TDAE,False,,TESPT,SSBR,,,A2,,,,,Diablack N339,,,,,,,Banbury,,,,,,,,,4.02,,,42.0,141.0,,,123.0,160.0,30.0,3.0,123.0,,,,,False
EP0738755B1,Comparative Example 7,0.0,100.0,0.0,0.0,0.0,0.0,0.0,0.0,0.0,6.4,78.5,6.4,50.0,0.0,3.0,0.0,1.4,1.0,1.0,2.0,2.0,2.0,Sox CZ,CBS,Sox D,DPG,"Sunknock N, Antigen 3C",6PPD,insoluble,SEV,X-140,TDAE,False,,TESPT,SSBR,,,A2,,,,,Diablack N339,,,,,,,Banbury,,,,,,,,,4.51,,,47.0,94.0,,,125.0,160.0,30.0,3.0,125.0,,,,,False
EP1241203B1,No. A,0.0,75.0,25.0,0.0,0.0,0.0,0.0,0.0,0.0,6.0,75.0,6.0,20.0,0.0,3.25,1.5,2.0,3.15,0.0,2.5,3.0,3.15,Sulfenamide type accelerator,CBS,Guanidine type accelerator,DPG,Phenylene diamine types,6PPD,soluble,SEV,Aromatic rubber processing oil,TDAE,False,bis-(3-triethoxysilylpropyl) tetrasulfide (TESPT) as X50S,TESPT,ESBR,40.0,,MVR 40/40,,Budene 1207,,,,,,,Zeosil 1165MP,,,Banbury,45.5,,,,,,67.5,2.7,15.9,24.3,427.0,,,95.0,,115.0,160.0,14.0,3.0,160.0,115.0,,,,False
EP1241203B1,Control No. B,0.0,75.0,25.0,0.0,0.0,0.0,0.0,0.0,0.0,6.0,75.0,6.0,20.0,0.0,3.25,1.5,2.0,3.15,0.0,2.5,3.0,3.15,Sulfenamide type accelerator,CBS,Guanidine type accelerator,DPG,Phenylene diamine types,6PPD,soluble,SEV,Aromatic rubber processing oil,TDAE,False,bis-(3-triethoxysilylpropyl) tetrasulfide (TESPT) as X50S,TESPT,ESBR,40.0,,MVR 40/40,,Budene 1207,,,,,,,Zeosil 1165MP,,,Banbury,34.7,,,,,,69.9,2.6,12.7,21.9,477.0,,,116.0,,115.0,160.0,14.0,3.0,160.0,115.0,,,,False
EP1241203B1,No. C,0.0,75.0,25.0,0.0,0.0,0.0,0.0,0.0,0.0,6.0,75.0,6.0,20.0,0.0,3.25,1.5,2.0,3.15,0.0,2.5,3.0,3.15,Sulfenamide type accelerator,CBS,Guanidine type accelerator,DPG,Phenylene diamine types,6PPD,soluble,SEV,Aromatic rubber processing oil,TDAE,False,bis-(3-triethoxysilylpropyl) tetrasulfide (TESPT) as X50S,TESPT,ESBR,36.5,,MVR 23/50,,Budene 1207,,,,,,,Zeosil 1165MP,,,Banbury,45.0,,,,,,65.9,2.4,14.5,24.1,443.0,,,100.0,,115.0,160.0,14.0,3.0,160.0,115.0,,,,False
EP1241203B1,Control No. D,0.0,75.0,25.0,0.0,0.0,0.0,0.0,0.0,0.0,6.0,75.0,6.0,20.0,0.0,3.25,1.5,2.0,3.15,0.0,2.5,3.0,3.15,Sulfenamide type accelerator,CBS,Guanidine type accelerator,DPG,Phenylene diamine types,6PPD,soluble,SEV,Aromatic rubber processing oil,TDAE,False,bis-(3-triethoxysilylpropyl) tetrasulfide (TESPT) as X50S,TESPT,ESBR,36.5,,MVR 23/50,,Budene 1207,,,,,,,Zeosil 1165MP,,,Banbury,34.2,,,,,,68.1,2.2,11.3,21.8,494.0,,,110.0,,115.0,160.0,14.0,3.0,160.0,115.0,,,,False
EP1241203B1,Control No. E,0.0,75.0,25.0,0.0,0.0,0.0,0.0,0.0,0.0,6.0,75.0,6.0,28.0,0.0,3.25,1.5,2.0,3.15,0.0,2.5,3.0,3.15,Sulfenamide type accelerator,CBS,Guanidine type accelerator,DPG,Phenylene diamine types,6PPD,soluble,SEV,Aromatic rubber processing oil (introduced with ESBR 1721),TDAE,True,bis-(3-triethoxysilylpropyl) tetrasulfide (TESPT) as X50S,TESPT,ESBR,,,ESBR 1721,,Budene 1207,,,,,,,Zeosil 1165MP,,,Banbury,53.0,,,,,,64.3,1.8,10.4,25.5,549.0,,,103.0,,115.0,160.0,14.0,3.0,160.0,115.0,,,,False
EP1241203B1,Control No. F,0.0,75.0,25.0,0.0,0.0,0.0,0.0,0.0,0.0,6.0,75.0,6.0,28.0,0.0,3.25,1.5,2.0,3.15,0.0,2.5,3.0,3.15,Sulfenamide type accelerator,CBS,Guanidine type accelerator,DPG,Phenylene diamine types,6PPD,soluble,SEV,Aromatic rubber processing oil (introduced with ESBR 1721),TDAE,True,bis-(3-triethoxysilylpropyl) tetrasulfide (TESPT) as X50S,TESPT,ESBR,,,ESBR 1721,,Budene 1207,,,,,,,Zeosil 1165MP,,,Banbury,37.0,,,,,,67.8,2.2,10.9,22.7,532.0,,,124.0,,115.0,160.0,14.0,3.0,160.0,115.0,,,,False
EP1448400A1,Example 1 (*),0.0,70.0,30.0,0.0,0.0,0.0,0.0,0.0,0.0,0.0,70.0,5.0,0.0,0.0,2.0,0.0,1.5,1.8,2.0,2.5,0.0,3.8,CBS,CBS,DPG,DPG,"N-1,3-dimethylbutyl-N'-phenyl-p-phenylenediamine",6PPD,insoluble,SEV,oil (contained in SBR),TDAE,True,"X50S (50% silane, 50% carbon black)",TESPT,SSBR,25.0,,Buna® 5025,,Europrene® BR 40,,,,,,,Zeosil® 1165 MP,,,internal,70.0,,,,10.5,,,,6.5,15.5,450.0,,0.175,,,145.0,151.0,30.0,3.0,125.0,,,,,False
EP1448400A1,Example 2,0.0,70.0,30.0,0.0,0.0,0.0,0.0,0.0,0.0,0.0,70.0,5.0,0.0,0.0,2.0,0.0,1.5,1.8,2.0,2.5,0.0,3.8,CBS,CBS,DPG,DPG,"N-1,3-dimethylbutyl-N'-phenyl-p-phenylenediamine",6PPD,insoluble,SEV,oil (contained in SBR),TDAE,True,"X50S (50% silane, 50% carbon black)",TESPT,SSBR,25.0,,Buna® 5025,,Europrene® BR 40,,,,,,,Zeosil® 1165 MP,,,internal,72.0,,,,10.5,,,,7.5,16.0,420.0,,0.155,,,145.0,151.0,30.0,3.0,125.0,,,,,False
EP1559586B1,Comparative Sample A,0.0,70.0,30.0,0.0,0.0,0.0,0.0,0.0,0.0,0.0,86.0,7.9,28.0,5.0,0.0,0.0,1.4,4.0,0.0,0.0,0.0,4.0,sulfenamide together with diphenyl guanidine,other,Diphenyl guanidine,DPG,,,insoluble,CV,Aromatic rubber processing oil and microcrystalline and paraffinic waxes,other,False,X266S™ as a bis (3-triethoxysilylpropyl) polysulfide containing from about 2 to about 2.6 sulfur atoms in its polysulfidic bridge as a composite on a carbon carrier in a 50/50 weight ratio,other,ESBR,40.0,,Se S1721S™,,Budene™ 1207,,,N134,,130.0,,Zeosil 1165MP™,,,internal,,,,,12.6,,66.0,,8.5,18.1,600.0,,,,,165.0,160.0,14.0,2.0,165.0,115.0,,,"primary_accel_type_mismatch(raw='sulfenamide together with diphenyl guanidine',llm='other',ref='other'); oil_type_mismatch(raw='Aromatic rubber processing oil and microcrystalline and paraffinic waxes',llm='other',ref='other')",False
EP1559586B1,Comparative Sample B,0.0,75.0,25.0,0.0,0.0,0.0,0.0,0.0,0.0,10.0,90.0,7.2,35.9,0.0,0.0,0.0,1.8,3.6,0.0,0.0,0.0,3.6,sulfenamide together with diphenyl guanidine,other,Diphenyl guanidine,DPG,,,insoluble,CV,Aromatic rubber processing oil and microcrystalline and paraffinic waxes,other,False,X266S™ as a bis (3-triethoxysilylpropyl) polysulfide containing from about 2 to about 2.6 sulfur atoms in its polysulfidic bridge as a composite on a carbon carrier in a 50/50 weight ratio,other,SSBR,25.0,47.0,"functionalized solution polymerization prepared styrene/butadiene copolymer rubber which contains internal pendent siloxy groups in its polymeric chain, is considered herein as being representative by the general Formula (I)",,Budene™ 1207,,,N134,,130.0,,Zeosil 1165MP™,,,internal,,,,,19.6,,67.0,,9.7,16.2,485.0,,,,,165.0,160.0,14.0,2.0,165.0,115.0,,,"primary_accel_type_mismatch(raw='sulfenamide together with diphenyl guanidine',llm='other',ref='other'); oil_type_mismatch(raw='Aromatic rubber processing oil and microcrystalline and paraffinic waxes',llm='other',ref='other')",False
EP1559586B1,Comparative Sample C,0.0,75.0,25.0,0.0,0.0,0.0,0.0,0.0,0.0,10.0,86.0,6.9,33.9,6.0,0.0,0.0,1.9,3.6,0.0,0.0,0.0,3.6,sulfenamide together with diphenyl guanidine,other,Diphenyl guanidine,DPG,,,insoluble,CV,Aromatic rubber processing oil and microcrystalline and paraffinic waxes,other,False,X266S™ as a bis (3-triethoxysilylpropyl) polysulfide containing from about 2 to about 2.6 sulfur atoms in its polysulfidic bridge as a composite on a carbon carrier in a 50/50 weight ratio,other,SSBR,25.0,47.0,"functionalized solution polymerization prepared styrene/butadiene copolymer rubber which contains internal pendent siloxy groups in its polymeric chain, is considered herein as being representative by the general Formula (I)",,Budene™ 1207,,,N134,,130.0,,Zeosil 1165MP™,,,internal,,,,,17.1,,66.0,,9.1,16.9,525.0,,,,,165.0,160.0,14.0,2.0,165.0,115.0,,,"primary_accel_type_mismatch(raw='sulfenamide together with diphenyl guanidine',llm='other',ref='other'); oil_type_mismatch(raw='Aromatic rubber processing oil and microcrystalline and paraffinic waxes',llm='other',ref='other')",False
EP1326913A2,Invention Stock 1,0.0,100.0,0.0,0.0,0.0,0.0,0.0,0.0,0.0,0.0,30.0,0.0,0.0,0.0,0.0,0.0,0.0,0.0,0.0,0.0,0.0,0.0,N-cyclohexyl-2-benzothiazylsulfenamide (CBS),CBS,diphenylguanidine (DPG),DPG,Antioxidant (type not specified),,soluble,SEV,Process oil,TDAE,False,3-mercaptopropyltriethoxysilane (MS) + n-octyltriethoxysilane (OTES),TESPT,SSBR,,,,,,,52.4,,,,,Hi-Sil 210,,,Banbury,56.9,20.2,2.0,,5.8,,,,15.72,19.44,380.0,0.198,0.105,,,175.0,171.0,15.0,2.0,175.0,80.0,,silica_without_silane,,False
EP1326913A2,Invention Stock 2,0.0,100.0,0.0,0.0,0.0,0.0,0.0,0.0,0.0,0.0,30.0,0.0,0.0,0.0,0.0,0.0,0.0,0.0,0.0,0.0,0.0,0.0,CBS,CBS,DPG,DPG,,,,CV,process oil,,False,3-mercaptopropyltriethoxysilane,other,,,,,,,,,,,,,,,,Banbury,60.0,20.4,2.4,,7.0,,,,15.17,19.31,380.0,0.212,0.101,,,175.0,171.0,15.0,2.0,175.0,80.0,,silica_without_silane,,False
EP1326913A2,Comparison Stock C-A,0.0,100.0,0.0,0.0,0.0,0.0,0.0,0.0,0.0,0.0,30.0,0.0,0.0,0.0,0.0,0.0,0.0,0.0,0.0,0.0,0.0,0.0,CBS,CBS,DPG,DPG,,,,CV,process oil,,False,Si69,TESPT,SSBR,,,,,,,52.4,,,,,,,,Banbury,52.9,12.1,1.9,,5.4,,,,15.72,19.31,370.0,0.16,0.13,,,175.0,171.0,15.0,2.0,175.0,80.0,,silica_without_silane,,False
EP1326913A2,Comparison Stock C-B,0.0,100.0,0.0,0.0,0.0,0.0,0.0,0.0,0.0,0.0,30.0,0.0,0.0,0.0,0.0,0.0,0.0,0.0,0.0,0.0,0.0,0.0,CBS,CBS,DPG,DPG,,,,CV,process oil,,False,,,SSBR,,,,,,,52.4,,,,,,,,Banbury,48.0,16.0,2.0,,6.0,,,,12.07,19.31,470.0,0.19,0.103,,,175.0,171.0,15.0,2.0,175.0,80.0,,silica_without_silane,,False
EP1326913A2,Comparison Stock C-C,0.0,100.0,0.0,0.0,0.0,0.0,0.0,0.0,0.0,0.0,30.0,0.0,0.0,0.0,0.0,0.0,0.0,0.0,0.0,0.0,0.0,0.0,CBS,CBS,DPG,DPG,,,,CV,process oil,,False,Si69,TESPT,,,,,,,,,,,,,,,,Banbury,67.0,20.0,2.0,,6.5,,,,15.51,19.31,380.0,0.18,0.12,,,175.0,171.0,15.0,2.0,175.0,80.0,,silica_without_silane,,False
EP1326913A2,Comparison Stock C-D,0.0,100.0,0.0,0.0,0.0,0.0,0.0,0.0,0.0,0.0,30.0,0.0,0.0,0.0,0.0,0.0,0.0,0.0,0.0,0.0,0.0,0.0,CBS,CBS,DPG,DPG,,,,CV,process oil,,False,Si69,TESPT,SSBR,,,,,,,,,,,,,,,Banbury,48.0,18.5,2.1,,5.5,,,,13.51,19.31,420.0,0.17,0.182,,,175.0,171.0,15.0,2.0,175.0,80.0,,silica_without_silane,,False
EP1326913A2,Comparison Stock C-E,0.0,100.0,0.0,0.0,0.0,0.0,0.0,0.0,0.0,0.0,30.0,0.0,0.0,0.0,0.0,0.0,0.0,0.0,0.0,0.0,0.0,0.0,CBS,CBS,DPG,DPG,,,,CV,process oil,,False,3-mercaptopropyltriethoxysilane,other,SSBR,,,,,,,,,,,,,,,Banbury,,,,,,,,,22.48,19.99,200.0,0.19,0.125,,,175.0,171.0,15.0,2.0,175.0,80.0,,silica_without_silane,,False
EP1337582B1,7,40.0,60.0,0.0,0.0,0.0,0.0,0.0,0.0,0.0,2.0,0.0,0.0,5.0,2.0,4.0,0.0,5.0,2.5,0.0,5.0,2.0,2.5,CBS,CBS,,,TMQ,TMQ,soluble,CV,Renopol L,naphthenic,False,,,,,,,,,,,N330,,,,VN 3,,,,20.4,,,,,,,4.4,,12.4,250.0,,0.079,,60.0,,165.0,15.0,,,,,,,True
EP1337582B1,8,40.0,60.0,0.0,0.0,0.0,0.0,0.0,0.0,0.0,2.0,0.0,0.0,5.0,2.0,4.0,0.0,5.0,2.5,0.0,5.0,2.0,2.5,CBS,CBS,,,TMQ,TMQ,soluble,CV,Renopol L,naphthenic,False,,,,,,,,,,,N330,,,,,,,,28.1,,,,,,,3.4,,11.9,255.0,,0.053,,65.0,,165.0,15.0,,,,,,,True
EP1593528B1,Cpd 1,100.0,0.0,0.0,0.0,0.0,0.0,0.0,0.0,0.0,50.0,0.0,0.0,5.0,0.0,2.0,0.0,1.4,1.0,0.0,5.0,2.0,1.0,tertiary butyl sulfenamide,TBBS,,,Quinoline type,TMQ,insoluble,CV,Flexon 641,paraffinic,False,,,,,,,,,SMR20,,N229,,,,,,,Banbury,,,,,12.1,,65.0,,14.5,23.1,446.0,,,127.0,,160.0,150.0,32.0,2.0,160.0,110.0,,,,False
EP1593528B1,Cpd 2,70.0,0.0,30.0,0.0,0.0,0.0,0.0,0.0,0.0,50.0,0.0,0.0,5.0,0.0,2.0,0.0,1.4,1.0,0.0,5.0,2.0,1.0,tertiary butyl sulfenamide,TBBS,,,Quinoline type,TMQ,insoluble,CV,Flexon 641,paraffinic,False,,,,,,,,Sample A,SMR20,,N229,,,,,,,Banbury,,,,,15.6,,67.0,,15.0,22.6,424.0,,,86.0,,160.0,150.0,32.0,2.0,160.0,110.0,,,,False
EP1593528B1,Cpd 3,70.0,0.0,30.0,0.0,0.0,0.0,0.0,0.0,0.0,50.0,0.0,0.0,5.0,0.0,2.0,0.0,1.4,1.0,0.0,5.0,2.0,1.0,tertiary butyl sulfenamide,TBBS,,,Quinoline type,TMQ,insoluble,CV,Flexon 641,paraffinic,False,,,,,,,,Sample B,SMR20,,N229,,,,,,,Banbury,,,,,15.5,,65.0,,12.8,22.3,456.0,,,88.0,,160.0,150.0,32.0,2.0,160.0,110.0,,,,False
EP1593528B1,Cpd 4,70.0,0.0,30.0,0.0,0.0,0.0,0.0,0.0,0.0,50.0,0.0,0.0,5.0,0.0,2.0,0.0,1.4,1.0,0.0,5.0,2.0,1.0,tertiary butyl sulfenamide,TBBS,,,Quinoline type,TMQ,insoluble,CV,Flexon 641,paraffinic,False,,,,,,,,Sample C,SMR20,,N229,,,,,,,Banbury,,,,,13.9,,66.0,,12.1,22.0,471.0,,,78.0,,160.0,150.0,32.0,2.0,160.0,110.0,,,,False
EP1593528B1,Cpd 5,70.0,0.0,30.0,0.0,0.0,0.0,0.0,0.0,0.0,50.0,0.0,0.0,5.0,0.0,2.0,0.0,1.4,1.0,0.0,5.0,2.0,1.0,tertiary butyl sulfenamide,TBBS,,,Quinoline type,TMQ,insoluble,CV,Flexon 641,paraffinic,False,,,,,,,,Sample D,SMR20,,N229,,,,,,,Banbury,,,,,13.4,,65.0,,11.6,20.6,466.0,,,81.0,,160.0,150.0,32.0,2.0,160.0,110.0,,,,False
EP1593528B1,Cpd 6,100.0,0.0,0.0,0.0,0.0,0.0,0.0,0.0,0.0,50.0,0.0,0.0,5.0,0.0,2.0,0.0,1.4,1.0,0.0,5.0,2.0,1.0,tertiary butyl sulfenamide,TBBS,,,Quinoline type,TMQ,insoluble,CV,Flexon 641,paraffinic,False,,,,,,,,,SMR20,,N229,,,,,,,Banbury,,,,,13.2,,65.0,,15.8,24.9,450.0,,,124.0,,160.0,150.0,32.0,2.0,160.0,110.0,,,,False
EP1593528B1,Cpd 7,85.0,0.0,15.0,0.0,0.0,0.0,0.0,0.0,0.0,50.0,0.0,0.0,5.0,0.0,2.0,0.0,1.4,1.0,0.0,5.0,2.0,1.0,tertiary butyl sulfenamide,TBBS,,,Quinoline type,TMQ,insoluble,CV,Flexon 641,paraffinic,False,,,,,,,,Sample E,SMR20,,N229,,,,,,,Banbury,,,,,14.8,,66.0,,14.5,24.3,461.0,,,99.0,,160.0,150.0,32.0,2.0,160.0,110.0,,,,False
EP1593528B1,Cpd 8,70.0,0.0,30.0,0.0,0.0,0.0,0.0,0.0,0.0,50.0,0.0,0.0,5.0,0.0,2.0,0.0,1.4,1.0,0.0,5.0,2.0,1.0,tertiary butyl sulfenamide,TBBS,,,Quinoline type,TMQ,insoluble,CV,Flexon 641,paraffinic,False,,,,,,,,Sample E,SMR20,,N229,,,,,,,Banbury,,,,,15.2,,65.0,,12.7,22.6,474.0,,,85.0,,160.0,150.0,32.0,2.0,160.0,110.0,,,,False
EP1514900B1,Control Sample A,50.0,50.0,0.0,0.0,0.0,0.0,0.0,0.0,0.0,65.0,0.0,0.0,13.5,1.0,4.0,0.0,1.8,1.65,0.0,4.0,2.0,1.65,N-tert butyl-2-benzothiazyl sulfenamide,TBBS,diphenyl guanidine,DPG,mixed aryl-p-phenylenediamines,6PPD,soluble,CV,Rubber aromatic processing oil,TDAE,False,,,ESBR,23.5,,SBR 1721,,,,,N220,,,,,,,internal,,,,,,,60.2,,7.7,17.2,563.0,,,,,160.0,160.0,74.0,2.0,160.0,120.0,,,,False
EP1514900B1,Control Sample B,50.0,50.0,0.0,0.0,0.0,0.0,0.0,0.0,0.0,58.0,0.0,2.75,13.5,3.0,3.0,0.0,1.1,1.65,0.0,3.0,2.0,1.65,N-tert butyl-2-benzothiazyl sulfenamide,TBBS,diphenyl guanidine,DPG,mixed aryl-p-phenylenediamines,6PPD,soluble,CV,Rubber aromatic processing oil,TDAE,False,"Bis-(3-triethoxysilylpropyl) tetrasulfide (50% active on carbon black, X50S)",TESPT,ESBR,23.5,,SBR 1721,,,,,N220,,,,,,,internal,,,,,,,55.7,,6.9,15.9,597.0,,,,,160.0,160.0,74.0,2.0,160.0,120.0,,,,False
EP1514900B1,Sample C,50.0,50.0,0.0,0.0,0.0,0.0,0.0,0.0,0.0,58.0,0.0,1.5,10.0,3.0,4.3,0.0,1.0,1.75,0.0,3.0,2.0,1.75,dicyclohexylamino-benzothiazyl,DCBS,dibenzothiazyl disulfide,MBTS,mixed aryl-p-phenylenediamines,6PPD,soluble,CV,Rubber aromatic processing oil,TDAE,False,"Bis-(3-triethoxysilylpropyl) tetrasulfide (50% active on carbon black, X50S)",TESPT,ESBR,23.5,,SBR 1721,,,,,N220,,,,,,,internal,,,,,,,55.4,,5.4,16.4,692.0,,,,,160.0,160.0,74.0,2.0,160.0,120.0,,,,False
EP1514900B1,Sample D,50.0,50.0,0.0,0.0,0.0,0.0,0.0,0.0,0.0,63.0,0.0,1.65,11.5,3.0,4.3,0.0,1.05,1.75,0.0,3.0,2.0,1.75,dicyclohexylamino-benzothiazyl,DCBS,dibenzothiazyl disulfide,MBTS,mixed aryl-p-phenylenediamines,6PPD,soluble,CV,Rubber aromatic processing oil,TDAE,False,"Bis-(3-triethoxysilylpropyl) tetrasulfide (50% active on carbon black, X50S)",TESPT,ESBR,23.5,,SBR 1721,,,,,N220,,,,,,,internal,,,,,,,54.6,,5.4,16.0,667.0,,,,,160.0,160.0,74.0,2.0,160.0,120.0,,,,False
EP1514900B1,Control Sample E,50.0,50.0,0.0,0.0,0.0,0.0,0.0,0.0,0.0,62.5,0.0,0.0,21.25,1.0,3.3,0.0,1.0,1.65,0.0,3.0,2.0,1.65,N-tert butyl-2-benzothiazyl sulfenamide,TBBS,diphenyl guanidine,DPG,mixed aryl-p-phenylenediamines,6PPD,soluble,CV,Rubber aromatic processing oil (low aromatic type),MES,False,,,ESBR,23.5,,SBR 1721,,,,,N220,,,,,,,internal,,,,,,,56.1,1.3,6.4,16.9,628.0,,,,,160.0,160.0,74.0,2.0,160.0,120.0,,,,False
EP1514900B1,Sample F,50.0,50.0,0.0,0.0,0.0,0.0,0.0,0.0,0.0,57.5,0.0,2.75,21.25,3.0,3.3,0.0,1.0,1.65,0.0,3.0,2.0,1.65,N-tert butyl-2-benzothiazyl sulfenamide,TBBS,diphenyl guanidine,DPG,mixed aryl-p-phenylenediamines,6PPD,soluble,CV,Rubber aromatic processing oil (low aromatic type),MES,False,"Bis-(3-triethoxysilylpropyl) tetrasulfide (50% active on carbon black, X50S)",TESPT,ESBR,23.5,,SBR 1721,,,,,N220,,,,,,,internal,,,,,,,56.7,1.2,5.9,16.1,648.0,,,,,160.0,160.0,74.0,2.0,160.0,120.0,,,,False
EP1514900B1,Sample G,50.0,50.0,0.0,0.0,0.0,0.0,0.0,0.0,0.0,57.5,0.0,1.5,21.25,3.0,3.3,0.0,1.0,1.75,0.0,3.0,2.0,1.75,N-tert butyl-2-benzothiazyl sulfenamide,TBBS,diphenyl guanidine,DPG,mixed aryl-p-phenylenediamines,6PPD,soluble,CV,Rubber aromatic processing oil (low aromatic type),MES,False,"Bis-(3-triethoxysilylpropyl) tetrasulfide (50% active on carbon black, X50S)",TESPT,ESBR,23.5,,SBR 1721,,,,,N220,,,,,,,internal,,,,,,,55.1,1.2,5.5,16.3,664.0,,,,,160.0,160.0,74.0,2.0,160.0,120.0,,,,False
EP1630001A1,Sample 1,100.0,0.0,0.0,0.0,0.0,0.0,0.0,0.0,0.0,50.0,0.0,0.0,5.0,0.0,2.0,0.0,1.4,1.0,0.0,3.0,2.0,1.0,Tertiary butyl sulfenamide,TBBS,,,Quinoline type,6PPD,insoluble,SEV,Flexon 641,TDAE,False,,,,,,,,,other,,N299,,,,,,,Banbury,,,,,9.7,,65.0,,12.6,24.3,487.0,,,,,160.0,150.0,36.0,2.0,160.0,115.0,,,,False
EP1630001A1,Sample 2,100.0,0.0,0.0,0.0,0.0,0.0,0.0,0.0,0.0,50.0,0.0,0.0,0.0,5.0,2.0,0.0,1.4,1.0,0.0,3.0,2.0,1.0,Tertiary butyl sulfenamide,TBBS,,,Quinoline type,6PPD,insoluble,SEV,,,False,,,,,,,,,other,,N299,,,,,,,Banbury,,,,,10.9,,69.0,,13.5,24.9,487.0,,,,,160.0,150.0,36.0,2.0,160.0,115.0,,,,False
EP1630001A1,Sample 3,95.0,0.0,0.0,0.0,5.0,0.0,0.0,0.0,0.0,50.0,0.0,0.0,0.0,0.0,2.0,0.0,1.4,1.0,0.0,3.0,2.0,1.0,Tertiary butyl sulfenamide,TBBS,,,Quinoline type,6PPD,insoluble,SEV,,,False,,,,,,,,,other,,N299,,,,,,,Banbury,,,,,11.3,,70.0,,13.6,24.7,480.0,,,,,160.0,150.0,36.0,2.0,160.0,115.0,,,,False
EP1630001A1,Sample 4,0.0,100.0,0.0,0.0,0.0,0.0,0.0,0.0,0.0,50.0,0.0,0.0,5.0,0.0,2.0,0.0,1.0,1.0,1.0,3.0,2.0,2.0,Tertiary butyl sulfenamide,TBBS,Diphenyl guanidine,DPG,Quinoline type,6PPD,insoluble,SEV,Flexon 641,TDAE,False,,,ESBR,,,PLF1502,,,,,N299,,,,,,,Banbury,,,,,16.9,,68.0,,11.3,23.6,513.0,,,,,160.0,150.0,36.0,2.0,160.0,115.0,,,,False
EP1630001A1,Sample 5,0.0,100.0,0.0,0.0,0.0,0.0,0.0,0.0,0.0,50.0,0.0,0.0,0.0,5.0,2.0,0.0,1.0,1.0,1.0,3.0,2.0,2.0,Tertiary butyl sulfenamide,TBBS,Diphenyl guanidine,DPG,Quinoline type,6PPD,insoluble,SEV,,,False,,,ESBR,,,PLF1502,,,,,N299,,,,,,,Banbury,,,,,15.6,,72.0,,13.3,25.8,504.0,,,,,160.0,150.0,36.0,2.0,160.0,115.0,,,,False
EP1630001A1,Sample 6,0.0,95.0,0.0,0.0,5.0,0.0,0.0,0.0,0.0,50.0,0.0,0.0,0.0,0.0,2.0,0.0,1.0,1.0,1.0,3.0,2.0,2.0,Tertiary butyl sulfenamide,TBBS,Diphenyl guanidine,DPG,Quinoline type,6PPD,insoluble,SEV,,,False,,,ESBR,,,PLF1502,,,,,N299,,,,,,,Banbury,,,,,17.4,,72.0,,12.7,25.1,507.0,,,,,160.0,150.0,36.0,2.0,160.0,115.0,,,,False
EP1630001A1,Sample 7,100.0,0.0,0.0,0.0,0.0,0.0,0.0,0.0,0.0,20.0,30.0,5.0,5.0,0.0,2.0,0.0,1.4,1.8,0.5,3.0,2.0,2.3,Tertiary butyl sulfenamide,TBBS,Diphenyl guanidine,DPG,Quinoline type,6PPD,insoluble,SEV,Flexon 641,TDAE,False,X50S,TESPT,,,,,,,other,,N299,,,,HiSil 243,,,Banbury,,,,,13.2,,66.0,,12.3,21.2,470.0,,,,,160.0,150.0,36.0,2.0,160.0,115.0,,,,False
EP1630001A1,Sample 8,95.0,0.0,0.0,0.0,5.0,0.0,0.0,0.0,0.0,20.0,30.0,5.0,0.0,0.0,2.0,0.0,1.4,1.8,0.5,3.0,2.0,2.3,Tertiary butyl sulfenamide,TBBS,Diphenyl guanidine,DPG,Quinoline type,6PPD,insoluble,SEV,,,False,X50S,TESPT,,,,,,,other,,N299,,,,HiSil 243,,,Banbury,,,,,14.3,,71.0,,13.4,23.9,489.0,,,,,160.0,150.0,36.0,2.0,160.0,115.0,,,,False
EP1818363A1,Example 1,100.0,0.0,0.0,0.0,0.0,0.0,0.0,0.0,0.0,50.0,0.0,0.0,0.0,0.0,0.0,0.0,0.0,0.0,0.0,0.0,0.0,0.0,vulcanization accelerator (not specified),,,,,,,CV,,,False,,,,,,,,,,,N326,,,,,,,internal,,,,,,,,,,,,,,,,,150.0,,,,,,,,False
EP1818363A1,Example 2,100.0,0.0,0.0,0.0,0.0,0.0,0.0,0.0,0.0,50.0,0.0,0.0,0.0,0.0,0.0,0.0,0.0,0.0,0.0,0.0,0.0,0.0,vulcanization accelerator (not specified),,,,,,,CV,,,False,,,,,,,,,,,N326,,,,,,,internal,,,,,,,,,,,,,,,,,150.0,,,,,,,,False
EP1818363A1,Example 3,100.0,0.0,0.0,0.0,0.0,0.0,0.0,0.0,0.0,50.0,0.0,0.0,0.0,0.0,0.0,0.0,0.0,0.0,0.0,0.0,0.0,0.0,vulcanization accelerator (not specified),,,,,,,CV,,,False,,,,,,,,,,,N326,,,,,,,internal,,,,,,,,,,,,,,,,,150.0,,,,,,,,False
EP1818363A1,Example 4,100.0,0.0,0.0,0.0,0.0,0.0,0.0,0.0,0.0,50.0,0.0,0.0,0.0,0.0,0.0,0.0,0.0,0.0,0.0,0.0,0.0,0.0,vulcanization accelerator (not specified),,,,,,,CV,,,False,,,,,,,,,,,N326,,,,,,,internal,,,,,,,,,,,,,,,,,150.0,,,,,,,,False
EP1818363A1,Example 5,100.0,0.0,0.0,0.0,0.0,0.0,0.0,0.0,0.0,50.0,0.0,0.0,0.0,0.0,0.0,0.0,0.0,0.0,0.0,0.0,0.0,0.0,vulcanization accelerator (not specified),,,,,,,CV,,,False,,,,,,,,,,,N326,,,,,,,internal,,,,,,,,,,,,,,,,,150.0,,,,,,,,False
EP1818363A1,Example 6,100.0,0.0,0.0,0.0,0.0,0.0,0.0,0.0,0.0,50.0,0.0,0.0,0.0,0.0,0.0,0.0,0.0,0.0,0.0,0.0,0.0,0.0,vulcanization accelerator (not specified),,,,,,,CV,,,False,,,,,,,,,,,N326,,,,,,,internal,,,,,,,,,,,,,,,,,150.0,,,,,,,,False
EP1818363A1,Comparative Example 1,100.0,0.0,0.0,0.0,0.0,0.0,0.0,0.0,0.0,50.0,0.0,0.0,0.0,0.0,0.0,0.0,0.0,0.0,0.0,0.0,0.0,0.0,vulcanization accelerator (not specified),,,,,,,CV,,,False,,,,,,,,,,,N326,,,,,,,internal,,,,,,,,,,,,,,,,,150.0,,,,,,,,False
EP1818363A1,Comparative Example 2,100.0,0.0,0.0,0.0,0.0,0.0,0.0,0.0,0.0,50.0,0.0,0.0,0.0,0.0,0.0,0.0,0.0,0.0,0.0,0.0,0.0,0.0,vulcanization accelerator (not specified),,,,,,,CV,,,False,,,,,,,,,,,N326,,,,,,,internal,,,,,,,,,,,,,,,,,150.0,,,,,,,,False
EP1818363A1,Comparative Example 3,100.0,0.0,0.0,0.0,0.0,0.0,0.0,0.0,0.0,50.0,0.0,0.0,0.0,0.0,0.0,0.0,0.0,0.0,0.0,0.0,0.0,0.0,vulcanization accelerator (not specified),,,,,,,CV,,,False,,,,,,,,,,,N326,,,,,,,internal,,,,,,,,,,,,,,,,,150.0,,,,,,,,False
EP1818363A1,Comparative Example 4,100.0,0.0,0.0,0.0,0.0,0.0,0.0,0.0,0.0,50.0,0.0,0.0,0.0,0.0,0.0,0.0,0.0,0.0,0.0,0.0,0.0,0.0,vulcanization accelerator (not specified),,,,,,,CV,,,False,,,,,,,,,,,N326,,,,,,,internal,,,,,,,,,,,,,,,,,150.0,,,,,,,,False
EP1818363A1,Comparative Example 5,100.0,0.0,0.0,0.0,0.0,0.0,0.0,0.0,0.0,50.0,0.0,0.0,0.0,0.0,0.0,0.0,0.0,0.0,0.0,0.0,0.0,0.0,vulcanization accelerator (not specified),,,,,,,CV,,,False,,,,,,,,,,,N326,,,,,,,internal,,,,,,,,,,,,,,,,,150.0,,,,,,,,False
EP2102017B1,Example 1,20.0,80.0,0.0,0.0,0.0,0.0,0.0,0.0,0.0,0.0,55.0,4.4,10.0,0.0,2.0,0.0,1.2,2.0,1.88,2.5,2.0,3.88,CBS,CBS,DPG80,DPG,6PPD,6PPD,insoluble,SEV,aromatic oil,TDAE,False,TESPD,TESPD,SSBR,25.0,50.0,Buna VLS 5025-0 HM,,,,,,,,,Zeosil 1165 MP,,,internal,80.0,,2.49,,8.83,,,2.05,8.08,15.41,499.5,,0.133,145.3,,145.0,170.0,10.0,2.0,145.0,,,,,False
EP2102017B1,Example 2,20.0,80.0,0.0,0.0,0.0,0.0,0.0,0.0,0.0,0.0,52.0,2.55,10.0,0.0,2.0,0.0,1.2,2.0,1.88,2.5,2.0,3.88,CBS,CBS,DPG80,DPG,6PPD,6PPD,insoluble,SEV,aromatic oil,TDAE,False,TESPD + Silquest A-1891,TESPD,SSBR,25.0,50.0,Buna VLS 5025-0 HM,,,,,,,,,Zeosil 1165 MP,,,internal,81.1,,0.96,,8.9,,,2.21,11.26,13.68,371.9,,0.105,125.1,,145.0,170.0,10.0,2.0,145.0,,,,,False
EP2102017B1,Example 3,0.0,100.0,0.0,0.0,0.0,0.0,0.0,0.0,0.0,0.0,60.0,4.8,10.0,0.0,2.0,0.0,1.2,2.0,1.88,2.5,2.0,3.88,CBS,CBS,DPG80,DPG,6PPD,6PPD,insoluble,SEV,aromatic oil,TDAE,False,TESPD,TESPD,SSBR,25.0,50.0,Buna VLS 5025-0 HM,,,,,,,,,Zeosil 1165 MP,,,internal,85.5,,2.16,,12.45,,,2.48,9.47,12.09,370.7,,0.161,135.7,,145.0,170.0,10.0,2.0,145.0,,,,,False
EP2102017B1,Example 4,0.0,100.0,0.0,0.0,0.0,0.0,0.0,0.0,0.0,0.0,57.0,4.8,10.0,0.0,2.0,0.0,1.2,2.0,1.88,2.5,2.0,3.88,CBS,CBS,DPG80,DPG,6PPD,6PPD,insoluble,SEV,aromatic oil,TDAE,False,TESPD + mercaptoundecanoic acid,TESPD,SSBR,25.0,50.0,Buna VLS 5025-0 HM,,,,,,,,,Zeosil 1165 MP,,,internal,87.6,,1.44,,10.89,,,2.5,10.53,13.57,414.1,,0.145,133.4,,145.0,170.0,10.0,2.0,145.0,,,,,False
EP2102017B1,Example 5,0.0,80.0,20.0,0.0,0.0,0.0,0.0,0.0,0.0,10.0,65.0,5.45,12.0,0.0,3.0,1.0,1.7,1.4,2.0,2.5,2.0,3.4,CBS,CBS,DPG80,DPG,6PPD,6PPD,insoluble,SEV,aromatic oil,TDAE,True,TESPD,TESPD,SSBR,36.0,27.5,HP752,,Europrene Neocis,,,N375,,,,Zeosil 1165 MP,,,internal,79.2,,1.35,,4.48,,,2.46,11.29,16.52,439.9,,0.196,85.5,,145.0,170.0,10.0,2.0,145.0,,,,,False
EP2102017B1,Example 6,0.0,80.0,20.0,0.0,0.0,0.0,0.0,0.0,0.0,10.0,60.0,3.6,12.0,0.0,3.0,1.0,1.7,1.4,2.0,2.5,2.0,3.4,CBS,CBS,DPG80,DPG,6PPD,6PPD,insoluble,SEV,aromatic oil,TDAE,True,TESPD + Silquest A-1891,TESPD,SSBR,36.0,27.5,HP752,,Europrene Neocis,,,N375,,,,Zeosil 1165 MP,,,internal,107.0,,0.81,,3.84,,,3.15,14.29,16.94,378.0,,0.169,75.3,,145.0,170.0,10.0,2.0,145.0,,,,,False
EP2102017B1,Example 7,0.0,80.0,20.0,0.0,0.0,0.0,0.0,0.0,0.0,10.0,60.0,0.0,12.0,0.0,3.0,1.0,1.7,1.4,2.0,2.5,2.0,3.4,CBS,CBS,DPG80,DPG,6PPD,6PPD,insoluble,SEV,aromatic oil,TDAE,True,Silquest A-1891,TESPD,SSBR,36.0,27.5,HP752,,Europrene Neocis,,,N375,,,,Zeosil 1165 MP,,,internal,87.5,,0.67,,4.84,,,2.87,15.43,17.51,359.9,,0.146,88.5,,145.0,170.0,10.0,2.0,145.0,,,silica_without_silane,,False
EP2652022B1,TM1,100.0,0.0,0.0,0.0,0.0,0.0,0.0,0.0,0.0,57.0,0.0,0.0,0.0,0.0,1.5,0.0,1.1,1.1,0.0,3.0,2.0,1.1,Santocure CBS,CBS,,,Santoflex 6-PPD,6PPD,soluble,CV,Catenex SNR,MES,False,,,,,,,,,SMR20,,N234,,,,,,,internal,61.0,,,,,,,2.4,,25.9,537.0,,,,,165.0,150.0,40.0,2.0,165.0,70.0,,,,False
EP2652022B1,TM2,100.0,0.0,0.0,0.0,0.0,0.0,0.0,0.0,0.0,65.0,0.0,0.0,0.0,0.0,1.5,0.0,1.1,1.1,0.0,3.0,2.0,1.1,Santocure CBS,CBS,,,Santoflex 6-PPD,6PPD,soluble,CV,Catenex SNR,MES,False,,,,,,,,,SMR20,,N234,,,,,,,internal,76.0,,,,,,,2.9,,24.4,479.0,,,,,165.0,150.0,40.0,2.0,165.0,70.0,,,,False
EP2652022B1,TM3,100.0,0.0,0.0,0.0,0.0,0.0,0.0,0.0,0.0,50.0,7.0,0.7,0.0,0.0,1.5,0.0,1.1,1.1,0.0,3.0,2.0,1.1,Santocure CBS,CBS,,,Santoflex 6-PPD,6PPD,soluble,CV,Catenex SNR,MES,False,SI69,TESPT,,,,,,,SMR20,,N234,,,,Ultrasil 7000,,,internal,60.0,,,,,,,2.3,,25.7,563.0,,,,,165.0,150.0,40.0,2.0,165.0,70.0,,,,False
EP2652022B1,TM4,100.0,0.0,0.0,0.0,0.0,0.0,0.0,0.0,0.0,50.0,15.0,1.5,0.0,0.0,1.5,0.0,1.1,1.1,0.0,3.0,2.0,1.1,Santocure CBS,CBS,,,Santoflex 6-PPD,6PPD,soluble,CV,Catenex SNR,MES,False,SI69,TESPT,,,,,,,SMR20,,N234,,,,Ultrasil 7000,,,internal,73.0,,,,,,,2.3,,24.7,539.0,,,,,165.0,150.0,40.0,2.0,165.0,70.0,,,,False
EP2652022B1,TA1,100.0,0.0,0.0,0.0,0.0,0.0,0.0,0.0,0.0,57.0,0.0,0.0,0.0,0.0,1.5,0.0,1.1,1.1,0.0,3.0,2.0,1.1,Santocure CBS,CBS,,,Santoflex 6-PPD,6PPD,soluble,CV,Catenex SNR,MES,False,,,,,,,,,SMR20,,N234,,,,,,,internal,50.0,,,,,,,2.4,,25.1,512.0,,,,,165.0,150.0,40.0,2.0,165.0,70.0,,,,False
EP2652022B1,TA2,100.0,0.0,0.0,0.0,0.0,0.0,0.0,0.0,0.0,65.0,0.0,0.0,0.0,0.0,1.5,0.0,1.1,1.1,0.0,3.0,2.0,1.1,Santocure CBS,CBS,,,Santoflex 6-PPD,6PPD,soluble,CV,Catenex SNR,MES,False,,,,,,,,,SMR20,,N234,,,,,,,internal,61.0,,,,,,,3.0,,25.9,506.0,,,,,165.0,150.0,40.0,2.0,165.0,70.0,,,,False
EP2652022B1,CA3,100.0,0.0,0.0,0.0,0.0,0.0,0.0,0.0,0.0,50.0,7.0,0.7,0.0,0.0,1.5,0.0,1.1,1.1,0.0,3.0,2.0,1.1,Santocure CBS,CBS,,,Santoflex 6-PPD,6PPD,soluble,CV,Catenex SNR,MES,False,SI69,TESPT,,,,,,,SMR20,,N234,,,,Ultrasil 7000,,,internal,45.0,,,,,,,2.2,,25.6,552.0,,,,,165.0,150.0,40.0,2.0,165.0,70.0,,,,False
EP2652022B1,CA4,100.0,0.0,0.0,0.0,0.0,0.0,0.0,0.0,0.0,50.0,15.0,1.5,0.0,0.0,1.5,0.0,1.1,1.1,0.0,3.0,2.0,1.1,Santocure CBS,CBS,,,Santoflex 6-PPD,6PPD,soluble,CV,Catenex SNR,MES,False,SI69,TESPT,,,,,,,SMR20,,N234,,,,Ultrasil 7000,,,internal,56.0,,,,,,,2.3,,24.6,540.0,,,,,165.0,150.0,40.0,2.0,165.0,70.0,,,,False
EP1874861B1,Example 1,0.0,65.0,35.0,0.0,0.0,0.0,0.0,0.0,0.0,5.6,70.0,5.6,32.4,0.0,2.0,1.0,1.2,2.0,2.0,2.5,2.0,4.0,CBS,CBS,DPG,DPG,6-PPD,6PPD,insoluble,SEV,Aromatic oil,TDAE,True,X50S®,TESPT,ESBR,40.0,,SBR 1721,,Europrene® Neocis BR40,,,,,,,Zeosil® 1165 MP,,,internal,62.5,,,,,,,1.98,8.76,20.88,607.7,,0.147,,,145.0,170.0,10.0,2.0,145.0,,,,,True
EP1874861B1,Example 2,0.0,65.0,35.0,0.0,0.0,0.0,0.0,0.0,0.0,5.6,70.0,5.6,32.4,0.0,2.0,1.0,1.2,2.0,2.0,2.5,2.0,4.0,CBS,CBS,DPG,DPG,6-PPD,6PPD,insoluble,SEV,Aromatic oil,TDAE,True,X50S®,TESPT,ESBR,40.0,,SBR 1721,,Europrene® Neocis BR40,,,,,,,Zeosil® 1165 MP,,,internal,45.7,,,,,,,2.06,9.27,20.63,587.7,,0.158,,,145.0,170.0,10.0,2.0,145.0,,,,,True
EP1874861B1,Example 3,0.0,65.0,35.0,0.0,0.0,0.0,0.0,0.0,0.0,5.6,70.0,5.6,32.4,0.0,2.0,1.0,1.2,2.0,2.0,2.5,2.0,4.0,CBS,CBS,DPG,DPG,6-PPD,6PPD,insoluble,SEV,Aromatic oil,TDAE,True,X50S®,TESPT,ESBR,40.0,,SBR 1721,,Europrene® Neocis BR40,,,,,,,Zeosil® 1165 MP,,,internal,54.9,,,,,,,2.06,9.35,21.19,594.7,,0.138,,,145.0,170.0,10.0,2.0,145.0,,,,,True
EP1874861B1,Example 4,0.0,65.0,35.0,0.0,0.0,0.0,0.0,0.0,0.0,5.6,70.0,5.6,32.4,0.0,2.0,1.0,1.2,2.0,2.0,2.5,2.0,4.0,CBS,CBS,DPG,DPG,6-PPD,6PPD,insoluble,SEV,Aromatic oil,TDAE,True,X50S®,TESPT,ESBR,40.0,,SBR 1721,,Europrene® Neocis BR40,,,,,,,Zeosil® 1165 MP,,,internal,52.7,,,,,,,2.01,9.34,20.48,583.4,,0.142,,,145.0,170.0,10.0,2.0,145.0,,,,,True
CN107001703A,Example 1,100.0,0.0,0.0,0.0,0.0,0.0,0.0,0.0,0.0,5.0,50.0,5.0,2.0,10.0,2.0,0.0,1.5,1.5,0.0,3.0,2.0,1.5,NOCRAC CZ-G,CBS,NOCRAC DM-P,MBTS,NOCRAC 6C,6PPD,insoluble,CV,,,False,Si 266,other,ESBR,,,#1500,,BR01,SMR20,,N234,,,,Nipsil AQ,205.0,,,,,,,,,,,,20.7,,0.46,0.28,,,155.0,160.0,15.0,,155.0,105.0,,,,False
CN107001703A,Example 2,100.0,0.0,0.0,0.0,0.0,0.0,0.0,0.0,0.0,5.0,50.0,5.0,2.0,10.0,2.0,0.0,1.5,1.5,0.0,3.0,2.0,1.5,NOCRAC CZ-G,CBS,NOCRAC DM-P,MBTS,NOCRAC 6C,6PPD,insoluble,CV,,,False,Si 266,other,ESBR,,,#1500,,BR01,SMR20,,N234,,,,Nipsil AQ,205.0,,,,,,,,,,,,21.2,,0.44,0.25,,,155.0,160.0,15.0,,155.0,105.0,,,,False
CN107001703A,Example 3,100.0,0.0,0.0,0.0,0.0,0.0,0.0,0.0,0.0,5.0,50.0,5.0,2.0,10.0,2.0,0.0,1.5,1.5,0.0,3.0,2.0,1.5,NOCRAC CZ-G,CBS,NOCRAC DM-P,MBTS,NOCRAC 6C,6PPD,insoluble,CV,,,False,Si 266,other,ESBR,,,#1500,,BR01,SMR20,,N234,,,,Nipsil AQ,205.0,,,,,,,,,,,,20.5,,0.43,0.24,,,155.0,160.0,15.0,,155.0,105.0,,,,False
CN107001703A,Example 4,100.0,0.0,0.0,0.0,0.0,0.0,0.0,0.0,0.0,5.0,50.0,5.0,2.0,10.0,2.0,0.0,1.5,1.5,0.0,3.0,2.0,1.5,NOCRAC CZ-G,CBS,NOCRAC DM-P,MBTS,NOCRAC 6C,6PPD,insoluble,CV,,,False,Si 266,other,ESBR,,,#1500,,BR01,SMR20,,N234,,,,Nipsil AQ,205.0,,,,,,,,,,,,20.1,,0.46,0.28,,,155.0,160.0,15.0,,155.0,105.0,,,,False
CN107001703A,Example 5,100.0,0.0,0.0,0.0,0.0,0.0,0.0,0.0,0.0,5.0,50.0,5.0,2.0,10.0,2.0,0.0,1.5,1.5,0.0,3.0,2.0,1.5,NOCRAC CZ-G,CBS,NOCRAC DM-P,MBTS,NOCRAC 6C,6PPD,insoluble,CV,,,False,Si 266,other,ESBR,,,#1500,,BR01,SMR20,,N234,,,,Nipsil AQ,205.0,,,,,,,,,,,,20.2,,0.44,0.26,,,155.0,160.0,15.0,,155.0,105.0,,,,False
CN107001703A,Example 6,100.0,0.0,0.0,0.0,0.0,0.0,0.0,0.0,0.0,5.0,50.0,5.0,2.0,10.0,2.0,0.0,1.5,1.5,0.0,3.0,2.0,1.5,NOCRAC CZ-G,CBS,NOCRAC DM-P,MBTS,NOCRAC 6C,6PPD,insoluble,CV,,,False,Si 266,other,ESBR,,,#1500,,BR01,SMR20,,N234,,,,Nipsil AQ,205.0,,,,,,,,,,,,20.5,,0.48,0.3,,,155.0,160.0,15.0,,155.0,105.0,,,,False
CN107001703A,Example 7,100.0,0.0,0.0,0.0,0.0,0.0,0.0,0.0,0.0,5.0,50.0,5.0,2.0,10.0,2.0,0.0,1.5,1.5,0.0,3.0,2.0,1.5,NOCRAC CZ-G,CBS,NOCRAC DM-P,MBTS,NOCRAC 6C,6PPD,insoluble,CV,,,False,Si 266,other,ESBR,,,#1500,,BR01,SMR20,,N234,,,,Nipsil AQ,205.0,,,,,,,,,,,,21.5,,0.43,0.25,,,155.0,160.0,15.0,,155.0,105.0,,,,False
CN107001703A,Example 8,100.0,0.0,0.0,0.0,0.0,0.0,0.0,0.0,0.0,5.0,50.0,5.0,2.0,10.0,2.0,0.0,1.5,1.5,0.0,3.0,2.0,1.5,NOCRAC CZ-G,CBS,NOCRAC DM-P,MBTS,NOCRAC 6C,6PPD,insoluble,CV,,,False,Si 266,other,ESBR,,,#1500,,BR01,SMR20,,N234,,,,Nipsil AQ,205.0,,,,,,,,,,,,20.5,,0.44,0.26,,,155.0,160.0,15.0,,155.0,105.0,,,,False
CN107001703A,Example 9,100.0,0.0,0.0,0.0,0.0,0.0,0.0,0.0,0.0,5.0,50.0,5.0,2.0,10.0,2.0,0.0,1.5,1.5,0.0,3.0,2.0,1.5,NOCRAC CZ-G,CBS,NOCRAC DM-P,MBTS,NOCRAC 6C,6PPD,insoluble,CV,,,False,Si 266,other,ESBR,,,#1500,,BR01,SMR20,,N234,,,,Nipsil AQ,205.0,,,,,,,,,,,,20.3,,0.47,0.28,,,155.0,160.0,15.0,,155.0,105.0,,,,False
CN107001703A,Comparative Example 1,100.0,0.0,0.0,0.0,0.0,0.0,0.0,0.0,0.0,5.0,50.0,5.0,2.0,10.0,2.0,0.0,1.5,1.5,0.0,3.0,2.0,1.5,NOCRAC CZ-G,CBS,NOCRAC DM-P,MBTS,NOCRAC 6C,6PPD,insoluble,CV,,,False,Si 266,other,ESBR,,,#1500,,BR01,SMR20,,N234,,,,Nipsil AQ,205.0,,,,,,,,,,,,15.0,,0.51,0.34,,,155.0,160.0,15.0,,155.0,105.0,,,,False
CN107001703A,Comparative Example 2,100.0,0.0,0.0,0.0,0.0,0.0,0.0,0.0,0.0,5.0,50.0,5.0,2.0,10.0,2.0,0.0,1.5,1.5,0.0,3.0,2.0,1.5,NOCRAC CZ-G,CBS,NOCRAC DM-P,MBTS,NOCRAC 6C,6PPD,insoluble,CV,,,False,Si 266,other,ESBR,,,#1500,,BR01,SMR20,,N234,,,,Nipsil AQ,205.0,,,,,,,,,,,,18.5,,0.44,0.27,,,155.0,160.0,15.0,,155.0,105.0,,,,False
CN107001703A,Comparative Example 3,100.0,0.0,0.0,0.0,0.0,0.0,0.0,0.0,0.0,5.0,50.0,5.0,2.0,10.0,2.0,0.0,1.5,1.5,0.0,3.0,2.0,1.5,NOCRAC CZ-G,CBS,NOCRAC DM-P,MBTS,NOCRAC 6C,6PPD,insoluble,CV,,,False,Si 266,other,ESBR,,,#1500,,BR01,SMR20,,N234,,,,Nipsil AQ,205.0,,,,,,,,,,,,12.5,,0.52,0.35,,,155.0,160.0,15.0,,155.0,105.0,,,,False
