Repository: aimclub/CoScientist

# Supplementary material: CoScientist demo, AAAI-27 Demonstrations

## Contents
- `prompt.txt`: the prompt given to CoScientist and to the opencode baseline (the baseline got one extra line naming the local dataset path).
- `prompt_followup.txt`: the second user turn in the CoScientist session, asking for MCP servers from the two methods that ran.
- `coscientist_report.md`: the report CoScientist generated from its research graph (English, run `tyre-main-2`).
- `coscientist_run_summary.md`: time per agent, tool calls, tokens, cost, graph size, hypotheses and verdicts.
- `opencode_report.md`: the report written by the opencode baseline on the same prompt and model (GLM-5.3).

File: docs/aaai27-demo/supplementary/dataset/tires_2.csv (part 3 of 32)
CN102656023B,W3,0.0,50.0,50.0,0.0,0.0,0.0,0.0,0.0,0.0,0.0,0.0,0.0,0.0,0.0,0.0,0.0,0.0,0.0,0.0,0.0,0.0,0.0,n-cyclohexyl-2-benzothiazole sulfenamide (CBS),CBS,diphenylguanidine (DPG),DPG,,,soluble,SEV,,,False,X50-S,TESPT,SSBR,,,,93.0,,,,N330,,,,ZEOSIL 1165,,,Banbury,,,,,,,,,,,,,,,,,150.0,30.0,2.0,,,,,,False
CN102656023B,F1,0.0,50.0,50.0,0.0,0.0,0.0,0.0,0.0,0.0,0.0,0.0,0.0,0.0,0.0,0.0,0.0,0.0,0.0,0.0,0.0,0.0,0.0,n-cyclohexyl-2-benzothiazole sulfenamide (CBS),CBS,diphenylguanidine (DPG),DPG,,,soluble,SEV,,,False,X50-S,TESPT,SSBR,,,,93.0,,,,N330,,,,ZEOSIL 1165,,,Banbury,,,,,,,,,,,,,,,,,150.0,30.0,2.0,,,,,,False
CN102656023B,F2,0.0,50.0,50.0,0.0,0.0,0.0,0.0,0.0,0.0,0.0,0.0,0.0,0.0,0.0,0.0,0.0,0.0,0.0,0.0,0.0,0.0,0.0,n-cyclohexyl-2-benzothiazole sulfenamide (CBS),CBS,diphenylguanidine (DPG),DPG,,,soluble,SEV,,,False,X50-S,TESPT,SSBR,,,,93.0,,,,N330,,,,ZEOSIL 1165,,,Banbury,,,,,,,,,,,,,,,,,150.0,30.0,2.0,,,,,,False
CN102656023B,F3,0.0,50.0,50.0,0.0,0.0,0.0,0.0,0.0,0.0,0.0,0.0,0.0,0.0,0.0,0.0,0.0,0.0,0.0,0.0,0.0,0.0,0.0,n-cyclohexyl-2-benzothiazole sulfenamide (CBS),CBS,diphenylguanidine (DPG),DPG,,,soluble,SEV,,,False,X50-S,TESPT,SSBR,,,,93.0,,,,N330,,,,ZEOSIL 1165,,,Banbury,,,,,,,,,,,,,,,,,150.0,30.0,2.0,,,,,,False
CN107001703A,Comparative Example 4,100.0,0.0,0.0,0.0,0.0,0.0,0.0,0.0,0.0,5.0,50.0,5.0,2.0,10.0,2.0,0.0,1.5,1.5,0.0,3.0,2.0,1.5,NOCRAC CZ-G,CBS,NOCRAC DM-P,MBTS,NOCRAC 6C,6PPD,insoluble,CV,,,False,Si 266,other,ESBR,,,#1500,,BR01,SMR20,,N234,,,,Nipsil AQ,205.0,,,,,,,,,,,,16.0,,0.45,0.3,,,155.0,160.0,15.0,,155.0,105.0,,,,False
CN107001703A,Comparative Example 5,100.0,0.0,0.0,0.0,0.0,0.0,0.0,0.0,0.0,5.0,50.0,5.0,2.0,10.0,2.0,0.0,1.5,1.5,0.0,3.0,2.0,1.5,NOCRAC CZ-G,CBS,NOCRAC DM-P,MBTS,NOCRAC 6C,6PPD,insoluble,CV,,,False,Si 266,other,ESBR,,,#1500,,BR01,SMR20,,N234,,,,Nipsil AQ,205.0,,,,,,,,,,,,18.0,,0.46,0.31,,,155.0,160.0,15.0,,155.0,105.0,,,,False
CN107001703A,Comparative Example 6,100.0,0.0,0.0,0.0,0.0,0.0,0.0,0.0,0.0,5.0,50.0,5.0,2.0,10.0,2.0,0.0,1.5,1.5,0.0,3.0,2.0,1.5,NOCRAC CZ-G,CBS,NOCRAC DM-P,MBTS,NOCRAC 6C,6PPD,insoluble,CV,,,False,Si 266,other,ESBR,,,#1500,,BR01,SMR20,,N234,,,,Nipsil AQ,205.0,,,,,,,,,,,,19.0,,0.53,0.37,,,155.0,160.0,15.0,,155.0,105.0,,,,False
CN107001703A,Comparative Example 7,100.0,0.0,0.0,0.0,0.0,0.0,0.0,0.0,0.0,5.0,50.0,5.0,2.0,10.0,2.0,0.0,1.5,1.5,0.0,3.0,2.0,1.5,NOCRAC CZ-G,CBS,NOCRAC DM-P,MBTS,NOCRAC 6C,6PPD,insoluble,CV,,,False,Si 266,other,ESBR,,,#1500,,BR01,SMR20,,N234,,,,Nipsil AQ,205.0,,,,,,,,,,,,12.0,,0.58,0.42,,,155.0,160.0,15.0,,155.0,105.0,,,,False
EP4053208A1,Example 1,0.0,50.0,50.0,0.0,0.0,0.0,0.0,0.0,0.0,7.0,88.0,0.0,0.0,18.0,0.0,0.0,1.7,0.0,0.0,2.5,2.0,0.0,SOXINOL D,,,,,,soluble,SEV,,,True,,,SSBR,25.0,15.0,,96.0,,,,SEAST 600P,,,,Nipsil®AQ,,,Banbury,,,,,,,,,,,,97.0,,,,,170.0,15.0,,,,,silica_without_silane,,False
EP4053208A1,Comparative Example 1,0.0,100.0,0.0,0.0,0.0,0.0,0.0,0.0,0.0,38.0,27.0,0.0,0.0,0.0,0.0,0.0,2.0,0.0,0.0,2.5,1.5,0.0,SOXINOL D,,,,,,soluble,SEV,,,False,,,ESBR,38.0,16.0,,,,,,SEAST 600P,,,,Nipsil®AQ,,,Banbury,,,,,,,,,,,,100.0,,,,,170.0,15.0,,,,,silica_without_silane,,False
EP4004101B1,R1,15.0,57.0,28.0,0.0,0.0,0.0,0.0,0.0,0.0,3.0,74.0,5.2,15.0,9.0,5.0,2.0,0.8,2.5,0.0,0.0,1.0,2.5,TBBS,TBBS,,,6PPD,6PPD,soluble,CV,TDAE,TDAE,False,TESPT,TESPT,SSBR,21.0,62.5,SPRINTAN SLR 3402,97.0,SKD NHEODYMIUM,SMR20,,N234,,,,Zeosil 1165 MP,175.0,,Banbury,68.3,32.1,0.95,,4.41,,75.0,2.44,9.79,14.4,429.0,,0.138,64.6,,135.0,170.0,10.0,3.0,135.0,95.0,,,,False
EP4004101B1,A1,15.0,57.0,28.0,0.0,0.0,0.0,0.0,0.0,0.0,3.0,74.0,3.4,15.0,9.0,5.0,2.0,0.8,2.5,0.0,0.0,1.0,2.5,TBBS,TBBS,,,6PPD,6PPD,soluble,CV,TDAE,TDAE,False,TESPT,TESPT,SSBR,21.0,62.5,SPRINTAN SLR 3402,97.0,SKD NHEODYMIUM,SMR20,,N234,,,,Zeosil 1165 MP,175.0,,Banbury,80.2,22.8,1.03,,3.94,,71.2,2.26,10.29,16.0,434.0,,0.132,71.2,,135.0,170.0,10.0,3.0,135.0,95.0,,,,False
EP4004101B1,A2,15.0,57.0,28.0,0.0,0.0,0.0,0.0,0.0,0.0,3.0,74.0,3.4,15.0,9.0,5.0,2.0,0.8,2.5,0.0,2.5,1.0,2.5,TBBS,TBBS,,,6PPD,6PPD,soluble,CV,TDAE,TDAE,False,TESPT,TESPT,SSBR,21.0,62.5,SPRINTAN SLR 3402,97.0,SKD NHEODYMIUM,SMR20,,N234,,,,Zeosil 1165 MP,175.0,,Banbury,88.4,20.0,0.96,,3.92,,72.7,2.38,10.93,14.7,397.0,,0.128,62.3,,135.0,170.0,10.0,3.0,135.0,95.0,,,,False
EP4004101B1,R2,60.0,40.0,0.0,0.0,0.0,0.0,0.0,0.0,0.0,3.5,82.0,6.6,14.0,14.0,5.0,1.7,1.25,3.0,0.0,2.0,1.7,3.0,CBS,CBS,,,6PPD,6PPD,soluble,CV,TDAE,TDAE,False,TESPT,TESPT,SSBR,21.0,62.5,SPRINTAN SLR 3402,,,SMR20,,N234,,,,Zeosil 1165 MP,175.0,,Banbury,80.9,20.7,0.77,,2.84,,81.2,2.88,12.16,17.66,436.09,,0.169,85.3,,135.0,170.0,10.0,3.0,135.0,95.0,,,,False
EP4004101B1,A3,60.0,40.0,0.0,0.0,0.0,0.0,0.0,0.0,0.0,3.5,82.0,5.8,14.0,14.0,5.0,1.7,1.25,3.0,0.0,2.0,1.7,3.0,CBS,CBS,,,6PPD,6PPD,soluble,CV,TDAE,TDAE,False,TESPT,TESPT,SSBR,21.0,62.5,SPRINTAN SLR 3402,,,SMR20,,N234,,,,Zeosil 1165 MP,175.0,,Banbury,86.2,19.0,0.82,,2.08,,79.4,2.78,11.74,18.01,459.2,,0.161,54.0,,135.0,170.0,10.0,3.0,135.0,95.0,,,,False
EP4004101B1,A4,60.0,40.0,0.0,0.0,0.0,0.0,0.0,0.0,0.0,3.5,82.0,5.1,14.0,14.0,5.0,1.7,1.25,3.0,0.0,2.0,1.7,3.0,CBS,CBS,,,6PPD,6PPD,soluble,CV,TDAE,TDAE,False,TESPT,TESPT,SSBR,21.0,62.5,SPRINTAN SLR 3402,,,SMR20,,N234,,,,Zeosil 1165 MP,175.0,,Banbury,100.6,14.7,0.72,,1.7,,75.8,2.55,11.59,18.19,454.81,,0.167,58.2,,135.0,170.0,10.0,3.0,135.0,95.0,,,,False
EP4004101B1,A5,60.0,40.0,0.0,0.0,0.0,0.0,0.0,0.0,0.0,3.5,82.0,4.4,14.0,14.0,5.0,1.7,1.25,3.0,0.0,2.0,1.7,3.0,CBS,CBS,,,6PPD,6PPD,soluble,CV,TDAE,TDAE,False,TESPT,TESPT,SSBR,21.0,62.5,SPRINTAN SLR 3402,,,SMR20,,N234,,,,Zeosil 1165 MP,175.0,,Banbury,112.1,11.5,0.52,,1.34,,74.2,2.28,10.7,18.42,476.46,,0.17,76.0,,135.0,170.0,10.0,3.0,135.0,95.0,,,,False
EP4004101B1,R3,15.0,57.0,28.0,0.0,0.0,0.0,0.0,0.0,0.0,3.5,74.0,5.25,16.0,8.7,4.5,1.8,0.8,2.5,0.0,2.0,1.2,2.5,CBS,CBS,,,6PPD,6PPD,soluble,CV,TDAE,TDAE,False,TESPT,TESPT,SSBR,26.0,24.0,EUROPRENE SOL R C2525,97.0,SKD NHEODYMIUM,SMR20,,N234,,,,Zeosil 1165 MP,175.0,,Banbury,62.4,27.9,0.81,,4.24,,,2.29,8.77,16.77,520.96,,0.164,39.2,,135.0,170.0,10.0,3.0,135.0,95.0,,,,False
EP4004101B1,A6,15.0,57.0,28.0,0.0,0.0,0.0,0.0,0.0,0.0,3.5,74.0,3.5,16.0,8.7,4.5,1.8,0.8,2.5,0.0,2.0,1.2,2.5,CBS,CBS,,,6PPD,6PPD,soluble,CV,TDAE,TDAE,False,TESPT,TESPT,SSBR,26.0,24.0,EUROPRENE SOL R C2525,97.0,SKD NHEODYMIUM,SMR20,,N234,,,,Zeosil 1165 MP,175.0,,Banbury,83.7,16.2,0.51,,3.57,,,2.0,7.33,16.81,590.6,,0.156,45.5,,135.0,170.0,10.0,3.0,135.0,95.0,,,,False
EP4004101B1,A7,15.0,57.0,28.0,0.0,0.0,0.0,0.0,0.0,0.0,3.5,74.0,3.5,16.0,8.7,4.5,1.8,0.8,2.5,0.0,2.0,1.2,2.5,CBS,CBS,,,6PPD,6PPD,soluble,CV,TDAE,TDAE,False,TESPT,TESPT,SSBR,21.0,62.5,SPRINTAN SLR 3402,97.0,SKD NHEODYMIUM,SMR20,,N234,,,,Zeosil 1165 MP,175.0,,Banbury,75.5,22.6,0.53,,3.78,,,2.22,8.84,15.7,490.39,,0.146,50.4,,135.0,170.0,10.0,3.0,135.0,95.0,,,,False
EP4004101B1,A8,15.0,57.0,28.0,0.0,0.0,0.0,0.0,0.0,0.0,3.5,74.0,3.5,16.0,8.7,4.5,1.8,0.8,2.5,0.0,2.0,1.2,2.5,CBS,CBS,,,6PPD,6PPD,soluble,CV,TDAE,TDAE,False,TESPT,TESPT,SSBR,21.0,62.5,SPRINTAN SLR 3402,97.0,SKD NHEODYMIUM,SMR20,,N234,,,,Zeosil 1165 MP,175.0,,Banbury,74.7,24.8,0.71,,3.89,,,2.16,9.21,15.18,462.45,,0.135,54.1,,135.0,170.0,10.0,3.0,135.0,95.0,,,,False
EP3228659B1,Standard Example,15.0,85.0,0.0,0.0,0.0,0.0,0.0,0.0,0.0,20.0,115.0,6.9,22.0,0.0,0.0,0.0,1.0,2.0,0.0,3.0,2.0,2.0,CBS,CBS,,,,,insoluble,EV,aroma oil,TDAE,False,Si69,TESPT,ESBR,36.0,,Tufdene F3420,,,SMR20,,N234,,,,1165MP,,180.0,Banbury,100.0,,,,,,,,,,,,,,,,160.0,20.0,1.0,,,,,,False
EP3228659B1,Example 1,15.0,85.0,0.0,0.0,0.0,0.0,0.0,0.0,0.0,20.0,115.0,6.9,12.0,10.0,0.0,0.0,1.0,2.0,0.0,3.0,2.0,2.0,CBS,CBS,,,,,insoluble,EV,aroma oil,TDAE,False,Si69,TESPT,ESBR,36.0,,Tufdene F3420,,,SMR20,,N234,,,,1165MP,,180.0,Banbury,85.0,,,,,,,,,,,,,,,,160.0,20.0,1.0,,,,,,False
EP3228659B1,Example 2,15.0,85.0,0.0,0.0,0.0,0.0,0.0,0.0,0.0,20.0,115.0,6.9,12.0,10.0,0.0,0.0,1.0,2.0,0.0,3.0,2.0,2.0,CBS,CBS,,,,,insoluble,EV,aroma oil,TDAE,False,Si69,TESPT,ESBR,36.0,,Tufdene F3420,,,SMR20,,N234,,,,9000GR,,200.0,Banbury,94.0,,,,,,,,,,,,,,,,160.0,20.0,1.0,,,,,,False
EP3228659B1,Example 3,15.0,85.0,0.0,0.0,0.0,0.0,0.0,0.0,0.0,20.0,130.0,7.8,2.0,20.0,0.0,0.0,1.0,2.0,0.0,3.0,2.0,2.0,CBS,CBS,,,,,insoluble,EV,aroma oil,TDAE,False,Si69,TESPT,ESBR,36.0,,Tufdene F3420,,,SMR20,,N234,,,,9000GR,,200.0,Banbury,98.0,,,,,,,,,,,,,,,,160.0,20.0,1.0,,,,,,False
EP3228659B1,Example 4,20.0,80.0,0.0,0.0,0.0,0.0,0.0,0.0,0.0,20.0,115.0,6.9,19.0,10.0,0.0,0.0,1.0,2.0,0.0,3.0,2.0,2.0,CBS,CBS,,,,,insoluble,EV,aroma oil,TDAE,False,Si69,TESPT,ESBR,36.0,,Tufdene F3420,,,SMR20,,N234,,,,1165MP,,180.0,Banbury,89.0,,,,,,,,,,,,,,,,160.0,20.0,1.0,,,,,,False
EP3228659B1,Example 5,15.0,85.0,0.0,0.0,0.0,0.0,0.0,0.0,0.0,20.0,115.0,6.9,12.0,10.0,0.0,0.0,1.0,2.0,0.0,3.0,2.0,2.0,CBS,CBS,,,,,insoluble,EV,aroma oil,TDAE,False,Si69,TESPT,ESBR,36.0,,Tufdene F3420,,,SMR20,,N234,,,,1165MP,,180.0,Banbury,87.0,,,,,,,,,,,,,,,,160.0,20.0,1.0,,,,,,False
EP3228659B1,Example 6,15.0,85.0,0.0,0.0,0.0,0.0,0.0,0.0,0.0,30.0,115.0,6.9,12.0,10.0,0.0,0.0,1.0,2.0,0.0,3.0,2.0,2.0,CBS,CBS,,,,,insoluble,EV,aroma oil,TDAE,False,Si69,TESPT,ESBR,36.0,,Tufdene F3420,,,SMR20,,N234,,,,1165MP,,180.0,Banbury,96.0,,,,,,,,,,,,,,,,160.0,20.0,1.0,,,,,,False
EP3228659B1,Example 7,15.0,85.0,0.0,0.0,0.0,0.0,0.0,0.0,0.0,20.0,130.0,7.8,12.0,10.0,0.0,0.0,1.0,2.0,0.0,3.0,2.0,2.0,CBS,CBS,,,,,insoluble,EV,aroma oil,TDAE,False,Si69,TESPT,ESBR,36.0,,Tufdene F3420,,,SMR20,,N234,,,,1165MP,,180.0,Banbury,97.0,,,,,,,,,,,,,,,,160.0,20.0,1.0,,,,,,False
EP3228659B1,Comparative Example 1,0.0,100.0,0.0,0.0,0.0,0.0,0.0,0.0,0.0,20.0,115.0,6.9,6.4,10.0,0.0,0.0,1.0,2.0,0.0,3.0,2.0,2.0,CBS,CBS,,,,,insoluble,EV,aroma oil,TDAE,False,Si69,TESPT,ESBR,36.0,,Tufdene F3420,,,,,N234,,,,1165MP,,180.0,Banbury,92.0,,,,,,,,,,,,,,,,160.0,20.0,1.0,,,,,,False
EP3228659B1,Comparative Example 2,15.0,85.0,0.0,0.0,0.0,0.0,0.0,0.0,0.0,60.0,160.0,9.6,20.0,10.0,0.0,0.0,1.0,2.0,0.0,3.0,2.0,2.0,CBS,CBS,,,,,insoluble,EV,aroma oil,TDAE,False,Si69,TESPT,ESBR,36.0,,Tufdene F3420,,,SMR20,,N234,,,,1165MP,,180.0,Banbury,150.0,,,,,,,,,,,,,,,,160.0,20.0,1.0,,,,,,False
EP3228659B1,Comparative Example 3,15.0,85.0,0.0,0.0,0.0,0.0,0.0,0.0,0.0,60.0,75.0,4.5,12.0,10.0,0.0,0.0,1.0,2.0,0.0,3.0,2.0,2.0,CBS,CBS,,,,,insoluble,EV,aroma oil,TDAE,False,Si69,TESPT,ESBR,36.0,,Tufdene F3420,,,SMR20,,N234,,,,1165MP,,180.0,Banbury,95.0,,,,,,,,,,,,,,,,160.0,20.0,1.0,,,,,,False
EP3228659B1,Comparative Example 4,15.0,85.0,0.0,0.0,0.0,0.0,0.0,0.0,0.0,20.0,115.0,6.9,16.0,10.0,0.0,0.0,1.0,2.0,0.0,3.0,2.0,2.0,CBS,CBS,,,,,insoluble,EV,aroma oil,TDAE,False,Si69,TESPT,ESBR,36.0,,Tufdene F3420,,,SMR20,,N234,,,,1165MP,,180.0,Banbury,96.0,,,,,,,,,,,,,,,,160.0,20.0,1.0,,,,,,True
EP3228659B1,Comparative Example 5,15.0,85.0,0.0,0.0,0.0,0.0,0.0,0.0,0.0,20.0,115.0,6.9,16.0,10.0,0.0,0.0,1.0,2.0,0.0,3.0,2.0,2.0,CBS,CBS,,,,,insoluble,EV,aroma oil,TDAE,False,Si69,TESPT,ESBR,36.0,,Tufdene F3420,,,SMR20,,N234,,,,1165MP,,180.0,Banbury,130.0,,,,,,,,,,,,,,,,160.0,20.0,1.0,,,,,,False
EP3228659B1,Comparative Example 6,15.0,85.0,0.0,0.0,0.0,0.0,0.0,0.0,0.0,20.0,115.0,6.9,16.0,10.0,0.0,0.0,1.0,2.0,0.0,3.0,2.0,2.0,CBS,CBS,,,,,insoluble,EV,aroma oil,TDAE,False,Si69,TESPT,SSBR,18.5,,Tufdene 1000R,,,SMR20,,N234,,,,1165MP,,180.0,Banbury,105.0,,,,,,,,,,,,,,,,160.0,20.0,1.0,,,,,,False
EP3228659B1,Comparative Example 7,15.0,85.0,0.0,0.0,0.0,0.0,0.0,0.0,0.0,20.0,115.0,6.9,0.0,10.0,0.0,0.0,1.0,2.0,0.0,3.0,2.0,2.0,CBS,CBS,,,,,insoluble,EV,aroma oil,TDAE,False,Si69,TESPT,ESBR,36.0,,Tufdene F3420,,,SMR20,,N234,,,,1165MP,,180.0,Banbury,105.0,,,,,,,,,,,,,,,,160.0,20.0,1.0,,,,,,False
EP3228659B1,Comparative Example 8,15.0,85.0,0.0,0.0,0.0,0.0,0.0,0.0,0.0,20.0,115.0,6.9,22.0,10.0,0.0,0.0,1.0,2.0,0.0,3.0,2.0,2.0,CBS,CBS,,,,,insoluble,EV,aroma oil,TDAE,False,Si69,TESPT,ESBR,36.0,,Tufdene F3420,,,SMR20,,N234,,,,1165MP,,180.0,Banbury,95.0,,,,,,,,,,,,,,,,160.0,20.0,1.0,,,,,,False
JP5173094B2,Sample 1,0.0,100.0,0.0,0.0,0.0,0.0,0.0,0.0,0.0,0.0,0.0,0.0,0.0,0.0,0.0,0.0,0.0,0.0,0.0,0.0,0.0,0.0,,,,,,,insoluble,SEV,,,False,,,SSBR,25.0,50.0,,,,,,,,,,,,,Banbury,,,,,,,,,,,,,,,,175.0,,,1.0,,,,,,False
JP5173094B2,Sample 2,0.0,100.0,0.0,0.0,0.0,0.0,0.0,0.0,0.0,0.0,30.0,0.0,0.0,0.0,0.0,0.0,0.0,0.0,0.0,0.0,0.0,0.0,,,,,,,insoluble,SEV,,,False,,,SSBR,25.0,50.0,,,,,,,,,,Zeosil 1165MP,,,Banbury,,,,,,,,,,,,,,,,175.0,,,1.0,,,,silica_without_silane,,False
JP5173094B2,Sample 3,0.0,100.0,0.0,0.0,0.0,0.0,0.0,0.0,0.0,0.0,30.0,7.38,0.0,0.0,0.0,0.0,0.0,0.0,0.0,0.0,0.0,0.0,,,,,,,insoluble,SEV,,,False,bis(3-triethoxysilylpropyl) disulfide,TESPD,SSBR,25.0,50.0,,,,,,,,,,Zeosil 1165MP,,,Banbury,,,,,,,,,,,,,,,,175.0,,,1.0,,,,,,False
JP5173094B2,Sample 4,0.0,100.0,0.0,0.0,0.0,0.0,0.0,0.0,0.0,0.0,30.0,0.0,0.0,0.0,0.0,0.0,0.0,0.0,0.0,0.0,0.0,0.0,,,,,,,insoluble,SEV,,,False,dibutyltin dilaurate,other,SSBR,25.0,50.0,,,,,,,,,,Zeosil 1165MP,,,Banbury,,,,,,,,,,,,,,,,175.0,,,1.0,,,,silica_without_silane,,False
JP5173094B2,Sample 5,0.0,100.0,0.0,0.0,0.0,0.0,0.0,0.0,0.0,0.0,30.0,0.0,0.0,0.0,0.0,0.0,0.0,0.0,0.0,0.0,0.0,0.0,,,,,,,insoluble,SEV,,,False,dibutyltin dilaurate,other,SSBR,25.0,50.0,,,,,,,,,,Zeosil 1165MP,,,Banbury,,,,,,,,,,,,,,,,175.0,,,1.0,,,,silica_without_silane,,False
JP5173094B2,Sample 6,0.0,100.0,0.0,0.0,0.0,0.0,0.0,0.0,0.0,0.0,0.0,0.0,0.0,0.0,0.0,0.0,0.0,0.0,0.0,0.0,0.0,0.0,,,,,,,insoluble,SEV,,,False,dibutyltin dilaurate,other,SSBR,25.0,50.0,,,,,,,,,,,,,Banbury,,,,,,,,,,,,,,,,175.0,,,1.0,,,,,,False
JP5173094B2,Sample 7,0.0,100.0,0.0,0.0,0.0,0.0,0.0,0.0,0.0,0.0,0.0,0.0,0.0,0.0,0.0,0.0,0.0,0.0,0.0,0.0,0.0,0.0,,,,,,,insoluble,SEV,,,False,dibutyltin dilaurate,other,SSBR,25.0,50.0,,,,,,,,,,,,,Banbury,,,,,,,,,,,,,,,,175.0,,,1.0,,,,,,False
EP3888939B1,Standard Example 1,80.0,0.0,20.0,0.0,0.0,0.0,0.0,0.0,0.0,50.0,20.0,1.6,0.0,0.0,3.0,0.0,4.0,2.0,0.0,3.0,1.0,2.0,N-cyclohexyl-2-benzothiazole sulfenamide,CBS,Diphenylguanidine,DPG,"N-(1,3-dimethylbutyl)-N'-phenyl-p-phenylenediamine",6PPD,insoluble,CV,Treated distillate aromatic extract,TDAE,False,Bis(3-triethoxysilylpropyl) tetrasulfide,TESPT,,,,,,Nipol BR1220,SMR20,,Niteron #300 IH,115.0,,,Zeosil 1165MP,165.0,160.0,Banbury,,,,,,,73.0,,,,,,,,,150.0,160.0,20.0,2.0,150.0,,,,,False
EP3888939B1,Comparative Example 1,80.0,20.0,0.0,0.0,0.0,0.0,0.0,0.0,0.0,50.0,20.0,1.6,0.0,0.0,3.0,0.0,4.0,2.0,0.0,3.0,1.0,2.0,N-cyclohexyl-2-benzothiazole sulfenamide,CBS,Diphenylguanidine,DPG,"N-(1,3-dimethylbutyl)-N'-phenyl-p-phenylenediamine",6PPD,insoluble,CV,Treated distillate aromatic extract,TDAE,False,Bis(3-triethoxysilylpropyl) tetrasulfide,TESPT,SSBR,,,Nipol 1502,,Nipol BR1220,SMR20,,Niteron #300 IH,115.0,,,Zeosil 1165MP,165.0,160.0,Banbury,,,,,,,73.0,,,,,,,,,150.0,160.0,20.0,2.0,150.0,,,,,False
EP3888939B1,Comparative Example 2,80.0,20.0,0.0,0.0,0.0,0.0,0.0,0.0,0.0,50.0,20.0,1.6,0.0,0.0,3.0,0.0,4.0,2.0,0.0,3.0,1.0,2.0,N-cyclohexyl-2-benzothiazole sulfenamide,CBS,Diphenylguanidine,DPG,"N-(1,3-dimethylbutyl)-N'-phenyl-p-phenylenediamine",6PPD,insoluble,CV,Treated distillate aromatic extract,TDAE,False,Bis(3-triethoxysilylpropyl) tetrasulfide,TESPT,SSBR,,,Nipol NS612,,Nipol BR1220,SMR20,,Niteron #300 IH,115.0,,,Zeosil 1165MP,165.0,160.0,Banbury,,,,,,,73.0,,,,,,,,,150.0,160.0,20.0,2.0,150.0,,,,,True
EP3888939B1,Comparative Example 3,90.0,0.0,10.0,0.0,0.0,0.0,0.0,0.0,0.0,50.0,20.0,1.6,0.0,0.0,3.0,0.0,4.0,2.0,0.0,3.0,1.0,2.0,N-cyclohexyl-2-benzothiazole sulfenamide,CBS,Diphenylguanidine,DPG,"N-(1,3-dimethylbutyl)-N'-phenyl-p-phenylenediamine",6PPD,insoluble,CV,Treated distillate aromatic extract,TDAE,False,Bis(3-triethoxysilylpropyl) tetrasulfide,TESPT,,,,,,Nipol BR1220,SMR20,,Niteron #300 IH,115.0,,,Zeosil 1165MP,165.0,160.0,Banbury,,,,,,,74.0,,,,,,,,,150.0,160.0,20.0,2.0,150.0,,,,,True
EP3888939B1,Comparative Example 4,80.0,0.0,20.0,0.0,0.0,0.0,0.0,0.0,0.0,65.0,0.0,0.0,0.0,0.0,3.0,0.0,4.0,2.0,0.0,3.0,1.0,2.0,N-cyclohexyl-2-benzothiazole sulfenamide,CBS,Diphenylguanidine,DPG,"N-(1,3-dimethylbutyl)-N'-phenyl-p-phenylenediamine",6PPD,insoluble,CV,Treated distillate aromatic extract,TDAE,False,Bis(3-triethoxysilylpropyl) tetrasulfide,TESPT,,,,,,Nipol BR1220,SMR20,,Niteron #300 IH,115.0,,,Zeosil 1165MP,165.0,160.0,Banbury,,,,,,,76.0,,,,,,,,,150.0,160.0,20.0,2.0,150.0,,,,,True
EP3888939B1,Comparative Example 5,80.0,0.0,20.0,0.0,0.0,0.0,0.0,0.0,0.0,40.0,20.0,1.6,0.0,0.0,3.0,0.0,4.0,2.0,0.0,3.0,1.0,2.0,N-cyclohexyl-2-benzothiazole sulfenamide,CBS,Diphenylguanidine,DPG,"N-(1,3-dimethylbutyl)-N'-phenyl-p-phenylenediamine",6PPD,insoluble,CV,Treated distillate aromatic extract,TDAE,False,Bis(3-triethoxysilylpropyl) tetrasulfide,TESPT,,,,,,Nipol BR1220,SMR20,,Niteron #300 IH,115.0,,,Zeosil 1165MP,165.0,160.0,Banbury,,,,,,,68.0,,,,,,,,,150.0,160.0,20.0,2.0,150.0,,,,,True
EP3888939B1,Comparative Example 6,80.0,0.0,20.0,0.0,0.0,0.0,0.0,0.0,0.0,55.0,20.0,1.0,0.0,0.0,3.0,0.0,4.0,2.0,0.0,3.0,1.0,2.0,N-cyclohexyl-2-benzothiazole sulfenamide,CBS,Diphenylguanidine,DPG,"N-(1,3-dimethylbutyl)-N'-phenyl-p-phenylenediamine",6PPD,insoluble,CV,Treated distillate aromatic extract,TDAE,False,Bis(3-triethoxysilylpropyl) tetrasulfide,TESPT,,,,,,Nipol BR1220,SMR20,,Niteron #430,134.0,,,Zeosil 1165MP,165.0,160.0,Banbury,,,,,,,76.0,,,,,,,,,150.0,160.0,20.0,2.0,150.0,,,,,True
EP3888939B1,Comparative Example 7,60.0,30.0,10.0,0.0,0.0,0.0,0.0,0.0,0.0,50.0,20.0,1.6,0.0,0.0,3.0,0.0,4.0,2.0,0.0,3.0,1.0,2.0,N-cyclohexyl-2-benzothiazole sulfenamide,CBS,Diphenylguanidine,DPG,"N-(1,3-dimethylbutyl)-N'-phenyl-p-phenylenediamine",6PPD,insoluble,CV,Treated distillate aromatic extract,TDAE,False,Bis(3-triethoxysilylpropyl) tetrasulfide,TESPT,SSBR,,,Nipol NS612,,Nipol BR1220,SMR20,,Niteron #300 IH,115.0,,,Zeosil 1165MP,165.0,160.0,Banbury,,,,,,,75.0,,,,,,,,,150.0,160.0,20.0,2.0,150.0,,,,,True
EP3888939B1,Comparative Example 8,80.0,0.0,20.0,0.0,0.0,0.0,0.0,0.0,0.0,50.0,20.0,1.6,0.0,0.0,1.0,0.0,4.0,2.0,0.0,3.0,1.0,2.0,N-cyclohexyl-2-benzothiazole sulfenamide,CBS,Diphenylguanidine,DPG,"N-(1,3-dimethylbutyl)-N'-phenyl-p-phenylenediamine",6PPD,insoluble,CV,Treated distillate aromatic extract,TDAE,False,Bis(3-triethoxysilylpropyl) tetrasulfide,TESPT,,,,,,Nipol BR1220,SMR20,,Niteron #300 IH,115.0,,,Zeosil 1165MP,165.0,160.0,Banbury,,,,,,,74.0,,,,,,,,,150.0,160.0,20.0,2.0,150.0,,,,,False
EP3888939B1,Comparative Example 9,80.0,0.0,20.0,0.0,0.0,0.0,0.0,0.0,0.0,50.0,20.0,1.6,0.0,0.0,6.0,0.0,4.0,2.0,0.0,3.0,1.0,2.0,N-cyclohexyl-2-benzothiazole sulfenamide,CBS,Diphenylguanidine,DPG,"N-(1,3-dimethylbutyl)-N'-phenyl-p-phenylenediamine",6PPD,insoluble,CV,Treated distillate aromatic extract,TDAE,False,Bis(3-triethoxysilylpropyl) tetrasulfide,TESPT,,,,,,Nipol BR1220,SMR20,,Niteron #300 IH,115.0,,,Zeosil 1165MP,165.0,160.0,Banbury,,,,,,,71.0,,,,,,,,,150.0,160.0,20.0,2.0,150.0,,,,,False
EP3888939B1,Comparative Example 10,80.0,0.0,20.0,0.0,0.0,0.0,0.0,0.0,0.0,50.0,20.0,1.6,0.0,0.0,1.0,3.0,4.0,2.0,0.0,3.0,1.0,2.0,N-cyclohexyl-2-benzothiazole sulfenamide,CBS,Diphenylguanidine,DPG,"N-(1,3-dimethylbutyl)-N'-phenyl-p-phenylenediamine",6PPD,insoluble,CV,Treated distillate aromatic extract,TDAE,False,Bis(3-triethoxysilylpropyl) tetrasulfide,TESPT,,,,,,Nipol BR1220,SMR20,,Niteron #300 IH,115.0,,,Zeosil 1165MP,165.0,160.0,Banbury,,,,,,,72.0,,,,,,,,,150.0,160.0,20.0,2.0,150.0,,,,,False
EP3888939B1,Comparative Example 11,80.0,0.0,20.0,0.0,0.0,0.0,0.0,0.0,0.0,50.0,20.0,1.6,0.0,0.0,3.0,0.0,4.0,2.0,0.0,3.0,1.0,2.0,N-cyclohexyl-2-benzothiazole sulfenamide,CBS,Diphenylguanidine,DPG,"N-(1,3-dimethylbutyl)-N'-phenyl-p-phenylenediamine",6PPD,insoluble,CV,Treated distillate aromatic extract,TDAE,False,Bis(3-triethoxysilylpropyl) tetrasulfide,TESPT,,,,,,Nipol BR1220,SMR20,,Niteron #300 IH,115.0,,,Zeosil 1165MP,165.0,160.0,Banbury,,,,,,,72.0,,,,,,,,,150.0,160.0,20.0,2.0,150.0,,,,,False
EP3888939B1,Example 1,80.0,0.0,20.0,0.0,0.0,0.0,0.0,0.0,0.0,50.0,20.0,1.6,0.0,0.0,3.0,0.0,4.0,2.0,0.0,3.0,1.0,2.0,N-cyclohexyl-2-benzothiazole sulfenamide,CBS,Diphenylguanidine,DPG,"N-(1,3-dimethylbutyl)-N'-phenyl-p-phenylenediamine",6PPD,insoluble,CV,Treated distillate aromatic extract,TDAE,False,Bis(3-triethoxysilylpropyl) tetrasulfide,TESPT,,,,,,Nipol BR1220,SMR20,46.0,Niteron #300 IH,115.0,,,Zeosil 1165MP,165.0,160.0,Banbury,,,,,,,74.0,,,,,,,,,150.0,160.0,20.0,2.0,150.0,,,,,True
EP3888939B1,Example 2,80.0,0.0,20.0,0.0,0.0,0.0,0.0,0.0,0.0,50.0,20.0,1.6,0.0,0.0,3.0,0.0,4.0,2.0,0.0,3.0,1.0,2.0,N-cyclohexyl-2-benzothiazole sulfenamide,CBS,Diphenylguanidine,DPG,"N-(1,3-dimethylbutyl)-N'-phenyl-p-phenylenediamine",6PPD,insoluble,CV,Treated distillate aromatic extract,TDAE,False,Bis(3-triethoxysilylpropyl) tetrasulfide,TESPT,,,,,,Nipol BR1220,SMR20,,Niteron #300 IH,115.0,,,Zeosil 1165MP,165.0,160.0,Banbury,,,,,,,73.0,,,,,,,,,150.0,160.0,20.0,2.0,150.0,,,,,True
EP3888939B1,Example 3,80.0,0.0,20.0,0.0,0.0,0.0,0.0,0.0,0.0,50.0,20.0,1.6,0.0,0.0,3.0,0.0,4.0,2.0,0.0,3.0,1.0,2.0,N-cyclohexyl-2-benzothiazole sulfenamide,CBS,Diphenylguanidine,DPG,"N-(1,3-dimethylbutyl)-N'-phenyl-p-phenylenediamine",6PPD,insoluble,CV,Treated distillate aromatic extract,TDAE,False,Bis(3-triethoxysilylpropyl) tetrasulfide,TESPT,,,,,,Nipol BR1220,SMR20,,Niteron #300 IH,115.0,,,Zeosil 1165MP,165.0,160.0,Banbury,,,,,,,73.0,,,,,,,,,150.0,160.0,20.0,2.0,150.0,,,,,True
EP3888939B1,Example 4,80.0,0.0,20.0,0.0,0.0,0.0,0.0,0.0,0.0,60.0,20.0,1.6,0.0,0.0,3.0,0.0,4.0,2.0,0.0,3.0,1.0,2.0,N-cyclohexyl-2-benzothiazole sulfenamide,CBS,Diphenylguanidine,DPG,"N-(1,3-dimethylbutyl)-N'-phenyl-p-phenylenediamine",6PPD,insoluble,CV,Treated distillate aromatic extract,TDAE,False,Bis(3-triethoxysilylpropyl) tetrasulfide,TESPT,,,,,,Nipol BR1220,SMR20,,Niteron #300 IH,115.0,,,Zeosil 1165MP,165.0,160.0,Banbury,,,,,,,78.0,,,,,,,,,150.0,160.0,20.0,2.0,150.0,,,,,True
EP3888939B1,Example 5,80.0,0.0,20.0,0.0,0.0,0.0,0.0,0.0,0.0,35.0,40.0,3.2,0.0,0.0,3.0,0.0,4.0,2.0,0.0,3.0,1.0,2.0,N-cyclohexyl-2-benzothiazole sulfenamide,CBS,Diphenylguanidine,DPG,"N-(1,3-dimethylbutyl)-N'-phenyl-p-phenylenediamine",6PPD,insoluble,CV,Treated distillate aromatic extract,TDAE,False,Bis(3-triethoxysilylpropyl) tetrasulfide,TESPT,,,,,,Nipol BR1220,SMR20,,Niteron #300 IH,115.0,,,Zeosil 1165MP,165.0,160.0,Banbury,,,,,,,75.0,,,,,,,,,150.0,160.0,20.0,2.0,150.0,,,,,True
EP3888939B1,Example 6,80.0,0.0,20.0,0.0,0.0,0.0,0.0,0.0,0.0,10.0,40.0,1.6,0.0,0.0,3.0,0.0,4.0,2.0,0.0,3.0,1.0,2.0,N-cyclohexyl-2-benzothiazole sulfenamide,CBS,Diphenylguanidine,DPG,"N-(1,3-dimethylbutyl)-N'-phenyl-p-phenylenediamine",6PPD,insoluble,CV,Treated distillate aromatic extract,TDAE,False,Bis(3-triethoxysilylpropyl) tetrasulfide,TESPT,,,,,,Nipol BR1220,SMR20,,Niteron #430,134.0,,,Zeosil 1165MP,165.0,160.0,Banbury,,,,,,,64.0,,,,,,,,,150.0,160.0,20.0,2.0,150.0,,,,,True
EP3888939B1,Example 7,50.0,0.0,50.0,0.0,0.0,0.0,0.0,0.0,0.0,50.0,20.0,1.6,0.0,0.0,3.0,0.0,4.0,2.0,0.0,3.0,1.0,2.0,N-cyclohexyl-2-benzothiazole sulfenamide,CBS,Diphenylguanidine,DPG,"N-(1,3-dimethylbutyl)-N'-phenyl-p-phenylenediamine",6PPD,insoluble,CV,Treated distillate aromatic extract,TDAE,False,Bis(3-triethoxysilylpropyl) tetrasulfide,TESPT,,,,,,Nipol BR1220,SMR20,,Niteron #300 IH,115.0,,,Zeosil 1165MP,165.0,160.0,Banbury,,,,,,,74.0,,,,,,,,,150.0,160.0,20.0,2.0,150.0,,,,,True
EP3888939B1,Example 8,85.0,0.0,15.0,0.0,0.0,0.0,0.0,0.0,0.0,50.0,20.0,1.6,0.0,0.0,3.0,0.0,4.0,2.0,0.0,3.0,1.0,2.0,N-cyclohexyl-2-benzothiazole sulfenamide,CBS,Diphenylguanidine,DPG,"N-(1,3-dimethylbutyl)-N'-phenyl-p-phenylenediamine",6PPD,insoluble,CV,Treated distillate aromatic extract,TDAE,False,Bis(3-triethoxysilylpropyl) tetrasulfide,TESPT,,,,,,Nipol BR1220,SMR20,,Niteron #300 IH,115.0,,,Zeosil 1165MP,165.0,160.0,Banbury,,,,,,,74.0,,,,,,,,,150.0,160.0,20.0,2.0,150.0,,,,,True
EP3888939B1,Example 9,80.0,0.0,20.0,0.0,0.0,0.0,0.0,0.0,0.0,63.0,7.0,0.56,0.0,0.0,3.0,0.0,4.0,2.0,0.0,3.0,1.0,2.0,N-cyclohexyl-2-benzothiazole sulfenamide,CBS,Diphenylguanidine,DPG,"N-(1,3-dimethylbutyl)-N'-phenyl-p-phenylenediamine",6PPD,insoluble,CV,Treated distillate aromatic extract,TDAE,False,Bis(3-triethoxysilylpropyl) tetrasulfide,TESPT,,,,,,Nipol BR1220,SMR20,,Niteron #300 IH,115.0,,,Zeosil 1165MP,165.0,160.0,Banbury,,,,,,,79.0,,,,,,,,,150.0,160.0,20.0,2.0,150.0,,,,,True
EP3888939B1,Example 10,80.0,0.0,20.0,0.0,0.0,0.0,0.0,0.0,0.0,35.0,35.0,2.8,0.0,0.0,3.0,0.0,4.0,2.0,0.0,3.0,1.0,2.0,N-cyclohexyl-2-benzothiazole sulfenamide,CBS,Diphenylguanidine,DPG,"N-(1,3-dimethylbutyl)-N'-phenyl-p-phenylenediamine",6PPD,insoluble,CV,Treated distillate aromatic extract,TDAE,False,Bis(3-triethoxysilylpropyl) tetrasulfide,TESPT,,,,,,Nipol BR1220,SMR20,,Niteron #300 IH,115.0,,,Zeosil 1165MP,165.0,160.0,Banbury,,,,,,,74.0,,,,,,,,,150.0,160.0,20.0,2.0,150.0,,,,,True
EP3888939B1,Example 11,80.0,0.0,20.0,0.0,0.0,0.0,0.0,0.0,0.0,52.0,20.0,1.6,0.0,0.0,4.0,1.0,4.0,2.0,0.0,3.0,1.0,2.0,N-cyclohexyl-2-benzothiazole sulfenamide,CBS,Diphenylguanidine,DPG,"N-(1,3-dimethylbutyl)-N'-phenyl-p-phenylenediamine",6PPD,insoluble,CV,Treated distillate aromatic extract,TDAE,False,Bis(3-triethoxysilylpropyl) tetrasulfide,TESPT,,,,,,Nipol BR1220,SMR20,,Niteron #300 IH,115.0,,,Zeosil 1165MP,165.0,160.0,Banbury,,,,,,,73.0,,,,,,,,,150.0,160.0,20.0,2.0,150.0,,,,,True
EP3888939B1,Example 12,80.0,0.0,20.0,0.0,0.0,0.0,0.0,0.0,0.0,52.0,20.0,1.6,0.0,0.0,2.0,0.0,4.0,2.0,0.0,3.0,1.0,2.0,N-cyclohexyl-2-benzothiazole sulfenamide,CBS,Diphenylguanidine,DPG,"N-(1,3-dimethylbutyl)-N'-phenyl-p-phenylenediamine",6PPD,insoluble,CV,Treated distillate aromatic extract,TDAE,False,Bis(3-triethoxysilylpropyl) tetrasulfide,TESPT,,,,,,Nipol BR1220,SMR20,,Niteron #300 IH,115.0,,,Zeosil 1165MP,165.0,160.0,Banbury,,,,,,,74.0,,,,,,,,,150.0,160.0,20.0,2.0,150.0,,,,,True
EP3888939B1,Example 13,80.0,0.0,20.0,0.0,0.0,0.0,0.0,0.0,0.0,52.0,20.0,1.6,0.0,0.0,5.0,0.0,4.0,2.0,0.0,3.0,1.0,2.0,N-cyclohexyl-2-benzothiazole sulfenamide,CBS,Diphenylguanidine,DPG,"N-(1,3-dimethylbutyl)-N'-phenyl-p-phenylenediamine",6PPD,insoluble,CV,Treated distillate aromatic extract,TDAE,False,Bis(3-triethoxysilylpropyl) tetrasulfide,TESPT,,,,,,Nipol BR1220,SMR20,,Niteron #300 IH,115.0,,,Zeosil 1165MP,165.0,160.0,Banbury,,,,,,,73.0,,,,,,,,,150.0,160.0,20.0,2.0,150.0,,,,,True
EP3888939B1,Example 14,80.0,0.0,20.0,0.0,0.0,0.0,0.0,0.0,0.0,52.0,20.0,1.6,0.0,0.0,1.0,0.1,4.0,2.0,0.0,3.0,1.0,2.0,N-cyclohexyl-2-benzothiazole sulfenamide,CBS,Diphenylguanidine,DPG,"N-(1,3-dimethylbutyl)-N'-phenyl-p-phenylenediamine",6PPD,insoluble,CV,Treated distillate aromatic extract,TDAE,False,Bis(3-triethoxysilylpropyl) tetrasulfide,TESPT,,,,,,Nipol BR1220,SMR20,,Niteron #300 IH,115.0,,,Zeosil 1165MP,165.0,160.0,Banbury,,,,,,,74.0,,,,,,,,,150.0,160.0,20.0,2.0,150.0,,,,,True
EP3888939B1,Example 15,80.0,0.0,20.0,0.0,0.0,0.0,0.0,0.0,0.0,52.0,20.0,1.6,0.0,0.0,1.0,2.0,4.0,2.0,0.0,3.0,1.0,2.0,N-cyclohexyl-2-benzothiazole sulfenamide,CBS,Diphenylguanidine,DPG,"N-(1,3-dimethylbutyl)-N'-phenyl-p-phenylenediamine",6PPD,insoluble,CV,Treated distillate aromatic extract,TDAE,False,Bis(3-triethoxysilylpropyl) tetrasulfide,TESPT,,,,,,Nipol BR1220,SMR20,,Niteron #300 IH,115.0,,,Zeosil 1165MP,165.0,160.0,Banbury,,,,,,,73.0,,,,,,,,,150.0,160.0,20.0,2.0,150.0,,,,,True
EP3888939B1,Example 16,80.0,0.0,20.0,0.0,0.0,0.0,0.0,0.0,0.0,52.0,20.0,1.6,0.0,0.0,3.0,2.0,4.0,2.0,0.0,3.0,1.0,2.0,N-cyclohexyl-2-benzothiazole sulfenamide,CBS,Diphenylguanidine,DPG,"N-(1,3-dimethylbutyl)-N'-phenyl-p-phenylenediamine",6PPD,insoluble,CV,Treated distillate aromatic extract,TDAE,False,Bis(3-triethoxysilylpropyl) tetrasulfide,TESPT,,,,,,Nipol BR1220,SMR20,,Niteron #300 IH,115.0,,,Zeosil 1165MP,165.0,160.0,Banbury,,,,,,,73.0,,,,,,,,,150.0,160.0,20.0,2.0,150.0,,,,,True
JP2005213508A,Sample A,0.0,70.0,30.0,0.0,0.0,0.0,0.0,0.0,0.0,10.0,85.0,6.0,10.0,0.0,2.0,2.0,1.5,1.5,0.5,2.5,1.0,2.0,sulfenamide,CBS,diphenylguanidine,DPG,,,insoluble,SEV,aromatic rubber processing oil,other,True,X266S,TESPD,ESBR,40.0,,Se S1721S,,Budene,,,N134,,130.0,,Zeosil 1165MP,,,internal,,,,,,,,,,,,,,,,165.0,160.0,14.0,2.0,165.0,115.0,,,,False
JP2005213508A,Sample B,0.0,70.0,30.0,0.0,0.0,0.0,0.0,0.0,0.0,10.0,85.0,6.0,10.0,0.0,2.0,2.0,1.5,1.5,0.5,2.5,1.0,2.0,sulfenamide,CBS,diphenylguanidine,DPG,,,insoluble,SEV,aromatic rubber processing oil,other,False,X266S,TESPD,SSBR,25.0,47.0,functionalized solution polymerized SBR (internal siloxy),,Budene,,,N134,,130.0,,Zeosil 1165MP,,,internal,,,,,,,,,,,,,,,,165.0,160.0,14.0,2.0,165.0,115.0,,,,False
JP2005213508A,Sample C,0.0,70.0,30.0,0.0,0.0,0.0,0.0,0.0,0.0,10.0,85.0,6.0,10.0,8.0,2.0,2.0,1.5,1.5,0.5,2.5,1.0,2.0,sulfenamide,TBBS,diphenylguanidine,DPG,,,insoluble,CV,aromatic rubber processing oil,TDAE,False,X266S,TESPD,SSBR,25.0,47.0,functionalized solution polymerized SBR (internal siloxy),,Budene,,,N134,,130.0,,Zeosil 1165MP,,,Banbury,,,,,,,,,,,,,,,,165.0,160.0,14.0,2.0,165.0,115.0,,,"primary_accel_type_mismatch(raw='sulfenamide',llm='TBBS',ref='TBBS')",False
JP2005213508A,Comparative Sample A,0.0,70.0,30.0,0.0,0.0,0.0,0.0,0.0,0.0,10.0,85.0,6.0,10.0,0.0,2.0,2.0,1.5,1.5,0.5,2.5,1.0,2.0,sulfenamide,TBBS,diphenylguanidine,DPG,,,insoluble,CV,aromatic rubber processing oil,TDAE,True,X266S,TESPD,ESBR,40.0,,Se S1721S,,Budene,,,N134,,130.0,,Zeosil 1165MP,,,Banbury,,,,,,,,,,,,,,,,165.0,160.0,14.0,2.0,165.0,115.0,,,"primary_accel_type_mismatch(raw='sulfenamide',llm='TBBS',ref='TBBS')",False
JP2005213508A,Comparative Sample B,0.0,70.0,30.0,0.0,0.0,0.0,0.0,0.0,0.0,10.0,85.0,6.0,10.0,0.0,2.0,2.0,1.5,1.5,0.5,2.5,1.0,2.0,sulfenamide,TBBS,diphenylguanidine,DPG,,,insoluble,CV,aromatic rubber processing oil,TDAE,False,X266S,TESPD,SSBR,25.0,47.0,functionalized solution polymerized SBR (internal siloxy),,Budene,,,N134,,130.0,,Zeosil 1165MP,,,Banbury,,,,,,,,,,,,,,,,165.0,160.0,14.0,2.0,165.0,115.0,,,"primary_accel_type_mismatch(raw='sulfenamide',llm='TBBS',ref='TBBS')",False
JP2005213508A,Control Sample A,0.0,70.0,30.0,0.0,0.0,0.0,0.0,0.0,0.0,10.0,85.0,6.0,10.0,0.0,2.0,2.0,1.5,1.5,0.5,2.5,1.0,2.0,sulfenamide,CBS,diphenylguanidine,DPG,,,insoluble,SEV,aromatic rubber processing oil,other,True,X266S,TESPD,ESBR,40.0,,Se S1721S,,Budene,,,N134,,130.0,,Zeosil 1165MP,,,internal,,,,,,,,,,,,,,,,165.0,160.0,14.0,2.0,165.0,115.0,,,,False
JP2005213508A,Control Sample B,0.0,70.0,30.0,0.0,0.0,0.0,0.0,0.0,0.0,10.0,85.0,6.0,10.0,0.0,2.0,2.0,1.5,1.5,0.5,2.5,1.0,2.0,sulfenamide,CBS,diphenylguanidine,DPG,,,insoluble,SEV,aromatic rubber processing oil,other,False,X266S,TESPD,SSBR,25.0,47.0,functionalized solution polymerized SBR (internal siloxy),,Budene,,,N134,,130.0,,Zeosil 1165MP,,,internal,,,,,,,,,,,,,,,,165.0,160.0,14.0,2.0,165.0,115.0,,,,False
JP2005213508A,Control Tire A,0.0,70.0,30.0,0.0,0.0,0.0,0.0,0.0,0.0,10.0,85.0,6.0,10.0,0.0,2.0,2.0,1.5,1.5,0.5,2.5,1.0,2.0,sulfenamide,TBBS,diphenylguanidine,DPG,,,insoluble,CV,aromatic rubber processing oil,TDAE,True,X266S,TESPD,ESBR,40.0,,Se S1721S,,Budene,,,N134,,130.0,,Zeosil 1165MP,,,Banbury,,,,,,,,,,,,,,,,165.0,160.0,14.0,2.0,165.0,115.0,,,"primary_accel_type_mismatch(raw='sulfenamide',llm='TBBS',ref='TBBS')",False
JP2005213508A,Control Tire B,0.0,70.0,30.0,0.0,0.0,0.0,0.0,0.0,0.0,10.0,85.0,6.0,10.0,0.0,2.0,2.0,1.5,1.5,0.5,2.5,1.0,2.0,sulfenamide,TBBS,diphenylguanidine,DPG,,,insoluble,CV,aromatic rubber processing oil,TDAE,False,X266S,TESPD,SSBR,25.0,47.0,functionalized solution polymerized SBR (internal siloxy),,Budene,,,N134,,130.0,,Zeosil 1165MP,,,Banbury,,,,,,,,,,,,,,,,165.0,160.0,14.0,2.0,165.0,115.0,,,"primary_accel_type_mismatch(raw='sulfenamide',llm='TBBS',ref='TBBS')",False
JP2005213508A,Tire C,0.0,70.0,30.0,0.0,0.0,0.0,0.0,0.0,0.0,10.0,85.0,6.0,10.0,8.0,2.0,2.0,1.5,1.5,0.5,2.5,1.0,2.0,sulfenamide,TBBS,diphenylguanidine,DPG,,,insoluble,CV,aromatic rubber processing oil,TDAE,False,X266S,TESPD,SSBR,25.0,47.0,functionalized solution polymerized SBR (internal siloxy),,Budene,,,N134,,130.0,,Zeosil 1165MP,,,Banbury,,,,,,,,,,,,,,,,165.0,160.0,14.0,2.0,165.0,115.0,,,"primary_accel_type_mismatch(raw='sulfenamide',llm='TBBS',ref='TBBS')",False
JP5658098B2,Example 1,0.0,100.0,0.0,0.0,0.0,0.0,0.0,0.0,0.0,0.0,0.0,0.0,10.0,20.0,2.0,1.0,0.5,1.5,0.0,2.0,2.0,1.5,Noceller NS,TBBS,Noceller D,DPG,Nocrack 6C,6PPD,soluble,CV,X140,TDAE,,Si69,TESPT,ESBR,23.5,,SBR1502,97.0,BR130B,,,Dia Black I,114.0,,,Ultrasil VN3,175.0,,Banbury,55.0,8.0,,,,,,,,,,,,,,150.0,170.0,20.0,2.0,150.0,60.0,,,,False
JP5658098B2,Example 2,0.0,100.0,0.0,0.0,0.0,0.0,0.0,0.0,0.0,0.0,0.0,0.0,10.0,40.0,2.0,1.0,0.5,1.5,0.0,2.0,2.0,1.5,Noceller NS,TBBS,Noceller D,DPG,Nocrack 6C,6PPD,soluble,CV,X140,TDAE,,Si69,TESPT,ESBR,23.5,,SBR1502,97.0,BR130B,,,Dia Black I,114.0,,,Ultrasil VN3,175.0,,Banbury,56.0,7.5,,,,,,,,,,,,,,150.0,170.0,20.0,2.0,150.0,60.0,,,,False
JP5658098B2,Example 3,0.0,100.0,0.0,0.0,0.0,0.0,0.0,0.0,0.0,0.0,0.0,0.0,10.0,60.0,2.0,1.0,0.5,1.5,0.0,2.0,2.0,1.5,Noceller NS,TBBS,Noceller D,DPG,Nocrack 6C,6PPD,soluble,CV,X140,TDAE,,Si69,TESPT,ESBR,23.5,,SBR1502,97.0,BR130B,,,Dia Black I,114.0,,,Ultrasil VN3,175.0,,Banbury,58.0,7.0,,,,,,,,,,,,,,150.0,170.0,20.0,2.0,150.0,60.0,,,,False
JP5658098B2,Example 4,0.0,100.0,0.0,0.0,0.0,0.0,0.0,0.0,0.0,0.0,0.0,0.0,10.0,20.0,2.0,1.0,0.5,1.5,0.0,2.0,2.0,1.5,Noceller NS,TBBS,Noceller D,DPG,Nocrack 6C,6PPD,soluble,CV,X140,TDAE,,Si69,TESPT,ESBR,23.5,,SBR1502,97.0,BR130B,,,Dia Black I,114.0,,,Ultrasil VN3,175.0,,Banbury,57.0,7.5,,,,,,,,,,,,,,150.0,170.0,20.0,2.0,150.0,60.0,,,,False
JP5658098B2,Example 5,0.0,100.0,0.0,0.0,0.0,0.0,0.0,0.0,0.0,0.0,0.0,0.0,10.0,20.0,2.0,1.0,0.5,1.5,0.0,2.0,2.0,1.5,Noceller NS,TBBS,Noceller D,DPG,Nocrack 6C,6PPD,soluble,CV,X140,TDAE,,Si69,TESPT,ESBR,23.5,,SBR1502,97.0,BR130B,,,Dia Black I,114.0,,,Ultrasil VN3,175.0,,Banbury,59.0,6.5,,,,,,,,,,,,,,150.0,170.0,20.0,2.0,150.0,60.0,,,,False
JP5658098B2,Example 6,0.0,100.0,0.0,0.0,0.0,0.0,0.0,0.0,0.0,0.0,0.0,0.0,10.0,20.0,2.0,1.0,0.5,1.5,0.0,2.0,2.0,1.5,Noceller NS,TBBS,Noceller D,DPG,Nocrack 6C,6PPD,soluble,CV,X140,TDAE,,Si69,TESPT,ESBR,23.5,,SBR1502,97.0,BR130B,,,Dia Black I,114.0,,,Ultrasil VN3,175.0,,Banbury,60.0,6.0,,,,,,,,,,,,,,150.0,170.0,20.0,2.0,150.0,60.0,,,,False
JP5658098B2,Example 7,0.0,100.0,0.0,0.0,0.0,0.0,0.0,0.0,0.0,0.0,0.0,0.0,10.0,20.0,2.0,1.0,0.5,1.5,0.0,2.0,2.0,1.5,Noceller NS,TBBS,Noceller D,DPG,Nocrack 6C,6PPD,soluble,CV,X140,TDAE,,Si69,TESPT,ESBR,23.5,,SBR1502,97.0,BR130B,,,Dia Black I,114.0,,,Ultrasil VN3,175.0,,Banbury,61.0,5.5,,,,,,,,,,,,,,150.0,170.0,20.0,2.0,150.0,60.0,,,,False
JP5658098B2,Comparative Example 1,0.0,100.0,0.0,0.0,0.0,0.0,0.0,0.0,0.0,0.0,0.0,0.0,10.0,0.0,2.0,1.0,0.5,1.5,0.0,2.0,2.0,1.5,Noceller NS,TBBS,Noceller D,DPG,Nocrack 6C,6PPD,soluble,CV,X140,TDAE,,Si69,TESPT,ESBR,23.5,,SBR1502,97.0,BR130B,,,Dia Black I,114.0,,,Ultrasil VN3,175.0,,Banbury,50.0,9.0,,,,,,,,,,,,,,150.0,170.0,20.0,2.0,150.0,60.0,,,,False
JP5658098B2,Comparative Example 2,0.0,100.0,0.0,0.0,0.0,0.0,0.0,0.0,0.0,0.0,0.0,0.0,10.0,0.0,2.0,1.0,0.5,1.5,0.0,2.0,2.0,1.5,Noceller NS,TBBS,Noceller D,DPG,Nocrack 6C,6PPD,soluble,CV,X140,TDAE,,Si69,TESPT,ESBR,23.5,,SBR1502,97.0,BR130B,,,Dia Black I,114.0,,,Ultrasil VN3,175.0,,Banbury,52.0,8.5,,,,,,,,,,,,,,150.0,170.0,20.0,2.0,150.0,60.0,,,,False
JP5658098B2,Comparative Example 3,0.0,100.0,0.0,0.0,0.0,0.0,0.0,0.0,0.0,0.0,0.0,0.0,10.0,0.0,2.0,1.0,0.5,1.5,0.0,2.0,2.0,1.5,Noceller NS,TBBS,Noceller D,DPG,Nocrack 6C,6PPD,soluble,CV,X140,TDAE,,Si69,TESPT,ESBR,23.5,,SBR1502,97.0,BR130B,,,Dia Black I,114.0,,,Ultrasil VN3,175.0,,Banbury,54.0,8.0,,,,,,,,,,,,,,150.0,170.0,20.0,2.0,150.0,60.0,,,,False
JP5658098B2,Comparative Example 4,0.0,100.0,0.0,0.0,0.0,0.0,0.0,0.0,0.0,0.0,0.0,0.0,10.0,0.0,2.0,1.0,0.5,1.5,0.0,2.0,2.0,1.5,Noceller NS,TBBS,Noceller D,DPG,Nocrack 6C,6PPD,soluble,CV,X140,TDAE,,Si69,TESPT,ESBR,23.5,,SBR1502,97.0,BR130B,,,Dia Black I,114.0,,,Ultrasil VN3,175.0,,Banbury,53.0,8.5,,,,,,,,,,,,,,150.0,170.0,20.0,2.0,150.0,60.0,,,,False
JP5658098B2,Comparative Example 5,0.0,100.0,0.0,0.0,0.0,0.0,0.0,0.0,0.0,0.0,0.0,0.0,10.0,0.0,2.0,1.0,0.5,1.5,0.0,2.0,2.0,1.5,Noceller NS,TBBS,Noceller D,DPG,Nocrack 6C,6PPD,soluble,CV,X140,TDAE,,Si69,TESPT,ESBR,23.5,,SBR1502,97.0,BR130B,,,Dia Black I,114.0,,,Ultrasil VN3,175.0,,Banbury,55.0,7.5,,,,,,,,,,,,,,150.0,170.0,20.0,2.0,150.0,60.0,,,,False
JP5658098B2,Comparative Example 6,0.0,100.0,0.0,0.0,0.0,0.0,0.0,0.0,0.0,0.0,0.0,0.0,10.0,0.0,2.0,1.0,0.5,1.5,0.0,2.0,2.0,1.5,Noceller NS,TBBS,Noceller D,DPG,Nocrack 6C,6PPD,soluble,CV,X140,TDAE,,Si69,TESPT,ESBR,23.5,,SBR1502,97.0,BR130B,,,Dia Black I,114.0,,,Ultrasil VN3,175.0,,Banbury,57.0,7.0,,,,,,,,,,,,,,150.0,170.0,20.0,2.0,150.0,60.0,,,,False
JP5658098B2,Comparative Example 7,0.0,100.0,0.0,0.0,0.0,0.0,0.0,0.0,0.0,0.0,0.0,0.0,10.0,0.0,2.0,1.0,0.5,1.5,0.0,2.0,2.0,1.5,Noceller NS,TBBS,Noceller D,DPG,Nocrack 6C,6PPD,soluble,CV,X140,TDAE,,Si69,TESPT,ESBR,23.5,,SBR1502,97.0,BR130B,,,Dia Black I,114.0,,,Ultrasil VN3,175.0,,Banbury,56.0,7.5,,,,,,,,,,,,,,150.0,170.0,20.0,2.0,150.0,60.0,,,,False
JP5658098B2,Comparative Example 8,0.0,100.0,0.0,0.0,0.0,0.0,0.0,0.0,0.0,0.0,0.0,0.0,10.0,0.0,2.0,1.0,0.5,1.5,0.0,2.0,2.0,1.5,Noceller NS,TBBS,Noceller D,DPG,Nocrack 6C,6PPD,soluble,CV,X140,TDAE,,Si69,TESPT,ESBR,23.5,,SBR1502,97.0,BR130B,,,Dia Black I,114.0,,,Ultrasil VN3,175.0,,Banbury,58.0,6.5,,,,,,,,,,,,,,150.0,170.0,20.0,2.0,150.0,60.0,,,,False
JP5658098B2,Comparative Example 9,0.0,100.0,0.0,0.0,0.0,0.0,0.0,0.0,0.0,0.0,0.0,0.0,10.0,0.0,2.0,1.0,0.5,1.5,0.0,2.0,2.0,1.5,Noceller NS,TBBS,Noceller D,DPG,Nocrack 6C,6PPD,soluble,CV,X140,TDAE,,Si69,TESPT,ESBR,23.5,,SBR1502,97.0,BR130B,,,Dia Black I,114.0,,,Ultrasil VN3,175.0,,Banbury,60.0,6.0,,,,,,,,,,,,,,150.0,170.0,20.0,2.0,150.0,60.0,,,,False
JP6521611B2,Example 1,50.0,0.0,50.0,0.0,0.0,0.0,0.0,0.0,0.0,0.0,0.0,0.0,0.0,0.0,0.0,0.0,0.0,0.0,0.0,0.0,0.0,0.0,Noccelar NS,TBBS,Nocceler D,DPG,Noclack 6C,6PPD,soluble,CV,PS-32,paraffinic,False,Si266,TESPD,,,,,95.0,BR730,RSS3,,Diablack I,114.0,,,ULTRASIL VN3,175.0,,Banbury,,,,,,,,,,,,,,,,150.0,170.0,12.0,3.0,150.0,150.0,,,,False
JP6521611B2,Example 2,50.0,0.0,50.0,0.0,0.0,0.0,0.0,0.0,0.0,0.0,0.0,0.0,0.0,0.0,0.0,0.0,0.0,0.0,0.0,0.0,0.0,0.0,Noccelar NS,TBBS,Nocceler D,DPG,Noclack 6C,6PPD,soluble,CV,PS-32,paraffinic,False,Si266,TESPD,,,,,95.0,BR730,RSS3,,Diablack I,114.0,,,ULTRASIL VN3,175.0,,Banbury,,,,,,,,,,,,,,,,150.0,170.0,12.0,3.0,150.0,150.0,,,,False
JP6521611B2,Example 3,50.0,0.0,50.0,0.0,0.0,0.0,0.0,0.0,0.0,0.0,0.0,0.0,0.0,0.0,0.0,0.0,0.0,0.0,0.0,0.0,0.0,0.0,Noccelar NS,TBBS,Nocceler D,DPG,Noclack 6C,6PPD,soluble,CV,PS-32,paraffinic,False,Si266,TESPD,,,,,95.0,BR730,RSS3,,Diablack I,114.0,,,ULTRASIL VN3,175.0,,Banbury,,,,,,,,,,,,,,,,150.0,170.0,12.0,3.0,150.0,150.0,,,,False
JP6521611B2,Example 4,50.0,0.0,50.0,0.0,0.0,0.0,0.0,0.0,0.0,0.0,0.0,0.0,0.0,0.0,0.0,0.0,0.0,0.0,0.0,0.0,0.0,0.0,Noccelar NS,TBBS,Nocceler D,DPG,Noclack 6C,6PPD,soluble,CV,PS-32,paraffinic,False,Si266,TESPD,,,,,95.0,BR730,RSS3,,Diablack I,114.0,,,ULTRASIL VN3,175.0,,Banbury,,,,,,,,,,,,,,,,150.0,170.0,12.0,3.0,150.0,150.0,,,,False
JP6521611B2,Comparative Example 1,50.0,0.0,50.0,0.0,0.0,0.0,0.0,0.0,0.0,0.0,0.0,0.0,0.0,0.0,0.0,0.0,0.0,0.0,0.0,0.0,0.0,0.0,Noccelar NS,TBBS,Nocceler D,DPG,Noclack 6C,6PPD,soluble,CV,PS-32,paraffinic,False,Si266,TESPD,,,,,95.0,BR730,RSS3,,Diablack I,114.0,,,ULTRASIL VN3,175.0,,Banbury,,,,,,,,,,,,,,,,150.0,170.0,12.0,3.0,150.0,150.0,,,,False
JP6521611B2,Comparative Example 2,50.0,0.0,50.0,0.0,0.0,0.0,0.0,0.0,0.0,0.0,0.0,0.0,0.0,0.0,0.0,0.0,0.0,0.0,0.0,0.0,0.0,0.0,Noccelar NS,TBBS,Nocceler D,DPG,Noclack 6C,6PPD,soluble,CV,PS-32,paraffinic,False,Si266,TESPD,,,,,95.0,BR730,RSS3,,Diablack I,114.0,,,ULTRASIL VN3,175.0,,Banbury,,,,,,,,,,,,,,,,150.0,170.0,12.0,3.0,150.0,150.0,,,,False
JP6521611B2,Comparative Example 3,50.0,0.0,50.0,0.0,0.0,0.0,0.0,0.0,0.0,0.0,0.0,0.0,0.0,0.0,0.0,0.0,0.0,0.0,0.0,0.0,0.0,0.0,Noccelar NS,TBBS,Nocceler D,DPG,Noclack 6C,6PPD,soluble,CV,PS-32,paraffinic,False,Si266,TESPD,,,,,95.0,BR730,RSS3,,Diablack I,114.0,,,ULTRASIL VN3,175.0,,Banbury,,,,,,,,,,,,,,,,150.0,170.0,12.0,3.0,150.0,150.0,,,,False
JP3676900B2,Experiment A,0.0,100.0,0.0,0.0,0.0,0.0,0.0,0.0,0.0,80.0,0.0,0.0,0.0,0.0,0.0,0.0,0.0,0.0,0.0,0.0,0.0,0.0,,,,,mixed aryl-p-phenylenediamine type,6PPD,soluble,CV,high aromatic type,TDAE,True,,,ESBR,40.0,,SBR1721,,,SMR5,,N234,,,,,,,Banbury,,,,,,,,,,,,,,,,175.0,,,4.0,150.0,125.0,,,,False
JP3676900B2,Experiment B,0.0,100.0,0.0,0.0,0.0,0.0,0.0,0.0,0.0,80.0,0.0,0.0,0.0,0.0,0.0,0.0,0.0,0.0,0.0,0.0,0.0,0.0,,,,,mixed aryl-p-phenylenediamine type,6PPD,soluble,CV,high aromatic type,TDAE,True,,,ESBR,40.0,,SBR1721,,,SMR5,,N234,,,,,,,Banbury,,,,,,,,,,,,,,,,175.0,,,4.0,150.0,125.0,,,,False
JP3676900B2,Experiment C,0.0,100.0,0.0,0.0,0.0,0.0,0.0,0.0,0.0,80.0,0.0,0.0,0.0,0.0,0.0,0.0,0.0,0.0,0.0,0.0,0.0,0.0,,,,,mixed aryl-p-phenylenediamine type,6PPD,soluble,CV,high aromatic type,TDAE,True,"organosilane tetrasulfide (50% active on carbon black, 50/50 weight ratio, material X50S)",TESPT,ESBR,40.0,,SBR1721,,,SMR5,,N234,,,,,,,Banbury,,,,,,,,,,,,,,,,175.0,,,4.0,150.0,125.0,,,,False
JP7149686B2,Standard Example,100.0,0.0,0.0,0.0,0.0,0.0,0.0,0.0,0.0,0.0,0.0,0.0,0.0,0.0,0.0,0.0,0.0,0.0,0.0,0.0,0.0,0.0,Noxeller CZ-G,CBS,Soxinol D-G,DPG,SANTOFLEX 6PPD,6PPD,insoluble,CV,Extract No. 4S,TDAE,False,Si69,TESPT,SSBR,,,NIPOL 1502,,Nipol BR1220,,,Show Black N339,,,,Zeosil 1165MP,,159.0,Banbury,,,,,,,,,,,,,,,,,160.0,20.0,2.0,,,,,,False
JP7149686B2,Example 1,100.0,0.0,0.0,0.0,0.0,0.0,0.0,0.0,0.0,0.0,0.0,0.0,0.0,0.0,0.0,0.0,0.0,0.0,0.0,0.0,0.0,0.0,Noxeller CZ-G,CBS,Soxinol D-G,DPG,SANTOFLEX 6PPD,6PPD,insoluble,CV,Extract No. 4S,TDAE,False,Si69,TESPT,SSBR,,,NIPOL 1502,,Nipol BR1220,,,Show Black N339,,,,Zeosil 1165MP,,159.0,Banbury,,,,,,,,,,,,,,,,,160.0,20.0,2.0,,,,,,False
