Repository: aimclub/CoScientist

# Supplementary material: CoScientist demo, AAAI-27 Demonstrations

## Contents
- `prompt.txt`: the prompt given to CoScientist and to the opencode baseline (the baseline got one extra line naming the local dataset path).
- `prompt_followup.txt`: the second user turn in the CoScientist session, asking for MCP servers from the two methods that ran.
- `coscientist_report.md`: the report CoScientist generated from its research graph (English, run `tyre-main-2`).
- `coscientist_run_summary.md`: time per agent, tool calls, tokens, cost, graph size, hypotheses and verdicts.
- `opencode_report.md`: the report written by the opencode baseline on the same prompt and model (GLM-5.3).

File: docs/aaai27-demo/supplementary/dataset/tires_2.csv (part 4 of 32)
CN102656023B,W3,0.0,50.0,50.0,0.0,0.0,0.0,0.0,0.0,0.0,0.0,0.0,0.0,0.0,0.0,0.0,0.0,0.0,0.0,0.0,0.0,0.0,0.0,n-cyclohexyl-2-benzothiazole sulfenamide (CBS),CBS,diphenylguanidine (DPG),DPG,,,soluble,SEV,,,False,X50-S,TESPT,SSBR,,,,93.0,,,,N330,,,,ZEOSIL 1165,,,Banbury,,,,,,,,,,,,,,,,,150.0,30.0,2.0,,,,,,False
CN102656023B,F1,0.0,50.0,50.0,0.0,0.0,0.0,0.0,0.0,0.0,0.0,0.0,0.0,0.0,0.0,0.0,0.0,0.0,0.0,0.0,0.0,0.0,0.0,n-cyclohexyl-2-benzothiazole sulfenamide (CBS),CBS,diphenylguanidine (DPG),DPG,,,soluble,SEV,,,False,X50-S,TESPT,SSBR,,,,93.0,,,,N330,,,,ZEOSIL 1165,,,Banbury,,,,,,,,,,,,,,,,,150.0,30.0,2.0,,,,,,False
CN102656023B,F2,0.0,50.0,50.0,0.0,0.0,0.0,0.0,0.0,0.0,0.0,0.0,0.0,0.0,0.0,0.0,0.0,0.0,0.0,0.0,0.0,0.0,0.0,n-cyclohexyl-2-benzothiazole sulfenamide (CBS),CBS,diphenylguanidine (DPG),DPG,,,soluble,SEV,,,False,X50-S,TESPT,SSBR,,,,93.0,,,,N330,,,,ZEOSIL 1165,,,Banbury,,,,,,,,,,,,,,,,,150.0,30.0,2.0,,,,,,False
CN102656023B,F3,0.0,50.0,50.0,0.0,0.0,0.0,0.0,0.0,0.0,0.0,0.0,0.0,0.0,0.0,0.0,0.0,0.0,0.0,0.0,0.0,0.0,0.0,n-cyclohexyl-2-benzothiazole sulfenamide (CBS),CBS,diphenylguanidine (DPG),DPG,,,soluble,SEV,,,False,X50-S,TESPT,SSBR,,,,93.0,,,,N330,,,,ZEOSIL 1165,,,Banbury,,,,,,,,,,,,,,,,,150.0,30.0,2.0,,,,,,False
JP7149686B2,Example 2,100.0,0.0,0.0,0.0,0.0,0.0,0.0,0.0,0.0,0.0,0.0,0.0,0.0,0.0,0.0,0.0,0.0,0.0,0.0,0.0,0.0,0.0,Noxeller CZ-G,CBS,Soxinol D-G,DPG,SANTOFLEX 6PPD,6PPD,insoluble,CV,Extract No. 4S,TDAE,False,Si69,TESPT,SSBR,,,NIPOL 1502,,Nipol BR1220,,,Show Black N339,,,,Zeosil 1165MP,,159.0,Banbury,,,,,,,,,,,,,,,,,160.0,20.0,2.0,,,,,,False
JP7149686B2,Example 3,100.0,0.0,0.0,0.0,0.0,0.0,0.0,0.0,0.0,0.0,0.0,0.0,0.0,0.0,0.0,0.0,0.0,0.0,0.0,0.0,0.0,0.0,Noxeller CZ-G,CBS,Soxinol D-G,DPG,SANTOFLEX 6PPD,6PPD,insoluble,CV,Extract No. 4S,TDAE,False,Si69,TESPT,SSBR,,,NIPOL 1502,,Nipol BR1220,,,Show Black N339,,,,Zeosil 1165MP,,159.0,Banbury,,,,,,,,,,,,,,,,,160.0,20.0,2.0,,,,,,False
JP7149686B2,Example 4,100.0,0.0,0.0,0.0,0.0,0.0,0.0,0.0,0.0,0.0,0.0,0.0,0.0,0.0,0.0,0.0,0.0,0.0,0.0,0.0,0.0,0.0,Noxeller CZ-G,CBS,Soxinol D-G,DPG,SANTOFLEX 6PPD,6PPD,insoluble,CV,Extract No. 4S,TDAE,False,Si69,TESPT,SSBR,,,NIPOL 1502,,Nipol BR1220,,,Show Black N339,,,,Zeosil 1165MP,,159.0,Banbury,,,,,,,,,,,,,,,,,160.0,20.0,2.0,,,,,,False
JP7149686B2,Example 5,100.0,0.0,0.0,0.0,0.0,0.0,0.0,0.0,0.0,0.0,0.0,0.0,0.0,0.0,0.0,0.0,0.0,0.0,0.0,0.0,0.0,0.0,Noxeller CZ-G,CBS,Soxinol D-G,DPG,SANTOFLEX 6PPD,6PPD,insoluble,CV,Extract No. 4S,TDAE,False,Si69,TESPT,SSBR,,,NIPOL 1502,,Nipol BR1220,,,Show Black N339,,,,Zeosil 1165MP,,159.0,Banbury,,,,,,,,,,,,,,,,,160.0,20.0,2.0,,,,,,False
JP7149686B2,Example 6,100.0,0.0,0.0,0.0,0.0,0.0,0.0,0.0,0.0,0.0,0.0,0.0,0.0,0.0,0.0,0.0,0.0,0.0,0.0,0.0,0.0,0.0,Noxeller CZ-G,CBS,Soxinol D-G,DPG,SANTOFLEX 6PPD,6PPD,insoluble,CV,Extract No. 4S,TDAE,False,Si69,TESPT,SSBR,,,NIPOL 1502,,Nipol BR1220,,,Show Black N339,,,,Zeosil 1165MP,,159.0,Banbury,,,,,,,,,,,,,,,,,160.0,20.0,2.0,,,,,,False
JP7149686B2,Comparative Example 1,100.0,0.0,0.0,0.0,0.0,0.0,0.0,0.0,0.0,0.0,0.0,0.0,0.0,0.0,0.0,0.0,0.0,0.0,0.0,0.0,0.0,0.0,Noxeller CZ-G,CBS,Soxinol D-G,DPG,SANTOFLEX 6PPD,6PPD,insoluble,CV,Extract No. 4S,TDAE,False,Si69,TESPT,SSBR,,,NIPOL 1502,,Nipol BR1220,,,Show Black N339,,,,Zeosil 1165MP,,159.0,Banbury,,,,,,,,,,,,,,,,,160.0,20.0,2.0,,,,,,False
JP7149686B2,Comparative Example 2,100.0,0.0,0.0,0.0,0.0,0.0,0.0,0.0,0.0,0.0,0.0,0.0,0.0,0.0,0.0,0.0,0.0,0.0,0.0,0.0,0.0,0.0,Noxeller CZ-G,CBS,Soxinol D-G,DPG,SANTOFLEX 6PPD,6PPD,insoluble,CV,Extract No. 4S,TDAE,False,Si69,TESPT,SSBR,,,NIPOL 1502,,Nipol BR1220,,,Show Black N339,,,,Zeosil 1165MP,,159.0,Banbury,,,,,,,,,,,,,,,,,160.0,20.0,2.0,,,,,,False
JP7149686B2,Comparative Example 3,100.0,0.0,0.0,0.0,0.0,0.0,0.0,0.0,0.0,0.0,0.0,0.0,0.0,0.0,0.0,0.0,0.0,0.0,0.0,0.0,0.0,0.0,Noxeller CZ-G,CBS,Soxinol D-G,DPG,SANTOFLEX 6PPD,6PPD,insoluble,CV,Extract No. 4S,TDAE,False,Si69,TESPT,SSBR,,,NIPOL 1502,,Nipol BR1220,,,Show Black N339,,,,Zeosil 1165MP,,159.0,Banbury,,,,,,,,,,,,,,,,,160.0,20.0,2.0,,,,,,False
JP7149686B2,Comparative Example 4,100.0,0.0,0.0,0.0,0.0,0.0,0.0,0.0,0.0,0.0,0.0,0.0,0.0,0.0,0.0,0.0,0.0,0.0,0.0,0.0,0.0,0.0,Noxeller CZ-G,CBS,Soxinol D-G,DPG,SANTOFLEX 6PPD,6PPD,insoluble,CV,Extract No. 4S,TDAE,False,Si69,TESPT,SSBR,,,NIPOL 1502,,Nipol BR1220,,,Show Black N339,,,,Zeosil 1165MP,,159.0,Banbury,,,,,,,,,,,,,,,,,160.0,20.0,2.0,,,,,,False
JP7473825B2,Standard Example,20.0,50.0,30.0,0.0,0.0,0.0,0.0,0.0,0.0,10.0,70.0,6.0,10.0,0.0,2.0,1.5,1.5,1.5,0.5,2.5,2.0,2.0,Noccela CZ-G,CBS,Soxinol D-G,DPG,6PPD,6PPD,soluble,CV,Extract No. 4S,other,,Si69,TESPT,SSBR,36.0,41.0,TUFDENE E581,,Nipol BR1220,SMR20,,Seast 7HM,,,,ULTRASIL VN3GR,,,internal,,,,,,,,,,,,,,,,,160.0,30.0,2.0,,,,,,False
JP7473825B2,Example 1,20.0,50.0,30.0,0.0,0.0,0.0,0.0,0.0,0.0,10.0,70.0,6.0,10.0,0.0,2.0,1.5,1.5,1.5,0.5,2.5,2.0,2.0,Noccela CZ-G,CBS,Soxinol D-G,DPG,6PPD,6PPD,soluble,CV,Extract No. 4S,other,,Si69,TESPT,SSBR,36.0,41.0,TUFDENE E581,,Nipol BR1220,SMR20,,Seast 7HM,,,,ULTRASIL VN3GR,,,internal,,,,,,,,,,,,,,,,,160.0,30.0,2.0,,,,,,False
JP7473825B2,Example 2,20.0,50.0,30.0,0.0,0.0,0.0,0.0,0.0,0.0,10.0,70.0,6.0,10.0,0.0,2.0,1.5,1.5,1.5,0.5,2.5,2.0,2.0,Noccela CZ-G,CBS,Soxinol D-G,DPG,6PPD,6PPD,soluble,CV,Extract No. 4S,other,,Si69,TESPT,SSBR,36.0,41.0,TUFDENE E581,,Nipol BR1220,SMR20,,Seast 7HM,,,,ULTRASIL VN3GR,,,internal,,,,,,,,,,,,,,,,,160.0,30.0,2.0,,,,,,False
JP7473825B2,Example 3,20.0,50.0,30.0,0.0,0.0,0.0,0.0,0.0,0.0,10.0,70.0,6.0,10.0,0.0,2.0,1.5,1.5,1.5,0.5,2.5,2.0,2.0,Noccela CZ-G,CBS,Soxinol D-G,DPG,6PPD,6PPD,soluble,CV,Extract No. 4S,other,,Si69,TESPT,SSBR,36.0,41.0,TUFDENE E581,,Nipol BR1220,SMR20,,Seast 7HM,,,,ULTRASIL VN3GR,,,internal,,,,,,,,,,,,,,,,,160.0,30.0,2.0,,,,,,False
JP7473825B2,Example 4,20.0,50.0,30.0,0.0,0.0,0.0,0.0,0.0,0.0,10.0,70.0,6.0,10.0,0.0,2.0,1.5,1.5,1.5,0.5,2.5,2.0,2.0,Noccela CZ-G,CBS,Soxinol D-G,DPG,6PPD,6PPD,soluble,CV,Extract No. 4S,other,,Si69,TESPT,SSBR,36.0,41.0,TUFDENE E581,,Nipol BR1220,SMR20,,Seast 7HM,,,,ULTRASIL VN3GR,,,internal,,,,,,,,,,,,,,,,,160.0,30.0,2.0,,,,,,False
JP7473825B2,Example 5,20.0,50.0,30.0,0.0,0.0,0.0,0.0,0.0,0.0,10.0,70.0,6.0,10.0,0.0,2.0,1.5,1.5,1.5,0.5,2.5,2.0,2.0,Noccela CZ-G,CBS,Soxinol D-G,DPG,6PPD,6PPD,soluble,CV,Extract No. 4S,other,,Si69,TESPT,SSBR,36.0,41.0,TUFDENE E581,,Nipol BR1220,SMR20,,Seast 7HM,,,,ULTRASIL VN3GR,,,internal,,,,,,,,,,,,,,,,,160.0,30.0,2.0,,,,,,False
JP7473825B2,Example 6,20.0,50.0,30.0,0.0,0.0,0.0,0.0,0.0,0.0,10.0,70.0,6.0,10.0,0.0,2.0,1.5,1.5,1.5,0.5,2.5,2.0,2.0,Noccela CZ-G,CBS,Soxinol D-G,DPG,6PPD,6PPD,soluble,CV,Extract No. 4S,other,,Si69,TESPT,SSBR,36.0,41.0,TUFDENE E581,,Nipol BR1220,SMR20,,Seast 7HM,,,,ULTRASIL VN3GR,,,internal,,,,,,,,,,,,,,,,,160.0,30.0,2.0,,,,,,False
JP7473825B2,Comparative Example 1,20.0,50.0,30.0,0.0,0.0,0.0,0.0,0.0,0.0,10.0,70.0,6.0,10.0,0.0,2.0,1.5,1.5,1.5,0.5,2.5,2.0,2.0,Noccela CZ-G,CBS,Soxinol D-G,DPG,6PPD,6PPD,soluble,CV,Extract No. 4S,other,,Si69,TESPT,SSBR,36.0,41.0,TUFDENE E581,,Nipol BR1220,SMR20,,Seast 7HM,,,,ULTRASIL VN3GR,,,internal,,,,,,,,,,,,,,,,,160.0,30.0,2.0,,,,,,False
JP7473825B2,Comparative Example 2,20.0,50.0,30.0,0.0,0.0,0.0,0.0,0.0,0.0,10.0,70.0,6.0,10.0,0.0,2.0,1.5,1.5,1.5,0.5,2.5,2.0,2.0,Noccela CZ-G,CBS,Soxinol D-G,DPG,6PPD,6PPD,soluble,CV,Extract No. 4S,other,,Si69,TESPT,SSBR,36.0,41.0,TUFDENE E581,,Nipol BR1220,SMR20,,Seast 7HM,,,,ULTRASIL VN3GR,,,internal,,,,,,,,,,,,,,,,,160.0,30.0,2.0,,,,,,False
JP7473825B2,Comparative Example 3,20.0,50.0,30.0,0.0,0.0,0.0,0.0,0.0,0.0,10.0,70.0,6.0,10.0,0.0,2.0,1.5,1.5,1.5,0.5,2.5,2.0,2.0,Noccela CZ-G,CBS,Soxinol D-G,DPG,6PPD,6PPD,soluble,CV,Extract No. 4S,other,,Si69,TESPT,SSBR,36.0,41.0,TUFDENE E581,,Nipol BR1220,SMR20,,Seast 7HM,,,,ULTRASIL VN3GR,,,internal,,,,,,,,,,,,,,,,,160.0,30.0,2.0,,,,,,False
JP7473825B2,Comparative Example 4,20.0,50.0,30.0,0.0,0.0,0.0,0.0,0.0,0.0,10.0,70.0,6.0,10.0,0.0,2.0,1.5,1.5,1.5,0.5,2.5,2.0,2.0,Noccela CZ-G,CBS,Soxinol D-G,DPG,6PPD,6PPD,soluble,CV,Extract No. 4S,other,,Si69,TESPT,SSBR,36.0,41.0,TUFDENE E581,,Nipol BR1220,SMR20,,Seast 7HM,,,,ULTRASIL VN3GR,,,internal,,,,,,,,,,,,,,,,,160.0,30.0,2.0,,,,,,False
JP7473825B2,Comparative Example 5,20.0,50.0,30.0,0.0,0.0,0.0,0.0,0.0,0.0,10.0,70.0,6.0,10.0,0.0,2.0,1.5,1.5,1.5,0.5,2.5,2.0,2.0,Noccela CZ-G,CBS,Soxinol D-G,DPG,6PPD,6PPD,soluble,CV,Extract No. 4S,other,,Si69,TESPT,SSBR,36.0,41.0,TUFDENE E581,,Nipol BR1220,SMR20,,Seast 7HM,,,,ULTRASIL VN3GR,,,internal,,,,,,,,,,,,,,,,,160.0,30.0,2.0,,,,,,False
JP7473825B2,Comparative Example 6,20.0,50.0,30.0,0.0,0.0,0.0,0.0,0.0,0.0,10.0,70.0,6.0,10.0,0.0,2.0,1.5,1.5,1.5,0.5,2.5,2.0,2.0,Noccela CZ-G,CBS,Soxinol D-G,DPG,6PPD,6PPD,soluble,CV,Extract No. 4S,other,,Si69,TESPT,SSBR,36.0,41.0,TUFDENE E581,,Nipol BR1220,SMR20,,Seast 7HM,,,,ULTRASIL VN3GR,,,internal,,,,,,,,,,,,,,,,,160.0,30.0,2.0,,,,,,False
JP7473825B2,Comparative Example 7,20.0,50.0,30.0,0.0,0.0,0.0,0.0,0.0,0.0,10.0,70.0,6.0,10.0,0.0,2.0,1.5,1.5,1.5,0.5,2.5,2.0,2.0,Noccela CZ-G,CBS,Soxinol D-G,DPG,6PPD,6PPD,soluble,CV,Extract No. 4S,other,True,Si69,TESPT,SSBR,38.0,39.0,Nipol NS522,,Nipol BR1220,SMR20,,Seast 7HM,,,,ULTRASIL VN3GR,,,internal,,,,,,,,,,,,,,,,,160.0,30.0,2.0,,,,,,False
JP7473825B2,Comparative Example 8,20.0,50.0,30.0,0.0,0.0,0.0,0.0,0.0,0.0,10.0,70.0,6.0,10.0,0.0,2.0,1.5,1.5,1.5,0.5,2.5,2.0,2.0,Noccela CZ-G,CBS,Soxinol D-G,DPG,6PPD,6PPD,soluble,CV,Extract No. 4S,other,True,Si69,TESPT,SSBR,36.0,41.0,TUFDENE F3420,,Nipol BR1220,SMR20,,Seast 7HM,,,,ULTRASIL VN3GR,,,internal,,,,,,,,,,,,,,,,,160.0,30.0,2.0,,,,,,False
KR100778547B1,Comparative Example,80.0,20.0,0.0,0.0,0.0,0.0,0.0,0.0,0.0,75.0,0.0,0.0,0.0,0.0,6.0,0.0,1.9,1.8,0.6,0.0,2.0,2.4,NS,TBBS,DPG,DPG,"Kumanox-RD, Kumanox-13, Kumanox-3C",TMQ,insoluble,CV,,,False,,,SSBR,,,SBR1500,,,SMR20,,N375,,,,,,,Banbury,71.02,18.0,,,24.15,,72.0,5.0,12.5,21.0,430.0,,,,,140.0,145.0,20.0,1.0,,,,,,False
KR100778547B1,Example 1,80.0,20.0,0.0,0.0,0.0,0.0,0.0,0.0,0.0,75.0,0.0,0.0,0.0,0.0,6.0,0.0,1.9,1.8,0.6,0.0,2.0,2.4,NS,TBBS,DPG,DPG,"Kumanox-RD, Kumanox-13, Kumanox-3C",TMQ,insoluble,CV,,,False,,,SSBR,,,SBR1500,,,SMR20,,N375,,,,,,,Banbury,71.15,25.33,,,24.31,,72.0,5.1,12.6,21.7,447.0,,,,,140.0,145.0,20.0,1.0,,,,,,False
KR100778547B1,Example 2,80.0,20.0,0.0,0.0,0.0,0.0,0.0,0.0,0.0,75.0,0.0,0.0,0.0,0.0,6.0,0.0,1.9,1.8,0.6,0.0,2.0,2.4,NS,TBBS,DPG,DPG,"Kumanox-RD, Kumanox-13, Kumanox-3C",TMQ,insoluble,CV,,,False,,,SSBR,,,SBR1500,,,SMR20,,N375,,,,,,,Banbury,71.5,25.13,,,24.69,,73.0,5.3,12.8,22.2,432.0,,,,,140.0,145.0,20.0,1.0,,,,,,False
JP5859545B2,Example 2,0.0,100.0,0.0,0.0,0.0,0.0,0.0,0.0,0.0,0.0,45.0,4.5,10.0,0.0,1.0,0.0,1.0,1.5,1.5,2.5,2.0,3.0,TBBS,TBBS,DPG,DPG,6PPD,6PPD,soluble,CV,process oil,TDAE,False,bis(triethoxysilylpropyl) disulfide,TESPD,SSBR,23.5,11.0,Duradene 706,,,,,,,,,,,,internal,88.0,5.5,,,,,,,,,,,,,,153.0,171.0,15.0,3.0,153.0,105.0,,,,False
JP5859545B2,Example 3,0.0,100.0,0.0,0.0,0.0,0.0,0.0,0.0,0.0,0.0,45.0,4.5,10.0,0.0,1.0,0.0,1.0,1.5,1.5,2.5,2.0,3.0,TBBS,TBBS,DPG,DPG,6PPD,6PPD,soluble,CV,process oil,TDAE,False,bis(triethoxysilylpropyl) disulfide,TESPD,SSBR,23.5,11.0,Duradene 706,,,,,,,,,,,,internal,92.0,5.2,,,,,,,,,,,,,,153.0,171.0,15.0,3.0,153.0,105.0,,,,False
JP5859545B2,Example 4,0.0,100.0,0.0,0.0,0.0,0.0,0.0,0.0,0.0,0.0,45.0,5.0,9.5,0.0,1.0,0.0,1.78,1.5,1.5,2.5,2.0,3.0,TBBS,TBBS,DPG,DPG,6PPD,6PPD,soluble,CV,process oil,TDAE,False,n-octyldimethylmethylethylketoximosilane,other,SSBR,23.5,11.0,Duradene 706,,,,,,,,,,,,internal,80.0,6.0,,,,,,,,,,,,,,153.0,171.0,15.0,3.0,153.0,105.0,,,,False
JP5859545B2,Example 5,0.0,100.0,0.0,0.0,0.0,0.0,0.0,0.0,0.0,0.0,45.0,8.0,6.5,0.0,1.0,0.0,1.0,1.5,1.5,2.5,2.0,3.0,TBBS,TBBS,DPG,DPG,6PPD,6PPD,soluble,CV,process oil,TDAE,False,n-octyldimethylmethylethylketoximosilane,other,SSBR,23.5,11.0,Duradene 706,,,,,,,,,,,,internal,78.0,6.9,,,,,,,,,,,,,,153.0,171.0,15.0,3.0,153.0,105.0,,,,False
JP5859545B2,Example 6,0.0,100.0,0.0,0.0,0.0,0.0,0.0,0.0,0.0,0.0,45.0,4.5,10.0,0.0,1.0,0.0,1.0,1.5,1.5,2.5,2.0,3.0,TBBS,TBBS,DPG,DPG,6PPD,6PPD,soluble,CV,process oil,TDAE,False,bis(triethoxysilylpropyl) disulfide,TESPD,SSBR,23.5,11.0,Duradene 706,,,,,,,,,,,,internal,88.0,5.5,,,,,,,,,,,,,,153.0,171.0,15.0,3.0,153.0,105.0,,,,False
JP5859545B2,Example 7,0.0,100.0,0.0,0.0,0.0,0.0,0.0,0.0,0.0,0.0,45.0,3.0,11.5,0.0,1.0,0.0,1.78,1.5,1.5,2.5,2.0,3.0,TBBS,TBBS,DPG,DPG,6PPD,6PPD,soluble,CV,process oil,TDAE,False,n-octyldimethylmethylethylketoximosilane,other,SSBR,23.5,11.0,Duradene 706,,,,,,,,,,,,internal,75.0,7.5,,,,,,,,,,,,,,153.0,171.0,15.0,3.0,153.0,105.0,,,,False
JP5859545B2,Example 8,0.0,100.0,0.0,0.0,0.0,0.0,0.0,0.0,0.0,0.0,45.0,3.0,11.5,0.0,1.0,0.0,1.78,1.5,1.5,2.5,2.0,3.0,TBBS,TBBS,DPG,DPG,6PPD,6PPD,soluble,CV,process oil,TDAE,False,n-octyldimethylmethylethylketoximosilane,other,SSBR,23.5,11.0,Duradene 706,,,,,,,,,,,,internal,85.0,6.5,,,,,,,,,,,,,,153.0,171.0,15.0,3.0,153.0,105.0,,,,False
JP5859545B2,Example 9,0.0,100.0,0.0,0.0,0.0,0.0,0.0,0.0,0.0,0.0,45.0,3.0,11.5,0.0,1.0,0.0,1.78,1.5,1.5,2.5,2.0,3.0,TBBS,TBBS,DPG,DPG,6PPD,6PPD,soluble,CV,process oil,TDAE,False,n-octyldimethylmethylethylketoximosilane,other,SSBR,23.5,11.0,Duradene 706,,,,,,,,,,,,internal,90.0,6.0,,,,,,,,,,,,,,153.0,171.0,15.0,3.0,153.0,105.0,,,,False
JP5859545B2,Example 11A,0.0,100.0,0.0,0.0,0.0,0.0,0.0,0.0,0.0,0.0,55.0,4.5,10.0,0.0,1.0,2.0,1.5,0.7,1.4,2.5,2.0,2.0999999999999996,TBBS,TBBS,DPG,DPG,6PPD,6PPD,soluble,CV,process oil,TDAE,False,bis(triethoxysilylpropyl) disulfide,TESPD,SSBR,25.0,,,,,,,,,,,,,,internal,88.0,,,,,,,,,,,,,,,154.0,171.0,15.0,3.0,154.0,105.0,,,,False
JP5859545B2,Example 11B,0.0,100.0,0.0,0.0,0.0,0.0,0.0,0.0,0.0,0.0,55.0,4.5,10.0,0.0,1.0,2.0,1.5,0.7,1.4,2.5,2.0,2.0999999999999996,TBBS,TBBS,DPG,DPG,6PPD,6PPD,soluble,CV,process oil,TDAE,False,n-octyltriethoxysilane,other,SSBR,25.0,,,,,,,,,,,,,,internal,75.0,,,,,,,,,,,,,,,154.0,171.0,15.0,3.0,154.0,105.0,,,,False
JP5859545B2,Example 11C,0.0,100.0,0.0,0.0,0.0,0.0,0.0,0.0,0.0,0.0,55.0,4.5,10.0,0.0,1.0,2.0,1.5,0.7,1.4,2.5,2.0,2.0999999999999996,TBBS,TBBS,DPG,DPG,6PPD,6PPD,soluble,CV,process oil,TDAE,False,n-octylmethoxydimethylsilane,other,SSBR,25.0,,,,,,,,,,,,,,internal,70.0,,,,,,,,,,,,,,,154.0,171.0,15.0,3.0,154.0,105.0,,,,False
JP5859545B2,Example 11D,0.0,100.0,0.0,0.0,0.0,0.0,0.0,0.0,0.0,0.0,55.0,4.5,10.0,0.0,1.0,2.0,1.5,0.7,1.4,2.5,2.0,2.0999999999999996,TBBS,TBBS,DPG,DPG,6PPD,6PPD,soluble,CV,process oil,TDAE,False,n-octyldimethylcyclohexanone ketoximosilane,other,SSBR,25.0,,,,,,,,,,,,,,internal,65.0,,,,,,,,,,,,,,,154.0,171.0,15.0,3.0,154.0,105.0,,,,False
JP5859545B2,Example 11E,0.0,100.0,0.0,0.0,0.0,0.0,0.0,0.0,0.0,0.0,55.0,4.5,10.0,0.0,1.0,2.0,1.5,0.7,1.4,2.5,2.0,2.0999999999999996,TBBS,TBBS,DPG,DPG,6PPD,6PPD,soluble,CV,process oil,TDAE,False,n-octyltriethoxysilane,other,SSBR,25.0,,,,,,,,,,,,,,internal,80.0,,,,,,,,,,,,,,,154.0,171.0,15.0,3.0,154.0,105.0,,,,False
JP5859545B2,Example 11F,0.0,100.0,0.0,0.0,0.0,0.0,0.0,0.0,0.0,0.0,55.0,4.5,10.0,0.0,1.0,2.0,1.5,0.7,1.4,2.5,2.0,2.0999999999999996,TBBS,TBBS,DPG,DPG,6PPD,6PPD,soluble,CV,process oil,TDAE,False,n-octylmethoxydimethylsilane,other,SSBR,25.0,,,,,,,,,,,,,,internal,78.0,,,,,,,,,,,,,,,154.0,171.0,15.0,3.0,154.0,105.0,,,,False
JP5859545B2,Example 11G,0.0,100.0,0.0,0.0,0.0,0.0,0.0,0.0,0.0,0.0,55.0,4.5,10.0,0.0,1.0,2.0,1.5,0.7,1.4,2.5,2.0,2.0999999999999996,TBBS,TBBS,DPG,DPG,6PPD,6PPD,soluble,CV,process oil,TDAE,False,n-octyldimethylcyclohexanone ketoximosilane,other,SSBR,25.0,,,,,,,,,,,,,,internal,76.0,,,,,,,,,,,,,,,154.0,171.0,15.0,3.0,154.0,105.0,,,,False
JP5859545B2,Example 12A,0.0,100.0,0.0,0.0,0.0,0.0,0.0,0.0,0.0,50.0,0.0,0.0,10.0,0.0,0.95,0.0,1.5,1.5,1.5,2.5,2.0,3.0,TBBS,TBBS,DPG,DPG,6PPD,6PPD,soluble,CV,process oil,TDAE,False,,,SSBR,25.0,,,,,,,,,,,,,,internal,,,,,,,,,,,,,,,,165.0,171.0,15.0,3.0,165.0,105.0,,,,False
JP5859545B2,Example 13,0.0,100.0,0.0,0.0,0.0,0.0,0.0,0.0,0.0,41.0,0.0,0.0,10.0,0.0,0.95,1.0,1.3,1.7,0.0,2.5,2.0,1.7,CBS,CBS,DPG,DPG,6PPD,6PPD,soluble,CV,process oil,TDAE,False,,,SSBR,25.0,,,,,,,,,,,,,,internal,,,,,,,,,,,,,,,,160.0,171.0,15.0,3.0,160.0,105.0,,,,False
JP5859545B2,Example 15A,0.0,100.0,0.0,0.0,0.0,0.0,0.0,0.0,0.0,0.0,45.0,4.5,10.0,0.0,1.0,0.0,1.5,1.5,1.5,2.5,2.0,3.0,TBBS,TBBS,DPG,DPG,6PPD,6PPD,soluble,CV,process oil,TDAE,False,,,SSBR,25.0,,,,,,,,,,,,,,internal,88.0,,,,,,,,,,,,,,,153.0,171.0,15.0,3.0,153.0,105.0,,,,False
JP5859545B2,Example 15B,0.0,100.0,0.0,0.0,0.0,0.0,0.0,0.0,0.0,0.0,45.0,4.5,10.0,0.0,1.0,0.0,1.5,1.5,1.5,2.5,2.0,3.0,TBBS,TBBS,DPG,DPG,6PPD,6PPD,soluble,CV,process oil,TDAE,False,n-octyltriethoxysilane,other,SSBR,25.0,,,,,,,,,,,,,,internal,75.0,,,,,,,,,,,,,,,153.0,171.0,15.0,3.0,153.0,105.0,,,,False
JP5859545B2,Example 15C,0.0,100.0,0.0,0.0,0.0,0.0,0.0,0.0,0.0,0.0,45.0,4.5,10.0,0.0,1.0,0.0,1.5,1.5,1.5,2.5,2.0,3.0,TBBS,TBBS,DPG,DPG,6PPD,6PPD,soluble,CV,process oil,TDAE,False,n-octyltriethoxysilane,other,SSBR,25.0,,,,,,,,,,,,,,internal,70.0,,,,,,,,,,,,,,,153.0,171.0,15.0,3.0,153.0,105.0,,,,False
JP5859545B2,Example 15D,0.0,100.0,0.0,0.0,0.0,0.0,0.0,0.0,0.0,0.0,45.0,4.5,10.0,0.0,1.0,0.0,1.5,1.5,1.5,2.5,2.0,3.0,TBBS,TBBS,DPG,DPG,6PPD,6PPD,soluble,CV,process oil,TDAE,False,n-octyltriethoxysilane,other,SSBR,25.0,,,,,,,,,,,,,,internal,65.0,,,,,,,,,,,,,,,153.0,171.0,15.0,3.0,153.0,105.0,,,,False
JP5859545B2,Example 15E,0.0,100.0,0.0,0.0,0.0,0.0,0.0,0.0,0.0,0.0,45.0,4.5,10.0,0.0,1.0,0.0,1.5,1.5,1.5,2.5,2.0,3.0,TBBS,TBBS,DPG,DPG,6PPD,6PPD,soluble,CV,process oil,TDAE,False,"1,8-bis[(methylethylketoximo)dimethylsilyl]octane",other,SSBR,25.0,,,,,,,,,,,,,,internal,80.0,,,,,,,,,,,,,,,153.0,171.0,15.0,3.0,153.0,105.0,,,,False
JP5859545B2,Example 15F,0.0,100.0,0.0,0.0,0.0,0.0,0.0,0.0,0.0,0.0,45.0,4.5,10.0,0.0,1.0,0.0,1.5,1.5,1.5,2.5,2.0,3.0,TBBS,TBBS,DPG,DPG,6PPD,6PPD,soluble,CV,process oil,TDAE,False,"1,8-bis[(methylethylketoximo)dimethylsilyl]octane",other,SSBR,25.0,,,,,,,,,,,,,,internal,78.0,,,,,,,,,,,,,,,153.0,171.0,15.0,3.0,153.0,105.0,,,,False
JP5859545B2,Example 15G,0.0,100.0,0.0,0.0,0.0,0.0,0.0,0.0,0.0,0.0,45.0,4.5,10.0,0.0,1.0,0.0,1.5,1.5,1.5,2.5,2.0,3.0,TBBS,TBBS,DPG,DPG,6PPD,6PPD,soluble,CV,process oil,TDAE,False,"1,8-bis[(methylethylketoximo)dimethylsilyl]octane",other,SSBR,25.0,,,,,,,,,,,,,,internal,76.0,,,,,,,,,,,,,,,153.0,171.0,15.0,3.0,153.0,105.0,,,,False
KR101006194B1,Comparative Example 1,0.0,96.25,0.0,0.0,0.0,0.0,0.0,0.0,0.0,0.0,80.0,6.5,3.0,0.0,2.0,0.0,1.5,1.4,2.0,3.0,2.0,3.4,Lanxess NS,TBBS,Lanxess Vulkacit D/EG-C,DPG,Lanxess Vulkanox HS/LG,6PPD,soluble,CV,TDAE oil (Vivatec 500),TDAE,True,Si69 (Degussa),TESPT,SSBR,25.0,50.0,S-SBR (1),,Ni-BR (3),,,,,,,Silica (6),170.0,160.0,internal,74.0,,,,,,69.0,,12.5,,404.0,0.311,0.116,,,,,,,,,,elastomer_sum=96.2,,False
JP7749119B2,Composition A,20.0,80.0,0.0,0.0,0.0,0.0,0.0,0.0,0.0,2.0,60.0,10.0,5.0,15.0,3.0,1.5,1.5,1.5,2.0,2.5,2.0,3.5,CBS,CBS,DPG,DPG,,,soluble,,,,,Si69,TESPT,SSBR,,,"Functionalized S-SBR, Non-functionalized S-SBR",,,,,CORAX N234,,,,Zeosil Premium Super Wear MP,260.0,250.0,,,,,,,,,,,,,,,,,,,,,,,,,,True
JP7749119B2,Composition B,20.0,80.0,0.0,0.0,0.0,0.0,0.0,0.0,0.0,2.0,60.0,10.0,5.0,15.0,3.0,1.5,1.5,1.5,2.0,2.5,2.0,3.5,CBS,CBS,DPG,DPG,,,soluble,,,,,Si69,TESPT,SSBR,,,"Functionalized S-SBR, Non-functionalized S-SBR",,,,,CORAX N234,,,,Zeosil Premium Super Wear MP,260.0,250.0,,,,,,,,,,,,,,,,,,,,,,,,,,True
JP7749119B2,Composition C,20.0,80.0,0.0,0.0,0.0,0.0,0.0,0.0,0.0,2.0,60.0,10.0,5.0,15.0,3.0,1.5,1.5,1.5,2.0,2.5,2.0,3.5,CBS,CBS,DPG,DPG,,,soluble,,,,,Si69,TESPT,SSBR,,,"Functionalized S-SBR, Non-functionalized S-SBR",,,,,CORAX N234,,,,Zeosil Premium Super Wear MP,260.0,250.0,,,,,,,,,,,,,,,,,,,,,,,,,,True
JP7749119B2,Composition D,20.0,80.0,0.0,0.0,0.0,0.0,0.0,0.0,0.0,2.0,60.0,10.0,5.0,15.0,3.0,1.5,1.5,1.5,2.0,2.5,2.0,3.5,CBS,CBS,DPG,DPG,,,soluble,,,,,Si69,TESPT,SSBR,,,"Functionalized S-SBR, Non-functionalized S-SBR",,,,,CORAX N234,,,,Zeosil Premium Super Wear MP,260.0,250.0,,,,,,,,,,,,,,,,,,,,,,,,,,True
JP7749119B2,Composition E,20.0,80.0,0.0,0.0,0.0,0.0,0.0,0.0,0.0,2.0,60.0,10.0,5.0,15.0,3.0,1.5,1.5,1.5,2.0,2.5,2.0,3.5,CBS,CBS,DPG,DPG,,,soluble,,,,,Si69,TESPT,SSBR,,,"Functionalized S-SBR, Non-functionalized S-SBR",,,,,CORAX N234,,,,Zeosil Premium Super Wear MP,260.0,250.0,,,,,,,,,,,,,,,,,,,,,,,,,,True
JP7749119B2,Composition F,20.0,80.0,0.0,0.0,0.0,0.0,0.0,0.0,0.0,2.0,66.0,11.0,5.0,15.0,3.0,1.5,1.5,1.5,2.0,2.5,2.0,3.5,CBS,CBS,DPG,DPG,,,soluble,,,,,Si69,TESPT,SSBR,,,"Functionalized S-SBR, Non-functionalized S-SBR",,,,,CORAX N234,,,,Zeosil Premium Super Wear MP,260.0,250.0,,,,,,,,,,,,,,,,,,,,,,,,,,True
KR102947410B1,Comparative Example 1,50.0,0.0,50.0,0.0,0.0,0.0,0.0,0.0,0.0,45.0,0.0,0.0,0.0,0.0,2.5,1.5,1.5,1.0,0.0,3.0,2.0,1.0,TBBS(NS),TBBS,,,6PPD,6PPD,,SEV,,,False,,,,,,,,NdBR40,CV60,,N330,,,,,,,internal,100.0,,,,,,55.0,,8.34,21.58,580.0,,,,,,,,,,,,,,False
KR102947410B1,Comparative Example 2,50.0,0.0,50.0,0.0,0.0,0.0,0.0,0.0,0.0,25.0,20.0,1.6,0.0,0.0,2.5,1.5,1.5,1.0,0.0,3.0,2.0,1.0,TBBS(NS),TBBS,,,6PPD,6PPD,,SEV,,,False,TESPT,TESPT,,,,,,NdBR40,CV60,,N330,,,,US7000GR,,,internal,100.0,,,,,,53.0,,7.85,20.59,615.0,,,,,,,,,,,,,,False
KR102947410B1,Example 1,50.0,0.0,45.0,0.0,0.0,0.0,0.0,0.0,0.0,45.0,0.0,0.0,0.0,0.0,2.5,1.5,1.5,1.0,0.0,3.0,2.0,1.0,TBBS(NS),TBBS,,,6PPD,6PPD,,SEV,,,False,,,,,,,,NdBR40,CV60,,N330,,,,,,,internal,91.0,,,,,,55.0,,8.63,21.48,560.0,,,,,,,,,,,,elastomer_sum=95.0,,False
KR102947410B1,Example 2,50.0,0.0,45.0,0.0,0.0,0.0,0.0,0.0,0.0,25.0,20.0,1.6,0.0,0.0,2.5,1.5,1.5,1.0,0.0,3.0,2.0,1.0,TBBS(NS),TBBS,,,6PPD,6PPD,,SEV,,,False,TESPT,TESPT,,,,,,NdBR40,CV60,,N330,,,,US7000GR,,,internal,93.0,,,,,,53.0,,8.34,21.38,575.0,,,,,,,,,,,,elastomer_sum=95.0,,False
KR102947410B1,Comparative Example 3,50.0,0.0,50.0,0.0,0.0,0.0,0.0,0.0,0.0,75.0,0.0,0.0,7.0,0.0,4.0,1.5,3.0,1.5,0.0,4.0,2.0,1.5,TBBS(NS),TBBS,,,6PPD,6PPD,,SEV,TDAE oil,TDAE,False,,,,,,,,NdBR40,CV60,,N330,,,,,,,internal,100.0,,,,,,74.0,4.71,,16.67,310.0,,,,,,,,,,,,,,False
KR102947410B1,Comparative Example 4,50.0,0.0,50.0,0.0,0.0,0.0,0.0,0.0,0.0,35.0,40.0,3.2,7.0,0.0,4.0,1.5,3.0,1.5,0.0,4.0,2.0,1.5,TBBS(NS),TBBS,,,6PPD,6PPD,,SEV,TDAE oil,TDAE,False,TESPT,TESPT,,,,,,NdBR40,CV60,,N330,,,,US7000GR,,,internal,85.0,,,,,,71.0,4.8,,16.38,301.0,,,,,,,,,,,,,,False
KR102947410B1,Example 3,50.0,0.0,50.0,0.0,0.0,0.0,0.0,0.0,0.0,75.0,0.0,0.0,0.0,0.0,4.0,1.5,3.0,1.5,0.0,4.0,2.0,1.5,TBBS(NS),TBBS,,,6PPD,6PPD,,SEV,,,False,,,,,,,,NdBR40,CV60,,N330,,,,,,,internal,96.0,,,,,,74.0,4.8,,16.48,302.0,,,,,,,,,,,,,,False
KR102947410B1,Example 4,50.0,0.0,50.0,0.0,0.0,0.0,0.0,0.0,0.0,35.0,40.0,3.2,0.0,0.0,4.0,1.5,3.0,1.5,0.0,4.0,2.0,1.5,TBBS(NS),TBBS,,,6PPD,6PPD,,SEV,,,False,TESPT,TESPT,,,,,,NdBR40,CV60,,N330,,,,US7000GR,,,internal,82.0,,,,,,73.0,4.9,,16.18,295.0,,,,,,,,,,,,,,False
KR102947410B1,Comparative Example 5,70.0,0.0,30.0,0.0,0.0,0.0,0.0,0.0,0.0,60.0,0.0,0.0,5.0,0.0,1.5,0.0,2.3,1.2,0.0,4.0,2.0,1.2,TBBS(NS),TBBS,,,RD,TMQ,,SEV,TDAE oil,TDAE,False,,,,,,,,NdBR40,CV60,,N660,,,,,,,internal,100.0,,,,,,60.0,,9.81,18.64,450.0,,,,,,,,,,,,,,False
KR102947410B1,Comparative Example 6,70.0,0.0,30.0,0.0,0.0,0.0,0.0,0.0,0.0,60.0,0.0,0.0,0.0,0.0,1.5,0.0,2.3,1.2,0.0,4.0,2.0,1.2,TBBS(NS),TBBS,,,RD,TMQ,,SEV,,,False,,,,,,,,NdBR40,CV60,,N660,,,,,,,internal,104.0,,,,,,62.0,,10.1,19.13,445.0,,,,,,,,,,,,,,False
KR102947410B1,Example 5,70.0,0.0,30.0,0.0,0.0,0.0,0.0,0.0,0.0,60.0,0.0,0.0,0.0,0.0,1.5,0.0,2.3,1.2,0.0,4.0,2.0,1.2,TBBS(NS),TBBS,,,RD,TMQ,,SEV,,,False,,,,,,,,NdBR40,CV60,,N660,,,,,,,internal,103.0,,,,,,62.0,,10.2,19.61,452.0,,,,,,,,,,,,,,False
KR102947410B1,Example 6,70.0,0.0,30.0,0.0,0.0,0.0,0.0,0.0,0.0,60.0,0.0,0.0,0.0,0.0,1.5,0.0,2.3,1.2,0.0,4.0,2.0,1.2,TBBS(NS),TBBS,,,RD,TMQ,,SEV,,,False,,,,,,,,NdBR40,CV60,,N660,,,,,,,internal,104.0,,,,,,62.0,,10.49,19.42,447.0,,,,,,,,,,,,,,False
KR102947410B1,Example 7,70.0,0.0,30.0,0.0,0.0,0.0,0.0,0.0,0.0,30.0,30.0,2.4,0.0,0.0,1.5,0.0,2.3,1.2,0.0,4.0,2.0,1.2,TBBS(NS),TBBS,,,RD,TMQ,,SEV,,,False,TESPT,TESPT,,,,,,NdBR40,CV60,,N660,,,,US7000GR,,,internal,98.0,,,,,,61.0,,9.9,18.14,430.0,,,,,,,,,,,,,,False
KR102947410B1,Comparative Example 7,85.0,15.0,0.0,0.0,0.0,0.0,0.0,0.0,0.0,50.0,0.0,0.0,5.0,0.0,1.5,0.0,3.5,0.5,0.2,4.0,2.0,0.7,TBBS(NS),TBBS,diphenylguanidine (DPG),DPG,RD,TMQ,,SEV,TDAE oil,TDAE,False,,,ESBR,,,SBR1502,,,CV60,,N660,,,,,,,internal,100.0,,,,,,60.0,,12.75,20.11,455.0,,,,,,,,,,,,,,False
KR102947410B1,Comparative Example 8,85.0,15.0,0.0,0.0,0.0,0.0,0.0,0.0,0.0,50.0,0.0,0.0,0.0,0.0,1.5,0.0,3.5,0.5,0.2,4.0,2.0,0.7,TBBS(NS),TBBS,diphenylguanidine (DPG),DPG,RD,TMQ,,SEV,,,False,,,ESBR,,,SBR1502,,,CV60,,N660,,,,,,,internal,103.0,,,,,,61.0,,13.14,22.07,462.0,,,,,,,,,,,,,,False
KR102947410B1,Example 8,85.0,15.0,0.0,0.0,0.0,0.0,0.0,0.0,0.0,50.0,0.0,0.0,0.0,0.0,1.5,0.0,3.5,0.5,0.2,4.0,2.0,0.7,TBBS(NS),TBBS,diphenylguanidine (DPG),DPG,RD,TMQ,,SEV,,,False,,,ESBR,,,SBR1502,,,CV60,,N660,,,,,,,internal,104.0,,,,,,62.0,,13.34,21.67,454.0,,,,,,,,,,,,,,False
KR102947410B1,Example 9,85.0,15.0,0.0,0.0,0.0,0.0,0.0,0.0,0.0,50.0,0.0,0.0,0.0,0.0,1.5,0.0,3.5,0.5,0.2,4.0,2.0,0.7,TBBS(NS),TBBS,diphenylguanidine (DPG),DPG,RD,TMQ,,SEV,,,False,,,ESBR,,,SBR1502,,,CV60,,N660,,,,,,,internal,104.0,,,,,,62.0,,13.53,21.28,448.0,,,,,,,,,,,,,,False
KR102947410B1,Example 10,85.0,15.0,0.0,0.0,0.0,0.0,0.0,0.0,0.0,30.0,20.0,1.6,0.0,0.0,1.5,0.0,3.5,0.5,0.2,4.0,2.0,0.7,TBBS(NS),TBBS,diphenylguanidine (DPG),DPG,RD,TMQ,,SEV,,,False,TESPT,TESPT,ESBR,,,SBR1502,,,CV60,,N660,,,,US7000GR,,,internal,99.0,,,,,,60.0,,12.65,19.71,461.0,,,,,,,,,,,,,,False
KR20220100447A,Comparative Example 1,0.0,70.0,30.0,0.0,0.0,0.0,0.0,0.0,0.0,10.0,120.0,9.6,20.0,25.0,5.0,0.0,0.7,4.4,0.0,2.0,1.0,4.4,N-cyclohexyl-2-benzothiazole sulfenamide,CBS,zinc dibenzyldithiocarbamate,ZnMBT,6PPD,6PPD,insoluble,CV,Soybean Oil,TDAE,True,X50-S,TESPT,SSBR,25.0,19.0,HPR621,96.0,,,,HP1107,,,,7000Gr,175.0,160.0,Banbury,,,,,,,70.0,,8.29,,,0.172,0.125,,,,,,,,,,,,False
KR20220100447A,Example 1,0.0,70.0,30.0,0.0,0.0,0.0,0.0,0.0,0.0,10.0,120.0,9.6,20.0,25.0,5.0,0.0,0.7,4.4,0.0,2.0,1.0,4.4,N-cyclohexyl-2-benzothiazole sulfenamide,CBS,zinc dibenzyldithiocarbamate,ZnMBT,6PPD,6PPD,insoluble,CV,Soybean Oil,TDAE,True,X50-S,TESPT,SSBR,25.0,19.0,HPR621,96.0,,,,HP1107,,,,7000Gr,175.0,160.0,Banbury,,,,,,,67.0,,6.93,,,0.204,0.135,,,,,,,,,,,,False
KR20220100447A,Example 2,0.0,70.0,30.0,0.0,0.0,0.0,0.0,0.0,0.0,10.0,120.0,9.6,15.0,25.0,5.0,0.0,0.7,4.4,0.0,2.0,1.0,4.4,N-cyclohexyl-2-benzothiazole sulfenamide,CBS,zinc dibenzyldithiocarbamate,ZnMBT,6PPD,6PPD,insoluble,CV,Soybean Oil,TDAE,True,X50-S,TESPT,SSBR,25.0,19.0,HPR621,96.0,,,,HP1107,,,,7000Gr,175.0,160.0,Banbury,,,,,,,68.0,,7.37,,,0.219,0.142,,,,,,,,,,,,False
KR20220100447A,Example 3,0.0,70.0,30.0,0.0,0.0,0.0,0.0,0.0,0.0,10.0,120.0,9.6,10.0,25.0,5.0,0.0,0.7,4.4,0.0,2.0,1.0,4.4,N-cyclohexyl-2-benzothiazole sulfenamide,CBS,zinc dibenzyldithiocarbamate,ZnMBT,6PPD,6PPD,insoluble,CV,Soybean Oil,TDAE,True,X50-S,TESPT,SSBR,25.0,19.0,HPR621,96.0,,,,HP1107,,,,7000Gr,175.0,160.0,Banbury,,,,,,,69.0,,7.85,,,0.234,0.136,,,,,,,,,,,,False
KR20220100447A,Comparative Example 2,0.0,70.0,30.0,0.0,0.0,0.0,0.0,0.0,0.0,10.0,120.0,9.6,20.0,20.0,5.0,0.0,0.7,4.4,0.0,2.0,1.0,4.4,N-cyclohexyl-2-benzothiazole sulfenamide,CBS,zinc dibenzyldithiocarbamate,ZnMBT,6PPD,6PPD,insoluble,CV,Soybean Oil,TDAE,True,X50-S,TESPT,SSBR,25.0,19.0,HPR621,96.0,,,,HP1107,,,,7000Gr,175.0,160.0,Banbury,,,,,,,72.0,,9.6,,,0.178,0.145,,,,,,,,,,,,False
KR20220100447A,Comparative Example 3,0.0,70.0,30.0,0.0,0.0,0.0,0.0,0.0,0.0,10.0,120.0,15.0,20.0,20.0,5.0,0.0,0.7,4.4,0.0,2.0,1.0,4.4,N-cyclohexyl-2-benzothiazole sulfenamide,CBS,zinc dibenzyldithiocarbamate,ZnMBT,6PPD,6PPD,insoluble,CV,Soybean Oil,TDAE,True,X50-S,TESPT,SSBR,25.0,19.0,HPR621,96.0,,,,HP1107,,,,Zeosil 200MP,210.0,200.0,Banbury,,,,,,,83.0,,13.97,,,0.179,0.132,,,,,,,,,,,,False
KR20220100447A,Example 4,0.0,70.0,30.0,0.0,0.0,0.0,0.0,0.0,0.0,10.0,120.0,15.0,20.0,20.0,5.0,0.0,0.7,4.4,0.0,2.0,1.0,4.4,N-cyclohexyl-2-benzothiazole sulfenamide,CBS,zinc dibenzyldithiocarbamate,ZnMBT,6PPD,6PPD,insoluble,CV,Soybean Oil,TDAE,True,X50-S,TESPT,SSBR,25.0,19.0,HPR621,96.0,,,,HP1107,,,,Zeosil 200MP,210.0,200.0,Banbury,,,,,,,72.0,,8.92,,,0.208,0.151,,,,,,,,,,,,False
US10160847B2,T1,0.0,80.0,20.0,0.0,0.0,0.0,0.0,0.0,0.0,3.0,85.0,6.8,15.0,10.0,2.0,1.5,1.0,1.6,1.6,1.3,2.0,3.2,N-dicylohexyl-2-benzothiazole-sulphenamide (Santocure CBS from the company Flexsys),DCBS,Diphenylguanidine (Perkacit DPG from the company Flexsys),DPG,"N-(1,3-dimethylbutyl)-N'-phenyl-p-phenylenediamine",6PPD,insoluble,SEV,"Sunflower oil containing 85% by weight of oleic acid, Lubrirob Tod 1880 from the company Novance",TDAE,False,TESPT (Si69 from the company Degussa),TESPT,SSBR,44.0,41.0,SBR1,93.0,BR,,,N234,,,,Zeosil 1165 MP,,,internal,,,,,,,,,,,,,,,,165.0,,,2.0,165.0,23.0,,,"primary_accel_type_mismatch(raw='N-dicylohexyl-2-benzothiazole-sulphenamide (Santocure CBS from the company Flexsys)',llm='DCBS',ref='DCBS')",False
US10160847B2,C1-1,0.0,80.0,20.0,0.0,0.0,0.0,0.0,0.0,0.0,3.0,120.0,9.6,33.0,20.0,2.0,1.5,1.0,1.6,1.6,1.3,2.0,3.2,N-dicylohexyl-2-benzothiazole-sulphenamide (Santocure CBS from the company Flexsys),DCBS,Diphenylguanidine (Perkacit DPG from the company Flexsys),DPG,"N-(1,3-dimethylbutyl)-N'-phenyl-p-phenylenediamine",6PPD,insoluble,SEV,"Sunflower oil containing 85% by weight of oleic acid, Lubrirob Tod 1880 from the company Novance",TDAE,False,TESPT (Si69 from the company Degussa),TESPT,SSBR,44.0,41.0,SBR1,93.0,BR,,,N234,,,,Zeosil 1165 MP,,,internal,,,,,,,,,,,,,,,,165.0,,,2.0,165.0,23.0,,,"primary_accel_type_mismatch(raw='N-dicylohexyl-2-benzothiazole-sulphenamide (Santocure CBS from the company Flexsys)',llm='DCBS',ref='DCBS')",False
US10160847B2,T2,0.0,75.0,25.0,0.0,0.0,0.0,0.0,0.0,0.0,3.0,80.0,6.4,15.0,20.0,2.6,1.8,1.0,2.3,1.8,1.2,2.0,4.1,N-dicyclohexyl-2-benzothiazole sulphenamide (Santocure CBS from the company Flexsys),DCBS,Diphenylguanidine (Perkacit DPG from the company Flexsys),DPG,"N-(1,3-dimethylbutyl)-N'-phenyl-p-phenylenediamine",6PPD,insoluble,SEV,MES oil (Catenex SNR from Shell),MES,False,TESPT (Si69 from the company Degussa),TESPT,SSBR,25.0,58.0,SBR2,93.0,BR,,,N234,,,,Zeosil 1165 MP,,,internal,,,,,,,,,,,,,,,,165.0,,,2.0,165.0,23.0,,,"primary_accel_type_mismatch(raw='N-dicyclohexyl-2-benzothiazole sulphenamide (Santocure CBS from the company Flexsys)',llm='DCBS',ref='DCBS')",False
US10160847B2,C2-1,0.0,100.0,0.0,0.0,0.0,0.0,0.0,0.0,0.0,3.0,110.0,8.8,20.0,35.0,2.6,1.8,1.0,2.3,1.8,1.2,2.0,4.1,N-dicyclohexyl-2-benzothiazole sulphenamide (Santocure CBS from the company Flexsys),DCBS,Diphenylguanidine (Perkacit DPG from the company Flexsys),DPG,"N-(1,3-dimethylbutyl)-N'-phenyl-p-phenylenediamine",6PPD,insoluble,SEV,"Sunflower oil containing 85% by weight of oleic acid, Lubrirob Tod 1880 from the company Novance",TDAE,False,TESPT (Si69 from the company Degussa),TESPT,SSBR,25.0,58.0,SBR3,,,,,N234,,,,Zeosil 1165 MP,,,internal,,,,,,,,,,,,,,,,165.0,,,2.0,165.0,23.0,,,"primary_accel_type_mismatch(raw='N-dicyclohexyl-2-benzothiazole sulphenamide (Santocure CBS from the company Flexsys)',llm='DCBS',ref='DCBS')",False
US10160847B2,C2-2,0.0,100.0,0.0,0.0,0.0,0.0,0.0,0.0,0.0,3.0,110.0,8.8,15.0,45.0,2.6,1.8,1.0,2.3,1.8,1.2,2.0,4.1,N-dicyclohexyl-2-benzothiazole sulphenamide (Santocure CBS from the company Flexsys),DCBS,Diphenylguanidine (Perkacit DPG from the company Flexsys),DPG,"N-(1,3-dimethylbutyl)-N'-phenyl-p-phenylenediamine",6PPD,insoluble,SEV,"Sunflower oil containing 85% by weight of oleic acid, Lubrirob Tod 1880 from the company Novance",TDAE,False,TESPT (Si69 from the company Degussa),TESPT,SSBR,27.0,24.0,SBR4,,,,,N234,,,,Zeosil 1165 MP,,,internal,,,,,,,,,,,,,,,,165.0,,,2.0,165.0,23.0,,,"primary_accel_type_mismatch(raw='N-dicyclohexyl-2-benzothiazole sulphenamide (Santocure CBS from the company Flexsys)',llm='DCBS',ref='DCBS')",False
US10160847B2,C2-3,0.0,100.0,0.0,0.0,0.0,0.0,0.0,0.0,0.0,3.0,110.0,8.8,15.0,45.0,2.6,1.8,1.0,2.3,1.8,1.2,2.0,4.1,N-dicyclohexyl-2-benzothiazole sulphenamide (Santocure CBS from the company Flexsys),DCBS,Diphenylguanidine (Perkacit DPG from the company Flexsys),DPG,"N-(1,3-dimethylbutyl)-N'-phenyl-p-phenylenediamine",6PPD,insoluble,SEV,"Sunflower oil containing 85% by weight of oleic acid, Lubrirob Tod 1880 from the company Novance",TDAE,False,TESPT (Si69 from the company Degussa),TESPT,SSBR,27.0,24.0,SBR5,,,,,N234,,,,Zeosil 1165 MP,,,internal,,,,,,,,,,,,,,,,165.0,,,2.0,165.0,23.0,,,"primary_accel_type_mismatch(raw='N-dicyclohexyl-2-benzothiazole sulphenamide (Santocure CBS from the company Flexsys)',llm='DCBS',ref='DCBS')",False
JP5872125B1,Example 1,100.0,0.0,0.0,0.0,0.0,0.0,0.0,0.0,0.0,0.0,40.0,4.0,10.0,0.0,3.0,0.0,1.5,1.5,0.0,3.0,2.0,1.5,Noxeller NS (N-tert-butyl-2-benzothiazolylsulfenamide),TBBS,"Noxeller D (1,3-diphenylguanidine)",DPG,"NOCRACK 6C (N-(1,3-dimethylbutyl)-N-phenyl-p-phenylenediamine, 6PPD)",6PPD,soluble,CV,TDAE oil,TDAE,False,Si69 (bis(3-triethoxysilylpropyl) tetrasulfide),TESPT,SSBR,25.0,25.0,Buna VSL 2525-0,,,,,Dia Black I,114.0,114.0,,,,,Banbury,100.0,,,,,,,,,,,,,,,150.0,150.0,30.0,2.0,150.0,105.0,,,,True
JP5872125B1,Example 2,100.0,0.0,0.0,0.0,0.0,0.0,0.0,0.0,0.0,0.0,40.0,4.0,10.0,0.0,3.0,0.0,1.5,1.5,0.0,3.0,2.0,1.5,Noxeller NS (N-tert-butyl-2-benzothiazolylsulfenamide),TBBS,"Noxeller D (1,3-diphenylguanidine)",DPG,"NOCRACK 6C (N-(1,3-dimethylbutyl)-N-phenyl-p-phenylenediamine, 6PPD)",6PPD,soluble,CV,TDAE oil,TDAE,False,Si69 (bis(3-triethoxysilylpropyl) tetrasulfide),TESPT,SSBR,25.0,25.0,Buna VSL 2525-0,,,,,Dia Black I,114.0,114.0,,Silica 1,,,Banbury,100.0,,,,,,,,,,,,,,,150.0,150.0,30.0,2.0,150.0,105.0,,,,True
JP5872125B1,Comparative Example 1,100.0,0.0,0.0,0.0,0.0,0.0,0.0,0.0,0.0,0.0,40.0,4.0,10.0,0.0,3.0,0.0,1.5,1.5,0.0,3.0,2.0,1.5,Noxeller NS (N-tert-butyl-2-benzothiazolylsulfenamide),TBBS,"Noxeller D (1,3-diphenylguanidine)",DPG,"NOCRACK 6C (N-(1,3-dimethylbutyl)-N-phenyl-p-phenylenediamine, 6PPD)",6PPD,soluble,CV,TDAE oil,TDAE,False,Si69 (bis(3-triethoxysilylpropyl) tetrasulfide),TESPT,SSBR,25.0,25.0,Buna VSL 2525-0,,,,,Dia Black I,114.0,114.0,,ZEOSIL 115GR,,,Banbury,100.0,,,,,,,,,,,,,,,150.0,150.0,30.0,2.0,150.0,105.0,,,,True
JP5872125B1,Comparative Example 2,100.0,0.0,0.0,0.0,0.0,0.0,0.0,0.0,0.0,0.0,40.0,4.0,10.0,0.0,3.0,0.0,1.5,1.5,0.0,3.0,2.0,1.5,Noxeller NS (N-tert-butyl-2-benzothiazolylsulfenamide),TBBS,"Noxeller D (1,3-diphenylguanidine)",DPG,"NOCRACK 6C (N-(1,3-dimethylbutyl)-N-phenyl-p-phenylenediamine, 6PPD)",6PPD,soluble,CV,TDAE oil,TDAE,False,Si69 (bis(3-triethoxysilylpropyl) tetrasulfide),TESPT,SSBR,25.0,25.0,Buna VSL 2525-0,,,,,Dia Black I,114.0,114.0,,5000GR,,,Banbury,100.0,,,,,,,,,,,,,,,150.0,150.0,30.0,2.0,150.0,105.0,,,,True
JP5872125B1,Comparative Example 3,100.0,0.0,0.0,0.0,0.0,0.0,0.0,0.0,0.0,0.0,40.0,4.0,10.0,0.0,3.0,0.0,1.5,1.5,0.0,3.0,2.0,1.5,Noxeller NS (N-tert-butyl-2-benzothiazolylsulfenamide),TBBS,"Noxeller D (1,3-diphenylguanidine)",DPG,"NOCRACK 6C (N-(1,3-dimethylbutyl)-N-phenyl-p-phenylenediamine, 6PPD)",6PPD,soluble,CV,TDAE oil,TDAE,False,Si69 (bis(3-triethoxysilylpropyl) tetrasulfide),TESPT,SSBR,25.0,25.0,Buna VSL 2525-0,,,,,Dia Black I,114.0,114.0,,Ultrasil U360,,,Banbury,100.0,,,,,,,,,,,,,,,150.0,150.0,30.0,2.0,150.0,105.0,,,,True
JP5872125B1,Example 3,50.0,0.0,50.0,0.0,0.0,0.0,0.0,0.0,0.0,30.0,25.0,2.5,10.0,0.0,2.0,0.0,1.5,1.2,0.0,3.0,2.0,1.2,Noxeller NS (N-tert-butyl-2-benzothiazolylsulfenamide),TBBS,"Noxeller D (1,3-diphenylguanidine)",DPG,"NOCRACK 6C (N-(1,3-dimethylbutyl)-N-phenyl-p-phenylenediamine, 6PPD)",6PPD,soluble,CV,,,False,,,SSBR,25.0,25.0,Buna VSL 2525-0,97.0,BR150B,RSS3,,Show Black N330 (HAF),75.0,102.0,,,,,Banbury,55.0,,,,,,,,,,,,,,,150.0,150.0,30.0,2.0,150.0,105.0,,,,True
JP5872125B1,Example 4,50.0,0.0,50.0,0.0,0.0,0.0,0.0,0.0,0.0,30.0,25.0,2.5,10.0,0.0,2.0,0.0,1.5,1.2,0.0,3.0,2.0,1.2,Noxeller NS (N-tert-butyl-2-benzothiazolylsulfenamide),TBBS,"Noxeller D (1,3-diphenylguanidine)",DPG,"NOCRACK 6C (N-(1,3-dimethylbutyl)-N-phenyl-p-phenylenediamine, 6PPD)",6PPD,soluble,CV,,,False,,,SSBR,25.0,25.0,Buna VSL 2525-0,97.0,BR150B,RSS3,,Show Black N330 (HAF),75.0,102.0,,Silica 2,,,Banbury,52.0,,,,,,,,,,,,,,,150.0,150.0,30.0,2.0,150.0,105.0,,,,True
JP5872125B1,Comparative Example 4,50.0,0.0,50.0,0.0,0.0,0.0,0.0,0.0,0.0,30.0,25.0,2.5,10.0,0.0,2.0,0.0,1.5,1.2,0.0,3.0,2.0,1.2,Noxeller NS (N-tert-butyl-2-benzothiazolylsulfenamide),TBBS,"Noxeller D (1,3-diphenylguanidine)",DPG,"NOCRACK 6C (N-(1,3-dimethylbutyl)-N-phenyl-p-phenylenediamine, 6PPD)",6PPD,soluble,CV,,,False,,,SSBR,25.0,25.0,Buna VSL 2525-0,97.0,BR150B,RSS3,,Show Black N330 (HAF),75.0,102.0,,ZEOSIL 115GR,,,Banbury,76.0,,,,,,,,,,,,,,,150.0,150.0,30.0,2.0,150.0,105.0,,,,True
JP5872125B1,Comparative Example 5,50.0,0.0,50.0,0.0,0.0,0.0,0.0,0.0,0.0,30.0,25.0,2.5,10.0,0.0,2.0,0.0,1.5,1.2,0.0,3.0,2.0,1.2,Noxeller NS (N-tert-butyl-2-benzothiazolylsulfenamide),TBBS,"Noxeller D (1,3-diphenylguanidine)",DPG,"NOCRACK 6C (N-(1,3-dimethylbutyl)-N-phenyl-p-phenylenediamine, 6PPD)",6PPD,soluble,CV,,,False,,,SSBR,25.0,25.0,Buna VSL 2525-0,97.0,BR150B,RSS3,,Show Black N330 (HAF),75.0,102.0,,Ultrasil U360,,,Banbury,72.0,,,,,,,,,,,,,,,150.0,150.0,30.0,2.0,150.0,105.0,,,,True
JP5872125B1,Example 5,80.0,0.0,20.0,0.0,0.0,0.0,0.0,0.0,0.0,50.0,10.0,1.0,5.0,0.0,2.0,0.0,1.5,1.0,0.0,3.0,2.0,1.0,Noxeller NS (N-tert-butyl-2-benzothiazolylsulfenamide),TBBS,"Noxeller D (1,3-diphenylguanidine)",DPG,"NOCRACK 6C (N-(1,3-dimethylbutyl)-N-phenyl-p-phenylenediamine, 6PPD)",6PPD,soluble,CV,TDAE oil,TDAE,False,,,ESBR,23.5,18.0,Nipol 1502,97.0,BR150B,RSS3,,Seast N (N330),74.0,102.0,,,,,Banbury,65.0,,,,,,,,,,,,,,,150.0,150.0,30.0,2.0,150.0,105.0,,,,True
JP5872125B1,Example 6,80.0,0.0,20.0,0.0,0.0,0.0,0.0,0.0,0.0,50.0,10.0,1.0,5.0,0.0,2.0,0.0,1.5,1.0,0.0,3.0,2.0,1.0,Noxeller NS (N-tert-butyl-2-benzothiazolylsulfenamide),TBBS,"Noxeller D (1,3-diphenylguanidine)",DPG,"NOCRACK 6C (N-(1,3-dimethylbutyl)-N-phenyl-p-phenylenediamine, 6PPD)",6PPD,soluble,CV,TDAE oil,TDAE,False,,,ESBR,23.5,18.0,Nipol 1502,97.0,BR150B,RSS3,,Seast N (N330),74.0,102.0,,Silica 2,,,Banbury,62.0,,,,,,,,,,,,,,,150.0,150.0,30.0,2.0,150.0,105.0,,,,True
JP5872125B1,Comparative Example 6,80.0,0.0,20.0,0.0,0.0,0.0,0.0,0.0,0.0,50.0,10.0,1.0,5.0,0.0,2.0,0.0,1.5,1.0,0.0,3.0,2.0,1.0,Noxeller NS (N-tert-butyl-2-benzothiazolylsulfenamide),TBBS,"Noxeller D (1,3-diphenylguanidine)",DPG,"NOCRACK 6C (N-(1,3-dimethylbutyl)-N-phenyl-p-phenylenediamine, 6PPD)",6PPD,soluble,CV,TDAE oil,TDAE,False,,,ESBR,23.5,18.0,Nipol 1502,97.0,BR150B,RSS3,,Seast N (N330),74.0,102.0,,ZEOSIL 115GR,,,Banbury,88.0,,,,,,,,,,,,,,,150.0,150.0,30.0,2.0,150.0,105.0,,,,True
JP5872125B1,Comparative Example 7,80.0,0.0,20.0,0.0,0.0,0.0,0.0,0.0,0.0,50.0,10.0,1.0,5.0,0.0,2.0,0.0,1.5,1.0,0.0,3.0,2.0,1.0,Noxeller NS (N-tert-butyl-2-benzothiazolylsulfenamide),TBBS,"Noxeller D (1,3-diphenylguanidine)",DPG,"NOCRACK 6C (N-(1,3-dimethylbutyl)-N-phenyl-p-phenylenediamine, 6PPD)",6PPD,soluble,CV,TDAE oil,TDAE,False,,,ESBR,23.5,18.0,Nipol 1502,97.0,BR150B,RSS3,,Seast N (N330),74.0,102.0,,Ultrasil U360,,,Banbury,85.0,,,,,,,,,,,,,,,150.0,150.0,30.0,2.0,150.0,105.0,,,,True
JP5872125B1,Example 7,60.0,0.0,40.0,0.0,0.0,0.0,0.0,0.0,0.0,45.0,8.0,0.8,5.0,0.0,2.0,0.0,1.5,1.0,0.0,3.0,2.0,1.0,Noxeller NS (N-tert-butyl-2-benzothiazolylsulfenamide),TBBS,"Noxeller D (1,3-diphenylguanidine)",DPG,"NOCRACK 6C (N-(1,3-dimethylbutyl)-N-phenyl-p-phenylenediamine, 6PPD)",6PPD,soluble,CV,,,False,Si69 (bis(3-triethoxysilylpropyl) tetrasulfide),TESPT,,,,,,,RSS3,,Dia Black I,114.0,114.0,,,,,Banbury,55.0,,,,,,,,,,,,,,,150.0,150.0,30.0,2.0,150.0,105.0,,,,True
JP5872125B1,Example 8,60.0,0.0,40.0,0.0,0.0,0.0,0.0,0.0,0.0,45.0,8.0,0.8,5.0,0.0,2.0,0.0,1.5,1.0,0.0,3.0,2.0,1.0,Noxeller NS (N-tert-butyl-2-benzothiazolylsulfenamide),TBBS,"Noxeller D (1,3-diphenylguanidine)",DPG,"NOCRACK 6C (N-(1,3-dimethylbutyl)-N-phenyl-p-phenylenediamine, 6PPD)",6PPD,soluble,CV,,,False,Si69 (bis(3-triethoxysilylpropyl) tetrasulfide),TESPT,,,,,,,RSS3,,Dia Black I,114.0,114.0,,Silica 1,,,Banbury,52.0,,,,,,,,,,,,,,,150.0,150.0,30.0,2.0,150.0,105.0,,,,True
JP5872125B1,Example 9,60.0,0.0,40.0,0.0,0.0,0.0,0.0,0.0,0.0,45.0,8.0,0.8,5.0,0.0,2.0,0.0,1.5,1.0,0.0,3.0,2.0,1.0,Noxeller NS (N-tert-butyl-2-benzothiazolylsulfenamide),TBBS,"Noxeller D (1,3-diphenylguanidine)",DPG,"NOCRACK 6C (N-(1,3-dimethylbutyl)-N-phenyl-p-phenylenediamine, 6PPD)",6PPD,soluble,CV,,,False,Si69 (bis(3-triethoxysilylpropyl) tetrasulfide),TESPT,,,,,,,RSS3,,Dia Black I,114.0,114.0,,Silica 2,,,Banbury,50.0,,,,,,,,,,,,,,,150.0,150.0,30.0,2.0,150.0,105.0,,,,True
JP5872125B1,Comparative Example 8,60.0,0.0,40.0,0.0,0.0,0.0,0.0,0.0,0.0,45.0,8.0,0.8,5.0,0.0,2.0,0.0,1.5,1.0,0.0,3.0,2.0,1.0,Noxeller NS (N-tert-butyl-2-benzothiazolylsulfenamide),TBBS,"Noxeller D (1,3-diphenylguanidine)",DPG,"NOCRACK 6C (N-(1,3-dimethylbutyl)-N-phenyl-p-phenylenediamine, 6PPD)",6PPD,soluble,CV,,,False,Si69 (bis(3-triethoxysilylpropyl) tetrasulfide),TESPT,,,,,,,RSS3,,Dia Black I,114.0,114.0,,ZEOSIL 115GR,,,Banbury,78.0,,,,,,,,,,,,,,,150.0,150.0,30.0,2.0,150.0,105.0,,,,True
JP5872125B1,Comparative Example 9,60.0,0.0,40.0,0.0,0.0,0.0,0.0,0.0,0.0,45.0,8.0,0.8,5.0,0.0,2.0,0.0,1.5,1.0,0.0,3.0,2.0,1.0,Noxeller NS (N-tert-butyl-2-benzothiazolylsulfenamide),TBBS,"Noxeller D (1,3-diphenylguanidine)",DPG,"NOCRACK 6C (N-(1,3-dimethylbutyl)-N-phenyl-p-phenylenediamine, 6PPD)",6PPD,soluble,CV,,,False,Si69 (bis(3-triethoxysilylpropyl) tetrasulfide),TESPT,,,,,,,RSS3,,Dia Black I,114.0,114.0,,Ultrasil U360,,,Banbury,75.0,,,,,,,,,,,,,,,150.0,150.0,30.0,2.0,150.0,105.0,,,,True
