Repository: aimclub/CoScientist

# Supplementary material: CoScientist demo, AAAI-27 Demonstrations

## Contents
- `prompt.txt`: the prompt given to CoScientist and to the opencode baseline (the baseline got one extra line naming the local dataset path).
- `prompt_followup.txt`: the second user turn in the CoScientist session, asking for MCP servers from the two methods that ran.
- `coscientist_report.md`: the report CoScientist generated from its research graph (English, run `tyre-main-2`).
- `coscientist_run_summary.md`: time per agent, tool calls, tokens, cost, graph size, hypotheses and verdicts.
- `opencode_report.md`: the report written by the opencode baseline on the same prompt and model (GLM-5.3).

File: docs/aaai27-demo/supplementary/dataset/tires_2.csv (part 5 of 32)
CN102656023B,W3,0.0,50.0,50.0,0.0,0.0,0.0,0.0,0.0,0.0,0.0,0.0,0.0,0.0,0.0,0.0,0.0,0.0,0.0,0.0,0.0,0.0,0.0,n-cyclohexyl-2-benzothiazole sulfenamide (CBS),CBS,diphenylguanidine (DPG),DPG,,,soluble,SEV,,,False,X50-S,TESPT,SSBR,,,,93.0,,,,N330,,,,ZEOSIL 1165,,,Banbury,,,,,,,,,,,,,,,,,150.0,30.0,2.0,,,,,,False
CN102656023B,F1,0.0,50.0,50.0,0.0,0.0,0.0,0.0,0.0,0.0,0.0,0.0,0.0,0.0,0.0,0.0,0.0,0.0,0.0,0.0,0.0,0.0,0.0,n-cyclohexyl-2-benzothiazole sulfenamide (CBS),CBS,diphenylguanidine (DPG),DPG,,,soluble,SEV,,,False,X50-S,TESPT,SSBR,,,,93.0,,,,N330,,,,ZEOSIL 1165,,,Banbury,,,,,,,,,,,,,,,,,150.0,30.0,2.0,,,,,,False
CN102656023B,F2,0.0,50.0,50.0,0.0,0.0,0.0,0.0,0.0,0.0,0.0,0.0,0.0,0.0,0.0,0.0,0.0,0.0,0.0,0.0,0.0,0.0,0.0,n-cyclohexyl-2-benzothiazole sulfenamide (CBS),CBS,diphenylguanidine (DPG),DPG,,,soluble,SEV,,,False,X50-S,TESPT,SSBR,,,,93.0,,,,N330,,,,ZEOSIL 1165,,,Banbury,,,,,,,,,,,,,,,,,150.0,30.0,2.0,,,,,,False
CN102656023B,F3,0.0,50.0,50.0,0.0,0.0,0.0,0.0,0.0,0.0,0.0,0.0,0.0,0.0,0.0,0.0,0.0,0.0,0.0,0.0,0.0,0.0,0.0,n-cyclohexyl-2-benzothiazole sulfenamide (CBS),CBS,diphenylguanidine (DPG),DPG,,,soluble,SEV,,,False,X50-S,TESPT,SSBR,,,,93.0,,,,N330,,,,ZEOSIL 1165,,,Banbury,,,,,,,,,,,,,,,,,150.0,30.0,2.0,,,,,,False
JP5872125B1,Example 10,30.0,30.0,40.0,0.0,0.0,0.0,0.0,0.0,0.0,60.0,15.0,1.5,5.0,5.0,2.0,0.0,1.5,1.0,0.0,3.0,2.0,1.0,Noxeller NS (N-tert-butyl-2-benzothiazolylsulfenamide),TBBS,"Noxeller D (1,3-diphenylguanidine)",DPG,"NOCRACK 6C (N-(1,3-dimethylbutyl)-N-phenyl-p-phenylenediamine, 6PPD)",6PPD,soluble,CV,,,False,Si69 (bis(3-triethoxysilylpropyl) tetrasulfide),TESPT,SSBR,25.0,25.0,Buna VSL 2525-0,,,RSS3,,Seast V (N660),27.0,26.0,,,,,Banbury,,,,,,,,,,,,,,,,150.0,150.0,30.0,2.0,150.0,105.0,,,,True
JP5872125B1,Example 11,30.0,30.0,40.0,0.0,0.0,0.0,0.0,0.0,0.0,60.0,15.0,1.5,5.0,5.0,2.0,0.0,1.5,1.0,0.0,3.0,2.0,1.0,Noxeller NS (N-tert-butyl-2-benzothiazolylsulfenamide),TBBS,"Noxeller D (1,3-diphenylguanidine)",DPG,"NOCRACK 6C (N-(1,3-dimethylbutyl)-N-phenyl-p-phenylenediamine, 6PPD)",6PPD,soluble,CV,,,False,Si69 (bis(3-triethoxysilylpropyl) tetrasulfide),TESPT,SSBR,25.0,25.0,Buna VSL 2525-0,,,RSS3,,Seast V (N660),27.0,26.0,,Silica 1,,,Banbury,,,,,,,,,,,,,,,,150.0,150.0,30.0,2.0,150.0,105.0,,,,True
JP5872125B1,Example 12,0.0,60.0,40.0,0.0,0.0,0.0,0.0,0.0,0.0,60.0,15.0,1.5,5.0,3.0,2.0,0.0,1.5,1.0,0.0,3.0,2.0,1.0,Noxeller NS (N-tert-butyl-2-benzothiazolylsulfenamide),TBBS,"Noxeller D (1,3-diphenylguanidine)",DPG,"NOCRACK 6C (N-(1,3-dimethylbutyl)-N-phenyl-p-phenylenediamine, 6PPD)",6PPD,soluble,CV,,,False,Si69 (bis(3-triethoxysilylpropyl) tetrasulfide),TESPT,SSBR,25.0,25.0,Buna VSL 2525-0,,,RSS3,,Seast V (N660),27.0,26.0,,Silica 2,,,Banbury,,,,,,,,,,,,,,,,150.0,150.0,30.0,2.0,150.0,105.0,,,,True
JP5872125B1,Example 13,0.0,60.0,40.0,0.0,0.0,0.0,0.0,0.0,0.0,60.0,15.0,1.5,5.0,3.0,2.0,0.0,1.5,1.0,0.0,3.0,2.0,1.0,Noxeller NS (N-tert-butyl-2-benzothiazolylsulfenamide),TBBS,"Noxeller D (1,3-diphenylguanidine)",DPG,"NOCRACK 6C (N-(1,3-dimethylbutyl)-N-phenyl-p-phenylenediamine, 6PPD)",6PPD,soluble,CV,,,False,Si69 (bis(3-triethoxysilylpropyl) tetrasulfide),TESPT,SSBR,25.0,25.0,Buna VSL 2525-0,,,RSS3,,Seast V (N660),27.0,26.0,,Ultrasil U360,,,Banbury,,,,,,,,,,,,,,,,150.0,150.0,30.0,2.0,150.0,105.0,,,,True
JP5872125B1,Comparative Example 10,30.0,30.0,40.0,0.0,0.0,0.0,0.0,0.0,0.0,60.0,15.0,1.5,5.0,5.0,2.0,0.0,1.5,1.0,0.0,3.0,2.0,1.0,Noxeller NS (N-tert-butyl-2-benzothiazolylsulfenamide),TBBS,"Noxeller D (1,3-diphenylguanidine)",DPG,"NOCRACK 6C (N-(1,3-dimethylbutyl)-N-phenyl-p-phenylenediamine, 6PPD)",6PPD,soluble,CV,,,False,Si69 (bis(3-triethoxysilylpropyl) tetrasulfide),TESPT,SSBR,25.0,25.0,Buna VSL 2525-0,,,RSS3,,Seast V (N660),27.0,26.0,,ZEOSIL 115GR,,,Banbury,,,,,,,,,,,,,,,,150.0,150.0,30.0,2.0,150.0,105.0,,,,True
JP5872125B1,Comparative Example 11,30.0,30.0,40.0,0.0,0.0,0.0,0.0,0.0,0.0,60.0,15.0,1.5,5.0,5.0,2.0,0.0,1.5,1.0,0.0,3.0,2.0,1.0,Noxeller NS (N-tert-butyl-2-benzothiazolylsulfenamide),TBBS,"Noxeller D (1,3-diphenylguanidine)",DPG,"NOCRACK 6C (N-(1,3-dimethylbutyl)-N-phenyl-p-phenylenediamine, 6PPD)",6PPD,soluble,CV,,,False,Si69 (bis(3-triethoxysilylpropyl) tetrasulfide),TESPT,SSBR,25.0,25.0,Buna VSL 2525-0,,,RSS3,,Seast V (N660),27.0,26.0,,ZEOSIL 115GR,,,Banbury,,,,,,,,,,,,,,,,150.0,150.0,30.0,2.0,150.0,105.0,,,,True
JP5872125B1,Comparative Example 12,0.0,60.0,40.0,0.0,0.0,0.0,0.0,0.0,0.0,60.0,15.0,1.5,5.0,3.0,2.0,0.0,1.5,1.0,0.0,3.0,2.0,1.0,Noxeller NS (N-tert-butyl-2-benzothiazolylsulfenamide),TBBS,"Noxeller D (1,3-diphenylguanidine)",DPG,,,,,,,,,,,,,,,,,,,,,,,,,,,,,,,,,,,,,,,,,150.0,150.0,30.0,2.0,150.0,105.0,,,,True
JP5872125B1,Comparative Example 13,0.0,60.0,40.0,0.0,0.0,0.0,0.0,0.0,0.0,60.0,15.0,1.5,5.0,3.0,2.0,0.0,1.5,1.0,0.0,3.0,2.0,1.0,Noxeller NS (N-tert-butyl-2-benzothiazolylsulfenamide),TBBS,"Noxeller D (1,3-diphenylguanidine)",DPG,,,,,,,,,,,,,,,,,,,,,,,,,,,,,,,,,,,,,,,,,150.0,150.0,30.0,2.0,150.0,105.0,,,,True
JP5872125B1,Example 14,70.0,0.0,0.0,0.0,0.0,30.0,0.0,0.0,0.0,55.0,10.0,1.0,5.0,0.0,2.0,0.0,1.5,1.0,0.0,3.0,2.0,1.0,Noxeller NS (N-tert-butyl-2-benzothiazolylsulfenamide),TBBS,"Noxeller D (1,3-diphenylguanidine)",DPG,"NOCRACK 224 (2,2,4-trimethyl-1,2-dihydroquinoline polymer)",TMQ,soluble,CV,,,False,,,,,,,,,RSS3,,Show Black N550 (FEF),42.0,115.0,,,,,Banbury,58.0,,,,,,,,,,,,,,,150.0,150.0,30.0,2.0,150.0,105.0,,,,True
JP5872125B1,Example 15,70.0,0.0,0.0,0.0,0.0,30.0,0.0,0.0,0.0,55.0,10.0,1.0,5.0,0.0,2.0,0.0,1.5,1.0,0.0,3.0,2.0,1.0,Noxeller NS (N-tert-butyl-2-benzothiazolylsulfenamide),TBBS,"Noxeller D (1,3-diphenylguanidine)",DPG,"NOCRACK 224 (2,2,4-trimethyl-1,2-dihydroquinoline polymer)",TMQ,soluble,CV,,,False,,,,,,,,,RSS3,,Show Black N550 (FEF),42.0,115.0,,Silica 2,,,Banbury,55.0,,,,,,,,,,,,,,,150.0,150.0,30.0,2.0,150.0,105.0,,,,True
JP5872125B1,Comparative Example 14,70.0,0.0,0.0,0.0,0.0,30.0,0.0,0.0,0.0,55.0,10.0,1.0,5.0,0.0,2.0,0.0,1.5,1.0,0.0,3.0,2.0,1.0,Noxeller NS (N-tert-butyl-2-benzothiazolylsulfenamide),TBBS,"Noxeller D (1,3-diphenylguanidine)",DPG,"NOCRACK 224 (2,2,4-trimethyl-1,2-dihydroquinoline polymer)",TMQ,soluble,CV,,,False,,,,,,,,,RSS3,,Show Black N550 (FEF),42.0,115.0,,ZEOSIL 115GR,,,Banbury,76.0,,,,,,,,,,,,,,,150.0,150.0,30.0,2.0,150.0,105.0,,,,True
JP5872125B1,Comparative Example 15,70.0,0.0,0.0,0.0,0.0,30.0,0.0,0.0,0.0,55.0,10.0,1.0,5.0,0.0,2.0,0.0,1.5,1.0,0.0,3.0,2.0,1.0,Noxeller NS (N-tert-butyl-2-benzothiazolylsulfenamide),TBBS,"Noxeller D (1,3-diphenylguanidine)",DPG,"NOCRACK 224 (2,2,4-trimethyl-1,2-dihydroquinoline polymer)",TMQ,soluble,CV,,,False,,,,,,,,,RSS3,,Show Black N550 (FEF),42.0,115.0,,Ultrasil U360,,,Banbury,72.0,,,,,,,,,,,,,,,150.0,150.0,30.0,2.0,150.0,105.0,,,,True
JP5872125B1,Example 16,50.0,50.0,0.0,0.0,0.0,0.0,0.0,0.0,0.0,5.0,30.0,3.0,15.0,0.0,2.0,1.0,1.5,1.5,0.0,3.0,2.0,1.5,Noxeller NS (N-tert-butyl-2-benzothiazolylsulfenamide),TBBS,"Noxeller D (1,3-diphenylguanidine)",DPG,"NOCRACK 6C (N-(1,3-dimethylbutyl)-N-phenyl-p-phenylenediamine, 6PPD)",6PPD,soluble,CV,TDAE oil,TDAE,False,Si69 (bis(3-triethoxysilylpropyl) tetrasulfide),TESPT,SSBR,25.0,25.0,Buna VSL 2525-0,,"VCR617 (SPB-containing BR, SPB content: 17 wt%, SPB melting point: 200°C)",,,,,,,,,,Banbury,62.0,,,,,,,,,,,,,,,150.0,150.0,30.0,2.0,150.0,105.0,,,,True
JP5872125B1,Example 17,50.0,50.0,0.0,0.0,0.0,0.0,0.0,0.0,0.0,5.0,30.0,3.0,15.0,0.0,2.0,1.0,1.5,1.5,0.0,3.0,2.0,1.5,Noxeller NS (N-tert-butyl-2-benzothiazolylsulfenamide),TBBS,"Noxeller D (1,3-diphenylguanidine)",DPG,"NOCRACK 6C (N-(1,3-dimethylbutyl)-N-phenyl-p-phenylenediamine, 6PPD)",6PPD,soluble,CV,TDAE oil,TDAE,False,Si69 (bis(3-triethoxysilylpropyl) tetrasulfide),TESPT,SSBR,25.0,25.0,Buna VSL 2525-0,,"VCR617 (SPB-containing BR, SPB content: 17 wt%, SPB melting point: 200°C)",,,,,,,Silica 1,,,Banbury,58.0,,,,,,,,,,,,,,,150.0,150.0,30.0,2.0,150.0,105.0,,,,True
JP5872125B1,Comparative Example 16,50.0,50.0,0.0,0.0,0.0,0.0,0.0,0.0,0.0,5.0,30.0,3.0,15.0,0.0,2.0,1.0,1.5,1.5,0.0,3.0,2.0,1.5,Noxeller NS (N-tert-butyl-2-benzothiazolylsulfenamide),TBBS,"Noxeller D (1,3-diphenylguanidine)",DPG,"NOCRACK 6C (N-(1,3-dimethylbutyl)-N-phenyl-p-phenylenediamine, 6PPD)",6PPD,soluble,CV,TDAE oil,TDAE,False,Si69 (bis(3-triethoxysilylpropyl) tetrasulfide),TESPT,SSBR,25.0,25.0,Buna VSL 2525-0,,"VCR617 (SPB-containing BR, SPB content: 17 wt%, SPB melting point: 200°C)",,,,,,,ZEOSIL 115GR,,,Banbury,80.0,,,,,,,,,,,,,,,150.0,150.0,30.0,2.0,150.0,105.0,,,,True
JP5872125B1,Comparative Example 17,50.0,50.0,0.0,0.0,0.0,0.0,0.0,0.0,0.0,5.0,30.0,3.0,15.0,0.0,2.0,1.0,1.5,1.5,0.0,3.0,2.0,1.5,Noxeller NS (N-tert-butyl-2-benzothiazolylsulfenamide),TBBS,"Noxeller D (1,3-diphenylguanidine)",DPG,"NOCRACK 6C (N-(1,3-dimethylbutyl)-N-phenyl-p-phenylenediamine, 6PPD)",6PPD,soluble,CV,TDAE oil,TDAE,False,Si69 (bis(3-triethoxysilylpropyl) tetrasulfide),TESPT,SSBR,25.0,25.0,Buna VSL 2525-0,,"VCR617 (SPB-containing BR, SPB content: 17 wt%, SPB melting point: 200°C)",,,,,,,Ultrasil U360,,,Banbury,78.0,,,,,,,,,,,,,,,150.0,150.0,30.0,2.0,150.0,105.0,,,,True
JP5872125B1,Example 18,60.0,0.0,40.0,0.0,0.0,0.0,0.0,0.0,0.0,45.0,15.0,1.5,5.0,0.0,2.0,1.0,1.5,1.2,0.0,3.0,2.0,1.2,Noxeller NS (N-tert-butyl-2-benzothiazolylsulfenamide),TBBS,"Noxeller D (1,3-diphenylguanidine)",DPG,"NOCRACK 6C (N-(1,3-dimethylbutyl)-N-phenyl-p-phenylenediamine, 6PPD)",6PPD,soluble,CV,,,False,,,,,,,97.0,BR150B,RSS3,,Show Black N550 (FEF),42.0,115.0,,,,,Banbury,55.0,,,,,,,,,,,,,,,150.0,150.0,30.0,2.0,150.0,105.0,,,,True
JP5872125B1,Example 19,60.0,0.0,40.0,0.0,0.0,0.0,0.0,0.0,0.0,45.0,15.0,1.5,5.0,0.0,2.0,1.0,1.5,1.2,0.0,3.0,2.0,1.2,Noxeller NS (N-tert-butyl-2-benzothiazolylsulfenamide),TBBS,"Noxeller D (1,3-diphenylguanidine)",DPG,"NOCRACK 6C (N-(1,3-dimethylbutyl)-N-phenyl-p-phenylenediamine, 6PPD)",6PPD,soluble,CV,,,False,,,,,,,97.0,BR150B,RSS3,,Show Black N550 (FEF),42.0,115.0,,Silica 2,,,Banbury,50.0,,,,,,,,,,,,,,,150.0,150.0,30.0,2.0,150.0,105.0,,,,True
JP5872125B1,Comparative Example 18,60.0,0.0,40.0,0.0,0.0,0.0,0.0,0.0,0.0,45.0,15.0,1.5,5.0,0.0,2.0,1.0,1.5,1.2,0.0,3.0,2.0,1.2,Noxeller NS (N-tert-butyl-2-benzothiazolylsulfenamide),TBBS,"Noxeller D (1,3-diphenylguanidine)",DPG,"NOCRACK 6C (N-(1,3-dimethylbutyl)-N-phenyl-p-phenylenediamine, 6PPD)",6PPD,soluble,CV,,,False,,,,,,,97.0,BR150B,RSS3,,Show Black N550 (FEF),42.0,115.0,,ZEOSIL 115GR,,,Banbury,75.0,,,,,,,,,,,,,,,150.0,150.0,30.0,2.0,150.0,105.0,,,,True
JP5872125B1,Comparative Example 19,60.0,0.0,40.0,0.0,0.0,0.0,0.0,0.0,0.0,45.0,15.0,1.5,5.0,0.0,2.0,1.0,1.5,1.2,0.0,3.0,2.0,1.2,Noxeller NS (N-tert-butyl-2-benzothiazolylsulfenamide),TBBS,"Noxeller D (1,3-diphenylguanidine)",DPG,"NOCRACK 6C (N-(1,3-dimethylbutyl)-N-phenyl-p-phenylenediamine, 6PPD)",6PPD,soluble,CV,,,False,,,,,,,97.0,BR150B,RSS3,,Show Black N550 (FEF),42.0,115.0,,Ultrasil U360,,,Banbury,72.0,,,,,,,,,,,,,,,150.0,150.0,30.0,2.0,150.0,105.0,,,,True
JP5872125B1,Example 20,70.0,0.0,30.0,0.0,0.0,0.0,0.0,0.0,0.0,50.0,15.0,1.5,5.0,0.0,2.0,0.0,1.5,1.0,0.0,3.0,2.0,1.0,Noxeller NS (N-tert-butyl-2-benzothiazolylsulfenamide),TBBS,"Noxeller D (1,3-diphenylguanidine)",DPG,"NOCRACK 6C (N-(1,3-dimethylbutyl)-N-phenyl-p-phenylenediamine, 6PPD)",6PPD,soluble,CV,,,False,,,,,,,,,RSS3,,Show Black N330 (HAF),75.0,102.0,,,,,Banbury,60.0,,,,,,,,,,,,,,,150.0,150.0,30.0,2.0,150.0,105.0,,,,True
JP5872125B1,Example 21,70.0,0.0,30.0,0.0,0.0,0.0,0.0,0.0,0.0,50.0,15.0,1.5,5.0,0.0,2.0,0.0,1.5,1.0,0.0,3.0,2.0,1.0,Noxeller NS (N-tert-butyl-2-benzothiazolylsulfenamide),TBBS,"Noxeller D (1,3-diphenylguanidine)",DPG,"NOCRACK 6C (N-(1,3-dimethylbutyl)-N-phenyl-p-phenylenediamine, 6PPD)",6PPD,soluble,CV,,,False,,,,,,,,,RSS3,,Show Black N330 (HAF),75.0,102.0,,Silica 2,,,Banbury,55.0,,,,,,,,,,,,,,,150.0,150.0,30.0,2.0,150.0,105.0,,,,True
JP5872125B1,Comparative Example 20,70.0,0.0,30.0,0.0,0.0,0.0,0.0,0.0,0.0,50.0,15.0,1.5,5.0,0.0,2.0,0.0,1.5,1.0,0.0,3.0,2.0,1.0,Noxeller NS (N-tert-butyl-2-benzothiazolylsulfenamide),TBBS,"Noxeller D (1,3-diphenylguanidine)",DPG,"NOCRACK 6C (N-(1,3-dimethylbutyl)-N-phenyl-p-phenylenediamine, 6PPD)",6PPD,soluble,CV,,,False,,,,,,,,,RSS3,,Show Black N330 (HAF),75.0,102.0,,ZEOSIL 115GR,,,Banbury,80.0,,,,,,,,,,,,,,,150.0,150.0,30.0,2.0,150.0,105.0,,,,True
JP5872125B1,Comparative Example 21,70.0,0.0,30.0,0.0,0.0,0.0,0.0,0.0,0.0,50.0,15.0,1.5,5.0,0.0,2.0,0.0,1.5,1.0,0.0,3.0,2.0,1.0,Noxeller NS (N-tert-butyl-2-benzothiazolylsulfenamide),TBBS,"Noxeller D (1,3-diphenylguanidine)",DPG,"NOCRACK 6C (N-(1,3-dimethylbutyl)-N-phenyl-p-phenylenediamine, 6PPD)",6PPD,soluble,CV,,,False,,,,,,,,,RSS3,,Show Black N330 (HAF),75.0,102.0,,Ultrasil U360,,,Banbury,75.0,,,,,,,,,,,,,,,150.0,150.0,30.0,2.0,150.0,105.0,,,,True
US10308073B2,Compound A,100.0,0.0,0.0,0.0,0.0,0.0,0.0,0.0,0.0,50.0,0.0,0.0,0.0,0.0,3.0,1.0,1.7,0.7,0.0,2.7,2.5,0.7,CBS accelerator,CBS,,,6PPD,6PPD,insoluble,CV,Paraffm 6266,other,,,,,,,,,,,,N234,,,,,,,,,,,,,,,1.7,,,580.0,,0.126,,,,,,,,,,,,False
US10308073B2,Compound B,100.0,0.0,0.0,0.0,0.0,0.0,0.0,0.0,0.0,47.5,0.0,0.0,0.0,0.0,2.5,1.0,1.5,0.6,0.0,2.7,2.5,0.6,CBS accelerator,CBS,,,6PPD,6PPD,insoluble,CV,Paraffm 6266,other,,,,,,,,,,,,N220,,,,,,,,,,,,,,,1.75,,,650.0,,0.141,,,,,,,,,,,,False
US10308073B2,Compound C,100.0,0.0,0.0,0.0,0.0,0.0,0.0,0.0,0.0,35.0,10.0,2.0,0.0,0.0,1.0,0.0,1.6,1.5,0.0,4.5,1.5,1.5,CBS accelerator,CBS,,,6PPD,6PPD,insoluble,CV,,,,Silane on black,other,,,,,,,,,N330,,,,Silica 165G,,,,,,,,,,,2.1,,,535.0,,0.075,,,,,,,,,,,,False
JP2003523472A,Composition No. 1,0.0,75.0,25.0,0.0,0.0,0.0,0.0,0.0,0.0,0.0,80.0,6.4,13.5,0.0,1.9,1.5,1.1,2.0,1.5,2.5,0.0,3.5,CBS (Santocure CBS),CBS,DPG (Vulkacit D),DPG,Santoflex 6-PPD,6PPD,soluble,CV,aromatic oil,TDAE,True,TESPT (Si69),TESPT,SSBR,26.5,59.5,solution SBR,93.0,high-cis BR,,,,,,,Zeosil 1165 MP,160.0,160.0,Banbury,76.0,20.0,,,,,,1.5,7.5,20.0,500.0,,,,,165.0,150.0,40.0,2.0,165.0,30.0,,primary_accel_type_missing; secondary_accel_type_missing,,True
JP2003523472A,Composition No. 2,0.0,75.0,25.0,0.0,0.0,0.0,0.0,0.0,0.0,0.0,80.0,6.4,13.5,0.0,1.9,1.5,1.1,2.0,1.5,2.5,0.0,3.5,CBS (Santocure CBS),CBS,DPG (Vulkacit D),DPG,Santoflex 6-PPD,6PPD,soluble,CV,aromatic oil,TDAE,True,TESPT (Si69),TESPT,SSBR,26.5,59.5,solution SBR,93.0,high-cis BR,,,,,,,Zeosil 1165 MP,160.0,160.0,Banbury,76.0,18.0,,,,,,1.8,9.0,20.0,480.0,,,,,165.0,150.0,40.0,2.0,165.0,30.0,,primary_accel_type_missing; secondary_accel_type_missing,,True
JP2003523472A,Composition No. 3,0.0,75.0,25.0,0.0,0.0,0.0,0.0,0.0,0.0,0.0,80.0,6.4,13.5,0.0,1.9,1.5,1.1,2.0,1.5,2.5,0.0,3.5,CBS (Santocure CBS),CBS,DPG (Vulkacit D),DPG,Santoflex 6-PPD,6PPD,soluble,CV,aromatic oil,TDAE,True,TESPT (Si69),TESPT,SSBR,26.5,59.5,solution SBR,93.0,high-cis BR,,,,,,,Zeosil 1165 MP,160.0,160.0,Banbury,77.0,17.0,,,,,,2.0,10.0,20.0,470.0,,,,,165.0,150.0,40.0,2.0,165.0,30.0,,primary_accel_type_missing; secondary_accel_type_missing,,True
JP2003523472A,Composition No. 4,0.0,75.0,25.0,0.0,0.0,0.0,0.0,0.0,0.0,0.0,80.0,6.4,13.5,0.0,1.9,1.5,1.1,2.0,1.5,2.5,0.0,3.5,CBS (Santocure CBS),CBS,DPG (Vulkacit D),DPG,Santoflex 6-PPD,6PPD,soluble,CV,aromatic oil,TDAE,True,TESPT (Si69),TESPT,SSBR,26.5,59.5,solution SBR,93.0,high-cis BR,,,,,,,Zeosil 1165 MP,160.0,160.0,Banbury,76.0,20.0,,,,,,1.5,7.5,20.0,500.0,,,,,165.0,150.0,40.0,2.0,165.0,30.0,,primary_accel_type_missing; secondary_accel_type_missing,,True
JP2003523472A,Composition No. 5,0.0,75.0,25.0,0.0,0.0,0.0,0.0,0.0,0.0,0.0,80.0,4.0,13.5,0.0,1.9,1.5,1.1,2.0,1.5,2.5,0.0,3.5,CBS (Santocure CBS),CBS,DPG (Vulkacit D),DPG,Santoflex 6-PPD,6PPD,soluble,CV,aromatic oil,TDAE,True,TESPT (Si69),TESPT,SSBR,26.5,59.5,solution SBR,93.0,high-cis BR,,,,,,,Zeosil 1165 MP,160.0,160.0,Banbury,96.0,22.0,,,,,,1.2,5.5,19.0,520.0,,,,,165.0,150.0,40.0,2.0,165.0,30.0,,primary_accel_type_missing; secondary_accel_type_missing,,True
JP2003523472A,Composition No. 6,0.0,75.0,25.0,0.0,0.0,0.0,0.0,0.0,0.0,0.0,80.0,4.0,13.5,0.0,1.9,1.5,1.1,2.0,1.5,2.5,0.0,3.5,CBS (Santocure CBS),CBS,DPG (Vulkacit D),DPG,Santoflex 6-PPD,6PPD,soluble,CV,aromatic oil,TDAE,True,TESPT (Si69),TESPT,SSBR,26.5,59.5,solution SBR,93.0,high-cis BR,,,,,,,Zeosil 1165 MP,160.0,160.0,Banbury,91.0,18.0,,,,,,1.5,7.5,20.0,500.0,,,,,165.0,150.0,40.0,2.0,165.0,30.0,,primary_accel_type_missing; secondary_accel_type_missing,,True
JP2003523472A,Composition No. 7,0.0,75.0,25.0,0.0,0.0,0.0,0.0,0.0,0.0,0.0,80.0,6.4,13.5,0.0,1.9,1.5,1.1,2.0,1.5,2.5,0.0,3.5,CBS (Santocure CBS),CBS,DPG (Vulkacit D),DPG,Santoflex 6-PPD,6PPD,soluble,CV,aromatic oil,TDAE,True,TESPT (Si69),TESPT,SSBR,26.5,59.5,solution SBR,93.0,high-cis BR,,,,,,,Zeosil 1165 MP,160.0,160.0,Banbury,76.0,20.0,,,,,,1.5,7.5,20.0,500.0,,,,,165.0,150.0,40.0,2.0,165.0,30.0,,primary_accel_type_missing; secondary_accel_type_missing,,True
JP2003523472A,Composition No. 8,0.0,75.0,25.0,0.0,0.0,0.0,0.0,0.0,0.0,0.0,80.0,5.6,13.5,0.0,1.9,1.5,1.1,2.0,1.5,2.5,0.0,3.5,CBS (Santocure CBS),CBS,DPG (Vulkacit D),DPG,Santoflex 6-PPD,6PPD,soluble,CV,aromatic oil,TDAE,True,TESPD (Si266/Si75),TESPD,SSBR,26.5,59.5,solution SBR,93.0,high-cis BR,,,,,,,Zeosil 1165 MP,160.0,160.0,Banbury,80.0,25.0,,,,,,1.0,4.5,18.0,550.0,,,,,165.0,150.0,40.0,2.0,165.0,30.0,,primary_accel_type_missing; secondary_accel_type_missing,,True
JP2003523472A,Composition No. 9,0.0,75.0,25.0,0.0,0.0,0.0,0.0,0.0,0.0,0.0,80.0,5.6,13.5,0.0,1.9,1.5,1.1,2.0,1.5,2.5,0.0,3.5,CBS (Santocure CBS),CBS,DPG (Vulkacit D),DPG,Santoflex 6-PPD,6PPD,soluble,CV,aromatic oil,TDAE,True,TESPD (Si266/Si75),TESPD,SSBR,26.5,59.5,solution SBR,93.0,high-cis BR,,,,,,,Zeosil 1165 MP,160.0,160.0,Banbury,78.0,18.0,,,,,,1.5,7.5,20.0,500.0,,,,,165.0,150.0,40.0,2.0,165.0,30.0,,primary_accel_type_missing; secondary_accel_type_missing,,True
JP2003523472A,Composition No. 10,0.0,75.0,25.0,0.0,0.0,0.0,0.0,0.0,0.0,0.0,80.0,6.4,13.5,0.0,1.9,1.5,1.1,2.0,1.5,2.5,0.0,3.5,CBS (Santocure CBS),CBS,DPG (Vulkacit D),DPG,Santoflex 6-PPD,6PPD,soluble,CV,aromatic oil,TDAE,True,TESPT (Si69),TESPT,SSBR,26.5,59.5,solution SBR,93.0,high-cis BR,,,,,,,Zeosil 1165 MP,160.0,160.0,Banbury,76.0,20.0,,,,,,1.5,7.5,20.0,500.0,,,,,165.0,150.0,40.0,2.0,165.0,30.0,,primary_accel_type_missing; secondary_accel_type_missing,,True
JP2003523472A,Composition No. 11,0.0,75.0,25.0,0.0,0.0,0.0,0.0,0.0,0.0,0.0,80.0,6.4,13.5,0.0,1.9,1.5,1.1,2.0,1.5,2.5,0.0,3.5,CBS (Santocure CBS),CBS,DPG (Vulkacit D),DPG,Santoflex 6-PPD,6PPD,soluble,CV,aromatic oil,TDAE,True,TESPT (Si69),TESPT,SSBR,26.5,59.5,solution SBR,93.0,high-cis BR,,,,,,,Zeosil 1165 MP,160.0,160.0,Banbury,76.0,18.0,,,,,,1.8,9.0,20.0,480.0,,,,,165.0,150.0,40.0,2.0,165.0,30.0,,primary_accel_type_missing; secondary_accel_type_missing,,True
JP2003523472A,Composition No. 12,0.0,75.0,25.0,0.0,0.0,0.0,0.0,0.0,0.0,0.0,49.5,6.5,13.5,0.0,1.9,1.5,1.1,2.0,1.5,2.5,0.0,3.5,CBS (Santocure CBS),CBS,DPG (Vulkacit D),DPG,Santoflex 6-PPD,6PPD,soluble,CV,aromatic oil,TDAE,True,TESPT (Si69),TESPT,SSBR,26.5,59.5,solution SBR,93.0,high-cis BR,,,,,,,Zeosil 1165 MP,160.0,160.0,Banbury,76.0,20.0,,,,,,1.5,7.5,20.0,500.0,,,,,165.0,150.0,40.0,2.0,165.0,30.0,,primary_accel_type_missing; secondary_accel_type_missing,,True
JP2003523472A,Composition No. 13,0.0,75.0,25.0,0.0,0.0,0.0,0.0,0.0,0.0,0.0,49.5,6.5,13.5,0.0,1.9,1.5,1.1,2.0,1.5,2.5,0.0,3.5,CBS (Santocure CBS),CBS,DPG (Vulkacit D),DPG,Santoflex 6-PPD,6PPD,soluble,CV,aromatic oil,TDAE,True,TESPT (Si69),TESPT,SSBR,26.5,59.5,solution SBR,93.0,high-cis BR,,,,,,,Zeosil 1165 MP,160.0,160.0,Banbury,76.0,18.0,,,,,,1.8,9.0,20.0,480.0,,,,,165.0,150.0,40.0,2.0,165.0,30.0,,primary_accel_type_missing; secondary_accel_type_missing,,True
JP2003523472A,Composition No. 14,0.0,75.0,25.0,0.0,0.0,0.0,0.0,0.0,0.0,0.0,49.5,6.5,13.5,0.0,1.9,1.5,1.1,2.0,1.5,2.5,0.0,3.5,CBS (Santocure CBS),CBS,DPG (Vulkacit D),DPG,Santoflex 6-PPD,6PPD,soluble,CV,aromatic oil,TDAE,True,TESPT (Si69),TESPT,SSBR,26.5,59.5,solution SBR,93.0,high-cis BR,,,,,,,Zeosil 1165 MP,160.0,160.0,Banbury,77.0,17.0,,,,,,2.0,10.0,20.0,470.0,,,,,165.0,150.0,40.0,2.0,165.0,30.0,,primary_accel_type_missing; secondary_accel_type_missing,,True
JP2003523472A,Composition No. 15,0.0,75.0,25.0,0.0,0.0,0.0,0.0,0.0,0.0,0.0,0.0,6.0,13.5,0.0,1.9,1.5,1.1,2.0,1.5,2.5,0.0,3.5,CBS (Santocure CBS),CBS,DPG (Vulkacit D),DPG,Santoflex 6-PPD,6PPD,soluble,CV,aromatic oil,TDAE,True,TESPT (Si69),TESPT,SSBR,26.5,59.5,solution SBR,93.0,high-cis BR,,,,,,,Zeosil 1165 MP,160.0,160.0,Banbury,76.0,20.0,,,,,,1.5,7.5,20.0,500.0,,,,,165.0,150.0,40.0,2.0,165.0,30.0,,primary_accel_type_missing; secondary_accel_type_missing,,True
JP2003523472A,Composition No. 16,0.0,75.0,25.0,0.0,0.0,0.0,0.0,0.0,0.0,0.0,0.0,6.0,13.5,0.0,1.9,1.5,1.1,2.0,1.5,2.5,0.0,3.5,CBS (Santocure CBS),CBS,DPG (Vulkacit D),DPG,Santoflex 6-PPD,6PPD,soluble,CV,aromatic oil,TDAE,True,TESPT (Si69),TESPT,SSBR,26.5,59.5,solution SBR,93.0,high-cis BR,,,,,,,Zeosil 1165 MP,160.0,160.0,Banbury,76.0,18.0,,,,,,1.8,9.0,20.0,480.0,,,,,165.0,150.0,40.0,2.0,165.0,30.0,,primary_accel_type_missing; secondary_accel_type_missing,,True
JP2003523472A,Composition No. 17,0.0,75.0,25.0,0.0,0.0,0.0,0.0,0.0,0.0,0.0,80.0,6.4,13.5,0.0,1.9,1.5,1.1,2.0,1.5,2.5,0.0,3.5,CBS (Santocure CBS),CBS,DPG (Vulkacit D),DPG,Santoflex 6-PPD,6PPD,soluble,CV,aromatic oil,TDAE,True,TESPT (Si69),TESPT,SSBR,26.5,59.5,solution SBR,93.0,high-cis BR,,,,,,,Zeosil 1165 MP,160.0,160.0,Banbury,76.0,20.0,,,,,,1.5,7.5,20.0,500.0,,,,,165.0,150.0,40.0,2.0,165.0,30.0,,primary_accel_type_missing; secondary_accel_type_missing,,True
JP2003523472A,Composition No. 18,0.0,75.0,25.0,0.0,0.0,0.0,0.0,0.0,0.0,0.0,80.0,6.4,13.5,0.0,1.9,1.5,1.1,2.0,0.0,2.5,0.0,2.0,CBS (Santocure CBS),CBS,,,Santoflex 6-PPD,6PPD,soluble,CV,aromatic oil,TDAE,True,TESPT (Si69),TESPT,SSBR,26.5,59.5,solution SBR,93.0,high-cis BR,,,,,,,Zeosil 1165 MP,160.0,160.0,Banbury,96.0,22.0,,,,,,1.2,5.5,19.0,520.0,,,,,165.0,150.0,40.0,2.0,165.0,30.0,,primary_accel_type_missing,,True
JP2003523472A,Composition No. 19,0.0,75.0,25.0,0.0,0.0,0.0,0.0,0.0,0.0,0.0,80.0,6.4,13.5,0.0,1.9,1.5,1.1,2.0,1.5,2.5,0.0,3.5,CBS (Santocure CBS),CBS,DPG (Vulkacit D),DPG,Santoflex 6-PPD,6PPD,soluble,CV,aromatic oil,TDAE,True,TESPT (Si69),TESPT,SSBR,26.5,59.5,solution SBR,93.0,high-cis BR,,,,,,,Zeosil 1165 MP,160.0,160.0,Banbury,76.0,18.0,,,,,,1.8,9.0,20.0,480.0,,,,,165.0,150.0,40.0,2.0,165.0,30.0,,primary_accel_type_missing; secondary_accel_type_missing,,True
JP2003523472A,Composition No. 20,0.0,75.0,25.0,0.0,0.0,0.0,0.0,0.0,0.0,0.0,80.0,6.4,13.5,0.0,1.9,1.5,1.1,2.0,1.5,2.5,0.0,3.5,CBS (Santocure CBS),CBS,DOTG (Vanderbilt),DPG,Santoflex 6-PPD,6PPD,soluble,CV,aromatic oil,TDAE,True,TESPT (Si69),TESPT,SSBR,26.5,59.5,solution SBR,93.0,high-cis BR,,,,,,,Zeosil 1165 MP,160.0,160.0,Banbury,76.0,18.0,,,,,,1.8,9.0,20.0,480.0,,,,,165.0,150.0,40.0,2.0,165.0,30.0,,primary_accel_type_missing; secondary_accel_type_missing,,True
JP2003523472A,Composition No. 21,0.0,75.0,25.0,0.0,0.0,0.0,0.0,0.0,0.0,0.0,80.0,5.6,13.5,0.0,1.9,1.5,1.1,2.0,1.5,2.5,0.0,3.5,CBS (Santocure CBS),CBS,DPG (Vulkacit D),DPG,Santoflex 6-PPD,6PPD,soluble,CV,aromatic oil,TDAE,True,TESPD (Si266/Si75),TESPD,SSBR,26.5,59.5,solution SBR,93.0,high-cis BR,,,,,,,Zeosil 1165 MP,160.0,160.0,Banbury,76.0,20.0,,,,,,1.5,7.5,20.0,500.0,,,,,165.0,150.0,40.0,2.0,165.0,30.0,,primary_accel_type_missing; secondary_accel_type_missing,,True
JP2003523472A,Composition No. 22,0.0,75.0,25.0,0.0,0.0,0.0,0.0,0.0,0.0,0.0,80.0,3.5,13.5,0.0,1.9,1.5,1.1,2.0,1.5,2.5,0.0,3.5,CBS (Santocure CBS),CBS,DPG (Vulkacit D),DPG,Santoflex 6-PPD,6PPD,soluble,CV,aromatic oil,TDAE,True,TESPD (Si266/Si75),TESPD,SSBR,26.5,59.5,solution SBR,93.0,high-cis BR,,,,,,,Zeosil 1165 MP,160.0,160.0,Banbury,96.0,22.0,,,,,,1.2,5.5,19.0,520.0,,,,,165.0,150.0,40.0,2.0,165.0,30.0,,primary_accel_type_missing; secondary_accel_type_missing,,True
JP2003523472A,Composition No. 23,0.0,75.0,25.0,0.0,0.0,0.0,0.0,0.0,0.0,0.0,80.0,3.5,13.5,0.0,1.9,1.5,1.1,2.0,1.5,2.5,0.0,3.5,CBS (Santocure CBS),CBS,DPG (Vulkacit D),DPG,Santoflex 6-PPD,6PPD,soluble,CV,aromatic oil,TDAE,True,TESPD (Si266/Si75),TESPD,SSBR,26.5,59.5,solution SBR,93.0,high-cis BR,,,,,,,Zeosil 1165 MP,160.0,160.0,Banbury,91.0,18.0,,,,,,1.5,7.5,20.0,500.0,,,,,165.0,150.0,40.0,2.0,165.0,30.0,,primary_accel_type_missing; secondary_accel_type_missing,,True
JP2003523472A,Composition No. 24,0.0,75.0,25.0,0.0,0.0,0.0,0.0,0.0,0.0,0.0,80.0,6.4,13.5,0.0,1.9,1.5,1.1,2.0,1.5,2.5,0.0,3.5,CBS (Santocure CBS),CBS,DPG (Vulkacit D),DPG,Santoflex 6-PPD,6PPD,soluble,CV,aromatic oil,TDAE,True,ASPS polymer type (WO96/10604),other,SSBR,26.5,59.5,solution SBR,93.0,high-cis BR,,,,,,,Zeosil 1165 MP,160.0,160.0,Banbury,76.0,20.0,,,,,,1.5,7.5,20.0,500.0,,,,,165.0,150.0,40.0,2.0,165.0,30.0,,primary_accel_type_missing; secondary_accel_type_missing,,True
JP2003523472A,Composition No. 25,0.0,75.0,25.0,0.0,0.0,0.0,0.0,0.0,0.0,0.0,80.0,6.4,13.5,0.0,1.9,1.5,1.1,2.0,1.5,2.5,0.0,3.5,CBS (Santocure CBS),CBS,DPG (Vulkacit D),DPG,Santoflex 6-PPD,6PPD,soluble,CV,aromatic oil,TDAE,True,ASPS polymer type (WO96/10604),other,SSBR,26.5,59.5,solution SBR,93.0,high-cis BR,,,,,,,Zeosil 1165 MP,160.0,160.0,Banbury,76.0,18.0,,,,,,1.8,9.0,20.0,480.0,,,,,165.0,150.0,40.0,2.0,165.0,30.0,,primary_accel_type_missing; secondary_accel_type_missing,,True
JP2003523472A,Composition No. 26,0.0,75.0,25.0,0.0,0.0,0.0,0.0,0.0,0.0,0.0,80.0,6.4,13.5,0.0,1.9,1.5,1.1,2.0,1.5,2.5,0.0,3.5,CBS (Santocure CBS),CBS,DPG (Vulkacit D),DPG,Santoflex 6-PPD,6PPD,soluble,CV,aromatic oil,TDAE,True,TESPT (Si69),TESPT,SSBR,26.5,59.5,solution SBR,93.0,high-cis BR,,,,,,,Zeosil 1165 MP,160.0,160.0,Banbury,76.0,20.0,,,,,,1.5,7.5,20.0,500.0,,,,,165.0,150.0,40.0,2.0,165.0,30.0,,primary_accel_type_missing; secondary_accel_type_missing,,True
JP2003523472A,Composition No. 27,0.0,75.0,25.0,0.0,0.0,0.0,0.0,0.0,0.0,0.0,80.0,4.0,13.5,0.0,1.9,1.5,1.1,2.0,1.5,2.5,0.0,3.5,CBS (Santocure CBS),CBS,DPG (Vulkacit D),DPG,Santoflex 6-PPD,6PPD,soluble,CV,aromatic oil,TDAE,True,TESPT (Si69),TESPT,SSBR,26.5,59.5,solution SBR,93.0,high-cis BR,,,,,,,Zeosil 1165 MP,160.0,160.0,Banbury,96.0,22.0,,,,,,1.2,5.5,19.0,520.0,,,,,165.0,150.0,40.0,2.0,165.0,30.0,,primary_accel_type_missing; secondary_accel_type_missing,,True
JP2003523472A,Composition No. 28,0.0,75.0,25.0,0.0,0.0,0.0,0.0,0.0,0.0,0.0,80.0,4.0,13.5,0.0,1.9,1.5,1.1,2.0,1.5,2.5,0.0,3.5,CBS (Santocure CBS),CBS,DPG (Vulkacit D),DPG,Santoflex 6-PPD,6PPD,soluble,CV,aromatic oil,TDAE,True,TESPT (Si69),TESPT,SSBR,26.5,59.5,solution SBR,93.0,high-cis BR,,,,,,,Zeosil 1165 MP,160.0,160.0,Banbury,91.0,18.0,,,,,,1.5,7.5,20.0,500.0,,,,,165.0,150.0,40.0,2.0,165.0,30.0,,primary_accel_type_missing; secondary_accel_type_missing,,True
JP2003523472A,Composition No. 29,0.0,75.0,25.0,0.0,0.0,0.0,0.0,0.0,0.0,0.0,80.0,4.0,13.5,0.0,1.9,1.5,1.1,2.0,1.5,2.5,0.0,3.5,CBS (Santocure CBS),CBS,DPG (Vulkacit D),DPG,Santoflex 6-PPD,6PPD,soluble,CV,aromatic oil,TDAE,True,TESPT (Si69),TESPT,SSBR,26.5,59.5,solution SBR,93.0,high-cis BR,,,,,,,Zeosil 1165 MP,160.0,160.0,Banbury,80.0,18.0,,,,,,1.5,7.5,20.0,500.0,,,,,165.0,150.0,40.0,2.0,165.0,30.0,,primary_accel_type_missing; secondary_accel_type_missing,,True
JP2003523472A,Composition No. 30,0.0,75.0,25.0,0.0,0.0,0.0,0.0,0.0,0.0,0.0,80.0,4.0,13.5,0.0,1.9,1.5,1.1,2.0,1.5,2.5,0.0,3.5,CBS (Santocure CBS),CBS,DPG (Vulkacit D),DPG,Santoflex 6-PPD,6PPD,soluble,CV,aromatic oil,TDAE,True,TESPT (Si69),TESPT,SSBR,26.5,59.5,solution SBR,93.0,high-cis BR,,,,,,,Zeosil 1165 MP,160.0,160.0,Banbury,75.0,18.0,,,,,,1.5,7.5,20.0,500.0,,,,,165.0,150.0,40.0,2.0,165.0,30.0,,primary_accel_type_missing; secondary_accel_type_missing,,True
JP2003523472A,Composition No. 31,0.0,75.0,25.0,0.0,0.0,0.0,0.0,0.0,0.0,0.0,80.0,4.0,13.5,0.0,1.9,1.5,1.1,2.0,1.5,2.5,0.0,3.5,CBS (Santocure CBS),CBS,DPG (Vulkacit D),DPG,Santoflex 6-PPD,6PPD,soluble,CV,aromatic oil,TDAE,True,TESPT (Si69),TESPT,SSBR,26.5,59.5,solution SBR,93.0,high-cis BR,,,,,,,Zeosil 1165 MP,160.0,160.0,Banbury,70.0,18.0,,,,,,1.5,7.5,20.0,500.0,,,,,165.0,150.0,40.0,2.0,165.0,30.0,,primary_accel_type_missing; secondary_accel_type_missing,,True
US10179479B2,Example 1,0.0,100.0,0.0,0.0,0.0,0.0,0.0,0.0,0.0,75.0,0.0,0.0,0.0,5.0,1.25,0.0,1.61,9.57,0.0,0.0,0.0,9.57,Accelerators,,,,Antioxidant,,insoluble,,low PCA oil,naphthenic,True,,,SSBR,,,,,,,,N110,,,,,,,,,,,,,,,3.8,,,150.0,,,,,143.0,155.0,20.0,2.0,143.0,98.0,,primary_accel_type_missing,,True
US10179479B2,Example 2,0.0,100.0,0.0,0.0,0.0,0.0,0.0,0.0,0.0,75.0,0.0,0.0,0.0,5.0,1.25,0.0,1.61,9.57,0.0,0.0,0.0,9.57,Accelerators,,,,Antioxidant,,insoluble,,coconut oil,paraffinic,True,,,SSBR,,,,,,,,N110,,,,,,,,,,,,,,,3.73,,,136.0,,,,,143.0,155.0,20.0,2.0,143.0,98.0,,primary_accel_type_missing,,True
US10576785B2,W1,70.0,0.0,30.0,0.0,0.0,0.0,0.0,0.0,0.0,55.0,0.0,0.0,7.5,0.0,3.0,0.0,1.5,0.9,0.0,8.0,0.0,0.9,TBBS,TBBS,,,6PPD,6PPD,insoluble,SEV,naphthenic oil,naphthenic,False,,,,,,,93.0,,,,N234,,,,,,,Banbury,84.0,,,,,,,2.26,2.8,,,,,,,165.0,150.0,25.0,2.0,165.0,,,,,False
US10576785B2,F1,70.0,0.0,30.0,0.0,0.0,0.0,0.0,0.0,0.0,55.0,0.0,0.0,11.0,0.0,3.0,0.0,1.5,0.9,0.0,8.0,0.0,0.9,TBBS,TBBS,,,6PPD,6PPD,insoluble,SEV,naphthenic oil,naphthenic,False,,,,,,,93.0,,,,N234,,,,,,,Banbury,79.0,,,,,,,2.12,2.6,,,,,,,165.0,150.0,25.0,2.0,165.0,,,,,False
US10576785B2,F2,70.0,0.0,30.0,0.0,0.0,0.0,0.0,0.0,0.0,55.0,0.0,0.0,7.5,4.0,3.0,0.0,1.5,0.9,0.0,8.0,0.0,0.9,TBBS,TBBS,,,6PPD,6PPD,insoluble,SEV,naphthenic oil,naphthenic,False,,,,,,,93.0,,,,N234,,,,,,,Banbury,77.0,,,,,,,1.94,2.35,,,,,,,165.0,150.0,25.0,2.0,165.0,,,,,False
US10576785B2,W2,100.0,0.0,0.0,0.0,0.0,0.0,0.0,0.0,0.0,50.0,0.0,0.0,0.0,0.0,3.5,0.0,1.5,0.8,0.0,5.5,0.0,0.8,CBS,CBS,,,6PPD,6PPD,insoluble,SEV,Naphthenic Oil,naphthenic,False,,,,,,,,,,,N234,,,,,,,Banbury,80.3,,,,,,,2.11,2.65,,,,,,,165.0,150.0,25.0,2.0,165.0,,,,,False
US10576785B2,F3,100.0,0.0,0.0,0.0,0.0,0.0,0.0,0.0,0.0,50.0,0.0,0.0,0.0,0.0,3.5,0.0,1.5,0.8,0.0,6.5,0.0,0.8,CBS,CBS,,,6PPD,6PPD,insoluble,SEV,Naphthenic Oil,naphthenic,False,,,,,,,,,,,N234,,,,,,,Banbury,80.8,,,,,,,2.09,2.61,,,,,,,165.0,150.0,25.0,2.0,165.0,,,,,False
US10576785B2,W3,70.0,0.0,30.0,0.0,0.0,0.0,0.0,0.0,0.0,54.0,0.0,0.0,7.0,0.0,3.0,0.0,1.35,0.81,0.0,8.0,0.0,0.81,TBBS,TBBS,,,6PPD,6PPD,insoluble,SEV,naphthenic oil,naphthenic,False,,,,,,,93.0,,,,N234,,,,,,,Banbury,64.0,,,,,,,1.97,2.47,,,,,,,165.0,150.0,25.0,2.0,165.0,,,,,False
US10576785B2,F4,70.0,0.0,30.0,0.0,0.0,0.0,0.0,0.0,0.0,55.0,0.0,0.0,1.0,8.0,3.0,0.0,1.35,0.81,0.0,8.0,0.0,0.81,TBBS,TBBS,,,6PPD,6PPD,insoluble,SEV,naphthenic oil,naphthenic,False,,,,,,,93.0,,,,N234,,,,,,,Banbury,64.4,,,,,,,1.86,2.25,,,,,,,165.0,150.0,25.0,2.0,165.0,,,,,False
US11161944B2,Example 1,100.0,0.0,0.0,0.0,0.0,0.0,0.0,0.0,0.0,39.0,0.0,0.0,0.0,0.0,0.0,0.0,0.0,0.0,0.0,0.0,0.0,0.0,,,,,,,,,,,False,,,,,,,,,CV60,,N234,,,,,,,,,,,,,,,,,,,,,,,,,,,,,,,,False
US11161944B2,Comparative Example A,100.0,0.0,0.0,0.0,0.0,0.0,0.0,0.0,0.0,0.0,0.0,0.0,0.0,0.0,0.0,0.0,0.0,0.0,0.0,0.0,0.0,0.0,,,,,,,,,,,False,,,,,,,,,CV60,,,,,,,,,,,,,,,,,,,,,,,,,,,,,,,,,,False
US11161944B2,Sample 3,100.0,0.0,0.0,0.0,0.0,0.0,0.0,0.0,0.0,0.0,0.0,0.0,0.0,0.0,0.0,0.0,0.0,0.0,0.0,0.0,0.0,0.0,,,,,,,,,,,False,,,,,,,,,CV60,,,,,,,,,,,,,,,,,,,,,,,,,,,,,,,,,,False
US10442917B2,Comparative Example 1,30.0,45.0,25.0,0.0,0.0,0.0,0.0,0.0,0.0,20.0,60.0,4.0,20.0,0.0,2.0,2.0,2.0,2.0,1.5,3.0,2.0,3.5,Vulcanization accelerator 1,CBS,Vulcanization accelerator 2,DPG,Anti-aging agent,6PPD,insoluble,CV,Oil,TDAE,True,Coupling agent,TESPT,SSBR,42.0,32.0,Modified S-SBR 1,,Nipol BR1220,SMR20,,SEAST KH,,,,Zeosil 1165MP,160.0,159.0,Banbury,,,,,,,,,,,,,,,,,,,,,,,,"oil_type_mismatch(raw='Oil',llm='TDAE',ref='TDAE')",False
US10442917B2,Comparative Example 2,15.0,45.0,40.0,0.0,0.0,0.0,0.0,0.0,0.0,20.0,60.0,4.0,20.0,0.0,2.0,2.0,2.0,2.0,1.5,3.0,2.0,3.5,Vulcanization accelerator 1,CBS,Vulcanization accelerator 2,DPG,Anti-aging agent,6PPD,insoluble,CV,Oil,TDAE,True,Coupling agent,TESPT,SSBR,42.0,32.0,Modified S-SBR 1,,Nipol BR1220,SMR20,,SEAST KH,,,,Zeosil 1165MP,160.0,159.0,Banbury,,,,,,,,,,,,,,,,,,,,,,,,"oil_type_mismatch(raw='Oil',llm='TDAE',ref='TDAE')",False
US10442917B2,Comparative Example 3,10.0,75.0,15.0,0.0,0.0,0.0,0.0,0.0,0.0,20.0,60.0,4.0,0.0,0.0,2.0,2.0,2.0,2.0,1.5,3.0,2.0,3.5,Vulcanization accelerator 1,CBS,Vulcanization accelerator 2,DPG,Anti-aging agent,6PPD,insoluble,CV,Extract No. 4S,other,True,Coupling agent,TESPT,SSBR,42.0,32.0,Modified S-SBR 1,,Nipol BR1220,SMR20,,SEAST KH,,,,Zeosil 1165MP,160.0,159.0,Banbury,,,,,,,,,,,,,,,,,,,,,,,,,False
US10442917B2,Comparative Example 4,32.0,28.0,40.0,0.0,0.0,0.0,0.0,0.0,0.0,20.0,60.0,4.0,26.5,0.0,2.0,2.0,2.0,2.0,1.5,3.0,2.0,3.5,Vulcanization accelerator 1,CBS,Vulcanization accelerator 2,DPG,Anti-aging agent,6PPD,insoluble,CV,Oil,TDAE,True,Coupling agent,TESPT,SSBR,42.0,32.0,Modified S-SBR 1,,Nipol BR1220,SMR20,,SEAST KH,,,,Zeosil 1165MP,160.0,159.0,Banbury,,,,,,,,,,,,,,,,,,,,,,,,"oil_type_mismatch(raw='Oil',llm='TDAE',ref='TDAE')",False
US10442917B2,Comparative Example 5,16.8,41.2,42.0,0.0,0.0,0.0,0.0,0.0,0.0,20.0,60.0,4.0,22.0,0.0,2.0,2.0,2.0,2.0,1.5,3.0,2.0,3.5,Vulcanization accelerator 1,CBS,Vulcanization accelerator 2,DPG,Anti-aging agent,6PPD,insoluble,CV,Oil,TDAE,True,Coupling agent,TESPT,SSBR,42.0,32.0,Modified S-SBR 1,,Nipol BR1220,SMR20,,SEAST KH,,,,Zeosil 1165MP,160.0,159.0,Banbury,,,,,,,,,,,,,,,,,,,,,,,,"oil_type_mismatch(raw='Oil',llm='TDAE',ref='TDAE')",False
US10442917B2,Comparative Example 6,20.0,45.0,35.0,0.0,0.0,0.0,0.0,0.0,0.0,45.0,35.0,2.5,20.0,0.0,2.0,2.0,2.0,2.0,1.5,3.0,2.0,3.5,Vulcanization accelerator 1,CBS,Vulcanization accelerator 2,DPG,Anti-aging agent,6PPD,insoluble,CV,Oil,TDAE,True,Coupling agent,TESPT,SSBR,42.0,32.0,Modified S-SBR 1,,Nipol BR1220,SMR20,,SEAST KH,,,,Zeosil 1165MP,160.0,159.0,Banbury,,,,,,,,,,,,,,,,,,,,,,,,"oil_type_mismatch(raw='Oil',llm='TDAE',ref='TDAE')",False
US10442917B2,Comparative Example 7,20.0,45.0,35.0,0.0,0.0,0.0,0.0,0.0,0.0,20.0,45.0,3.2,20.0,0.0,2.0,2.0,2.0,2.0,1.5,3.0,2.0,3.5,Vulcanization accelerator 1,CBS,Vulcanization accelerator 2,DPG,Anti-aging agent,6PPD,insoluble,CV,Oil,TDAE,True,Coupling agent,TESPT,SSBR,42.0,32.0,Modified S-SBR 1,,Nipol BR1220,SMR20,,SEAST KH,,,,Zeosil 1165MP,160.0,159.0,Banbury,,,,,,,,,,,,,,,,,,,,,,,,"oil_type_mismatch(raw='Oil',llm='TDAE',ref='TDAE')",False
US10442917B2,Comparative Example 8,20.0,45.0,35.0,0.0,0.0,0.0,0.0,0.0,0.0,35.0,80.0,4.0,20.0,0.0,2.0,2.0,2.0,2.0,1.5,3.0,2.0,3.5,Vulcanization accelerator 1,CBS,Vulcanization accelerator 2,DPG,Anti-aging agent,6PPD,insoluble,CV,Oil,TDAE,True,Coupling agent,TESPT,SSBR,42.0,32.0,Modified S-SBR 1,,Nipol BR1220,SMR20,,SEAST KH,,,,Zeosil 1165MP,160.0,159.0,Banbury,,,,,,,,,,,,,,,,,,,,,,,,"oil_type_mismatch(raw='Oil',llm='TDAE',ref='TDAE')",False
US10442917B2,Working Example 1,20.0,45.0,35.0,0.0,0.0,0.0,0.0,0.0,0.0,20.0,60.0,4.0,5.0,0.0,2.0,2.0,2.0,2.0,1.5,3.0,2.0,3.5,Vulcanization accelerator 1,CBS,Vulcanization accelerator 2,DPG,Anti-aging agent,6PPD,insoluble,CV,Oil,TDAE,True,Coupling agent,TESPT,SSBR,42.0,32.0,Modified S-SBR 1,,Nipol BR1220,SMR20,,SEAST KH,,,,Zeosil 1165MP,160.0,159.0,Banbury,,,,,,,,,,,,,,,,,,,,,,,,"oil_type_mismatch(raw='Oil',llm='TDAE',ref='TDAE')",False
US10442917B2,Working Example 2,20.0,45.0,35.0,0.0,0.0,0.0,0.0,0.0,0.0,20.0,60.0,4.0,35.0,0.0,2.0,2.0,2.0,2.0,1.5,3.0,2.0,3.5,Vulcanization accelerator 1,CBS,Vulcanization accelerator 2,DPG,Anti-aging agent,6PPD,insoluble,CV,Oil,TDAE,True,Coupling agent,TESPT,SSBR,42.0,32.0,Modified S-SBR 1,,Nipol BR1220,SMR20,,SEAST KH,,,,Zeosil 1165MP,160.0,159.0,Banbury,,,,,,,,,,,,,,,,,,,,,,,,"oil_type_mismatch(raw='Oil',llm='TDAE',ref='TDAE')",False
US10442917B2,Working Example 3,20.0,45.0,35.0,0.0,0.0,0.0,0.0,0.0,0.0,20.0,60.0,4.0,20.0,0.0,2.0,2.0,2.0,2.0,1.5,3.0,2.0,3.5,Vulcanization accelerator 1,CBS,Vulcanization accelerator 2,DPG,Anti-aging agent,6PPD,insoluble,CV,Oil,TDAE,True,Coupling agent,TESPT,SSBR,42.0,32.0,Modified S-SBR 1,,Nipol BR1220,SMR20,,SEAST KH,,,,Zeosil Premium 200 MP,200.0,197.0,Banbury,,,,,,,,,,,,,,,,,,,,,,,,"oil_type_mismatch(raw='Oil',llm='TDAE',ref='TDAE')",False
US10442917B2,Working Example 4,20.0,45.0,35.0,0.0,0.0,0.0,0.0,0.0,0.0,20.0,60.0,4.0,20.0,0.0,2.0,2.0,2.0,2.0,1.5,3.0,2.0,3.5,Vulcanization accelerator 1,CBS,Vulcanization accelerator 2,DPG,Anti-aging agent,6PPD,insoluble,CV,Oil,TDAE,True,Coupling agent,TESPT,SSBR,42.0,32.0,Modified S-SBR 1,,Nipol BR1220,SMR20,,SEAST KH,,,,Zeosil 1165MP,160.0,159.0,Banbury,,,,,,,,,,,,,,,,,,,,,,,,"oil_type_mismatch(raw='Oil',llm='TDAE',ref='TDAE')",False
US10442917B2,Working Example 5,15.0,50.0,35.0,0.0,0.0,0.0,0.0,0.0,0.0,20.0,60.0,4.0,18.2,0.0,2.0,2.0,2.0,2.0,1.5,3.0,2.0,3.5,Vulcanization accelerator 1,CBS,Vulcanization accelerator 2,DPG,Anti-aging agent,6PPD,insoluble,CV,Oil,TDAE,True,Coupling agent,TESPT,SSBR,42.0,32.0,Modified S-SBR 1,,Nipol BR1220,SMR20,,SEAST KH,,,,Zeosil 1165MP,160.0,159.0,Banbury,,,,,,,,,,,,,,,,,,,,,,,,"oil_type_mismatch(raw='Oil',llm='TDAE',ref='TDAE')",False
US10442917B2,Working Example 6,15.0,65.0,20.0,0.0,0.0,0.0,0.0,0.0,0.0,20.0,60.0,4.0,12.6,0.0,2.0,2.0,2.0,2.0,1.5,3.0,2.0,3.5,Vulcanization accelerator 1,CBS,Vulcanization accelerator 2,DPG,Anti-aging agent,6PPD,insoluble,CV,Oil,TDAE,True,Coupling agent,TESPT,SSBR,42.0,32.0,Modified S-SBR 1,,Nipol BR1220,SMR20,,SEAST KH,,,,Zeosil 1165MP,160.0,159.0,Banbury,,,,,,,,,,,,,,,,,,,,,,,,"oil_type_mismatch(raw='Oil',llm='TDAE',ref='TDAE')",False
US10442917B2,Working Example 7,20.0,45.0,35.0,0.0,0.0,0.0,0.0,0.0,0.0,20.0,60.0,4.0,20.0,0.0,2.0,2.0,2.0,2.0,1.5,3.0,2.0,3.5,Vulcanization accelerator 1,CBS,Vulcanization accelerator 2,DPG,Anti-aging agent,6PPD,insoluble,CV,Oil,TDAE,True,Coupling agent,TESPT,SSBR,21.0,63.0,Modified S-SBR 2,,Nipol BR1220,SMR20,,SEAST KH,,,,Zeosil 1165MP,160.0,159.0,Banbury,,,,,,,,,,,,,,,,,,,,,,,,"oil_type_mismatch(raw='Oil',llm='TDAE',ref='TDAE')",False
US11352465B2,Control CB Sample 1,0.0,0.0,0.0,100.0,0.0,0.0,0.0,0.0,0.0,50.0,0.0,0.0,5.0,0.0,2.0,0.0,1.0,0.75,0.0,5.0,1.0,0.75,"CBTS (N-cyclohexyl-2-benzothiazole sulfenamide, Akrochem Corporation)",CBS,,,Antioxidant(s),,insoluble,CV,,,False,,,,,,,,,,,Sterling 6630,,,,,,,Banbury,,,,,,,,1.89,,13.43,446.0,,,,,50.0,150.0,,2.0,,,,,,False
US11352465B2,Control rGO Sample,0.0,0.0,0.0,100.0,0.0,0.0,0.0,0.0,0.0,0.0,0.0,0.0,5.0,0.0,2.0,0.0,1.0,0.75,0.0,5.0,1.0,0.75,"CBTS (N-cyclohexyl-2-benzothiazole sulfenamide, Akrochem Corporation)",CBS,,,Antioxidant(s),,insoluble,CV,,,False,,,,,,,,,,,,,,,,,,Banbury,,,,,,,,2.14,,5.45,274.0,,,,,50.0,150.0,,2.0,,,,,,False
US11352465B2,Sample A,0.0,0.0,0.0,100.0,0.0,0.0,0.0,0.0,0.0,43.5,0.0,0.0,5.0,0.0,2.0,0.0,1.0,0.75,0.0,5.0,1.0,0.75,"CBTS (N-cyclohexyl-2-benzothiazole sulfenamide, Akrochem Corporation)",CBS,,,Antioxidant(s),,insoluble,CV,,,False,,,,,,,,,,,Sterling 6630,,,,,,,Banbury,,,,,,,,5.09,,10.23,194.0,,,,,50.0,150.0,,2.0,,,,,,False
US11352465B2,Control CB Sample 2,0.0,0.0,0.0,0.0,0.0,0.0,100.0,0.0,0.0,30.0,0.0,0.0,0.0,0.0,0.0,0.0,0.0,0.0,0.0,3.0,0.0,0.0,,,,,,,soluble,peroxide,,,False,,,,,,,,,,,Thermax N990,,,,,,,Banbury,,,,,,,,,,20.2,220.0,,,,,20.0,157.0,,1.0,,,,,,False
US11352465B2,Sample B,0.0,0.0,0.0,0.0,0.0,0.0,100.0,0.0,0.0,28.0,0.0,0.0,0.0,0.0,0.0,0.0,0.0,0.0,0.0,3.0,0.0,0.0,,,,,,,soluble,peroxide,,,False,,,,,,,,,,,Thermax N990,,,,,,,Banbury,,,,,,,,,,21.45,147.0,,,,,20.0,157.0,,1.0,,,,,,False
US11352465B2,Sample C,0.0,0.0,0.0,0.0,0.0,0.0,100.0,0.0,0.0,10.0,0.0,0.0,0.0,0.0,0.0,0.0,0.0,0.0,0.0,3.0,0.0,0.0,,,,,,,soluble,peroxide,,,False,,,,,,,,,,,Thermax N990,,,,,,,Banbury,,,,,,,,,,21.9,198.0,,,,,20.0,157.0,,1.0,,,,,,False
US11766892B2,Example 1,0.0,70.0,30.0,0.0,0.0,0.0,0.0,0.0,0.0,3.0,90.0,9.0,32.5,5.0,5.25,1.0,1.3,2.25,2.5,1.75,5.0,4.75,CBS Accelerator,CBS,Diphenyl Guanidine,DPG,Antioxidant,,insoluble,CV,Naphthenic Procession Oil,naphthenic,False,Si266 silica coupling agent,TESPT,SSBR,,,,,Budene 1207,,,N330,,,,Zeosil 1165 MP,,,Banbury,,,,,14.0,,,2.4,9.9,16.5,437.0,0.432,0.211,,54.2,,170.0,10.0,3.0,,,,,,False
US11766892B2,Example 2,0.0,70.0,30.0,0.0,0.0,0.0,0.0,0.0,0.0,3.0,90.0,9.0,32.5,5.0,5.25,1.0,1.3,2.25,2.5,1.75,5.0,4.75,CBS Accelerator,CBS,Diphenyl Guanidine,DPG,Antioxidant,,insoluble,CV,Naphthenic Procession Oil,naphthenic,False,Si266 silica coupling agent,TESPT,SSBR,,,,,Budene 1207,,,N330,,,,Zeosil 1165 MP,,,Banbury,,,,,10.1,,,2.3,11.3,17.5,410.0,0.404,0.132,,60.6,,170.0,10.0,3.0,,,,,,False
US11766892B2,Example 3,0.0,70.0,30.0,0.0,0.0,0.0,0.0,0.0,0.0,3.0,90.0,4.5,32.5,5.0,5.25,1.0,1.3,2.25,3.2,1.75,5.0,5.45,CBS Accelerator,CBS,Diphenyl Guanidine,DPG,Antioxidant,,insoluble,CV,Naphthenic Procession Oil,naphthenic,False,Si266 silica coupling agent,TESPT,SSBR,,,,,Budene 1207,,,N330,,,,Zeosil 1165 MP,,,Banbury,,,,,11.1,,,1.9,7.9,17.4,544.0,0.423,0.199,,52.4,,170.0,10.0,3.0,,,,,,False
US11766892B2,Example 4,0.0,70.0,30.0,0.0,0.0,0.0,0.0,0.0,0.0,3.0,90.0,4.5,32.5,5.0,5.25,1.0,1.3,2.25,3.2,1.75,5.0,5.45,CBS Accelerator,CBS,Diphenyl Guanidine,DPG,Antioxidant,,insoluble,CV,Naphthenic Procession Oil,naphthenic,False,Si266 silica coupling agent,TESPT,SSBR,,,,,Budene 1207,,,N330,,,,Zeosil 1165 MP,,,Banbury,,,,,10.7,,,1.8,8.8,16.0,450.0,0.355,0.122,,58.7,,170.0,10.0,3.0,,,,,,False
US12122893B2,Sample C1,100.0,0.0,0.0,0.0,0.0,0.0,0.0,0.0,0.0,50.0,0.0,0.0,0.0,0.0,4.0,1.5,1.2,1.4,0.0,3.0,2.0,1.4,TBBS,TBBS,,,6PPD,6PPD,insoluble,SEV,,,False,,,,,,,,,RSS3,,N234,,,,,,,internal,67.0,,,,,,,,,,490.0,,0.09,,,,150.0,,2.0,130.0,,,,,False
US12122893B2,Sample C2,100.0,0.0,0.0,0.0,0.0,0.0,0.0,0.0,0.0,50.0,0.0,0.0,0.0,0.0,4.0,1.5,1.2,1.4,0.0,3.0,2.0,1.4,TBBS,TBBS,,,6PPD,6PPD,insoluble,SEV,,,False,,,,,,,,,RSS3,,N234,,,,,,,internal,73.0,,,,,,,,,,530.0,,0.14,,,,150.0,,4.0,160.0,,,,,False
