Repository: aimclub/CoScientist

# Supplementary material: CoScientist demo, AAAI-27 Demonstrations

## Contents
- `prompt.txt`: the prompt given to CoScientist and to the opencode baseline (the baseline got one extra line naming the local dataset path).
- `prompt_followup.txt`: the second user turn in the CoScientist session, asking for MCP servers from the two methods that ran.
- `coscientist_report.md`: the report CoScientist generated from its research graph (English, run `tyre-main-2`).
- `coscientist_run_summary.md`: time per agent, tool calls, tokens, cost, graph size, hypotheses and verdicts.
- `opencode_report.md`: the report written by the opencode baseline on the same prompt and model (GLM-5.3).

File: docs/aaai27-demo/supplementary/dataset/tires_2.csv (part 6 of 32)
CN102656023B,W3,0.0,50.0,50.0,0.0,0.0,0.0,0.0,0.0,0.0,0.0,0.0,0.0,0.0,0.0,0.0,0.0,0.0,0.0,0.0,0.0,0.0,0.0,n-cyclohexyl-2-benzothiazole sulfenamide (CBS),CBS,diphenylguanidine (DPG),DPG,,,soluble,SEV,,,False,X50-S,TESPT,SSBR,,,,93.0,,,,N330,,,,ZEOSIL 1165,,,Banbury,,,,,,,,,,,,,,,,,150.0,30.0,2.0,,,,,,False
CN102656023B,F1,0.0,50.0,50.0,0.0,0.0,0.0,0.0,0.0,0.0,0.0,0.0,0.0,0.0,0.0,0.0,0.0,0.0,0.0,0.0,0.0,0.0,0.0,n-cyclohexyl-2-benzothiazole sulfenamide (CBS),CBS,diphenylguanidine (DPG),DPG,,,soluble,SEV,,,False,X50-S,TESPT,SSBR,,,,93.0,,,,N330,,,,ZEOSIL 1165,,,Banbury,,,,,,,,,,,,,,,,,150.0,30.0,2.0,,,,,,False
CN102656023B,F2,0.0,50.0,50.0,0.0,0.0,0.0,0.0,0.0,0.0,0.0,0.0,0.0,0.0,0.0,0.0,0.0,0.0,0.0,0.0,0.0,0.0,0.0,n-cyclohexyl-2-benzothiazole sulfenamide (CBS),CBS,diphenylguanidine (DPG),DPG,,,soluble,SEV,,,False,X50-S,TESPT,SSBR,,,,93.0,,,,N330,,,,ZEOSIL 1165,,,Banbury,,,,,,,,,,,,,,,,,150.0,30.0,2.0,,,,,,False
CN102656023B,F3,0.0,50.0,50.0,0.0,0.0,0.0,0.0,0.0,0.0,0.0,0.0,0.0,0.0,0.0,0.0,0.0,0.0,0.0,0.0,0.0,0.0,0.0,n-cyclohexyl-2-benzothiazole sulfenamide (CBS),CBS,diphenylguanidine (DPG),DPG,,,soluble,SEV,,,False,X50-S,TESPT,SSBR,,,,93.0,,,,N330,,,,ZEOSIL 1165,,,Banbury,,,,,,,,,,,,,,,,,150.0,30.0,2.0,,,,,,False
US12122893B2,Sample E1,100.0,0.0,0.0,0.0,0.0,0.0,0.0,0.0,0.0,50.0,0.0,0.0,0.0,0.0,4.0,1.5,1.2,1.4,0.0,3.0,2.0,1.4,TBBS,TBBS,,,6PPD,6PPD,insoluble,SEV,,,False,,,,,,,,,RSS3,,N234,,,,,,,internal,74.0,,,,,,,,,,490.0,,0.1,,,135.0,150.0,,2.0,140.0,,,,,False
US12122893B2,Sample E3,80.0,0.0,20.0,0.0,0.0,0.0,0.0,0.0,0.0,40.0,10.0,1.0,0.0,0.0,3.5,1.5,1.3,1.5,0.0,3.0,2.0,1.5,TBBS,TBBS,,,6PPD,6PPD,insoluble,SEV,,,False,Si69,TESPT,,,,,,Buna® CB 22,RSS1,,PROPEL® X25,,,,ZEOSIL® Z1165 MP,,,internal,83.0,,,,,,,,,,430.0,,0.1,,,160.0,150.0,,3.0,140.0,110.0,,,,False
US20010031821A1,Comparison 5,0.0,70.0,30.0,0.0,0.0,0.0,0.0,0.0,0.0,10.0,70.0,5.6,37.5,0.0,2.0,0.0,1.5,1.8,2.0,3.0,1.0,3.8,Vulkacit CZ,CBS,Vulkacit D,DPG,Vulkanox HS,TMQ,soluble,CV,Enerthene 1849-1,TDAE,False,Si 69,TESPT,SSBR,25.0,50.0,Buna VSL 5025-0,,Buna CB 25,,,N 121,,,,Vulkasil S,,,internal,,,,,,,70.0,3.2,10.9,,400.0,,,84.0,,,170.0,20.0,2.0,,,,,,False
US20010031821A1,Example 6,0.0,70.0,30.0,0.0,0.0,0.0,0.0,0.0,0.0,10.0,70.0,5.6,37.5,0.0,2.0,0.0,1.5,1.8,2.0,3.0,1.0,3.8,Vulkacit CZ,CBS,Vulkacit D,DPG,Vulkanox HS,TMQ,soluble,CV,Enerthene 1849-1,TDAE,False,Si 69,TESPT,SSBR,25.0,50.0,Polyether sol.-SBR ex. 3,,Buna CB 25,,100.0,N 121,,,,Vulkasil S,,,internal,,,,,,,65.0,3.2,12.6,,340.0,,,75.0,,,170.0,20.0,2.0,,,,,,False
US20010031821A1,Example 7,0.0,70.0,30.0,0.0,0.0,0.0,0.0,0.0,0.0,10.0,70.0,5.6,37.5,0.0,2.0,0.0,1.5,1.8,2.0,3.0,1.0,3.8,Vulkacit CZ,CBS,Vulkacit D,DPG,Vulkanox HS,TMQ,soluble,CV,Enerthene 1849-1,TDAE,False,Si 69,TESPT,SSBR,25.0,50.0,Polyether sol.-SBR ex. 4,,Buna CB 25,,88.0,N 121,,,,Vulkasil S,,,internal,,,,,,,64.0,3.3,13.4,,320.0,,,78.0,,,170.0,20.0,2.0,,,,,,False
US20020077408A1,Comp. of the invention,0.0,100.0,0.0,0.0,0.0,0.0,0.0,0.0,0.0,85.0,0.0,0.0,0.0,0.0,1.9,1.5,1.45,1.45,0.0,2.5,0.5,1.45,CBS,CBS,,,6PPD,6PPD,insoluble,SEV,,,True,,,ESBR,,,,,,,,N234,,,,,,,,115.0,,,,,,,1.54,,,,,,,,,,,,,,,,,False
US20020077408A1,Comp. {circle over (1)},0.0,84.61538461538461,15.384615384615383,0.0,0.0,0.0,0.0,0.0,0.0,85.0,0.0,0.0,7.5,0.0,1.9,1.5,1.4,1.4,0.0,2.5,0.5,1.4,CBS,CBS,,,6PPD,6PPD,insoluble,SEV,High viscosity aromatic oil,other,True,,,SSBR,25.0,58.0,,93.0,,,54.0,N234,,,,,,,,117.0,,,,,,,1.55,,,,,,,,,,,,,,,,,False
US20020077408A1,Comp. {circle over (2)},0.0,100.0,0.0,0.0,0.0,0.0,0.0,0.0,0.0,85.0,0.0,0.0,5.0,0.0,1.9,1.5,1.45,1.45,0.0,2.5,0.5,1.45,CBS,CBS,,,6PPD,6PPD,insoluble,SEV,High viscosity aromatic oil,other,True,,,ESBR,,,,,,,,N234,,,,,,,,90.0,,,,,,,1.5,,,,,,,,,,,,,,,,,False
KR20010072049A,Composition No. 1,0.0,100.0,0.0,0.0,0.0,0.0,0.0,0.0,0.0,0.0,50.0,0.0,0.0,0.0,1.9,0.0,1.1,2.0,1.5,2.5,2.0,3.5,CBS,CBS,DPG,DPG,"N-1,3-dimethylbutyl-N-phenyl-para-phenylenediamine",6PPD,soluble,SEV,,,False,,,SSBR,25.0,58.0,,,,,,,,,,Zeosil 1165MP,,,internal,120.0,,,,,,,,,20.0,650.0,,,,,165.0,150.0,40.0,2.0,165.0,30.0,,silica_without_silane,,False
KR20010072049A,Composition No. 2,0.0,100.0,0.0,0.0,0.0,0.0,0.0,0.0,0.0,0.0,50.0,4.0,0.0,0.0,1.9,0.0,1.1,2.0,1.5,2.5,2.0,3.5,N-cyclohexyl-2-benzothiazyl sulfenamide,CBS,,,"N-1,3-dimethylbutyl-N-phenyl-para-phenylenediamine",6PPD,insoluble,,,,False,TESPT (Si69),TESPT,SSBR,25.0,58.0,,,,,,,,,,Zeosil 1165MP,,,internal,95.0,,,,,,,,,17.0,320.0,,,,,165.0,150.0,40.0,2.0,165.0,30.0,,,,False
KR20010072049A,Composition No. 3,0.0,100.0,0.0,0.0,0.0,0.0,0.0,0.0,0.0,0.0,50.0,2.8,0.0,0.0,1.9,0.0,1.1,2.0,1.5,2.5,2.0,3.5,N-cyclohexyl-2-benzothiazyl sulfenamide,CBS,,,"N-1,3-dimethylbutyl-N-phenyl-para-phenylenediamine",6PPD,insoluble,,,,False,TESPT (Si69),TESPT,SSBR,25.0,58.0,,,,,,,,,,Zeosil 1165MP,,,internal,105.0,,,,,,,,,18.0,400.0,,,,,165.0,150.0,40.0,2.0,165.0,30.0,,,,False
KR20010072049A,Composition No. 4,0.0,100.0,0.0,0.0,0.0,0.0,0.0,0.0,0.0,0.0,50.0,2.8,0.0,0.0,1.9,0.0,1.1,2.0,1.5,2.5,2.0,3.5,N-cyclohexyl-2-benzothiazyl sulfenamide,CBS,,,"N-1,3-dimethylbutyl-N-phenyl-para-phenylenediamine",6PPD,insoluble,,,,False,TESPT (Si69),TESPT,SSBR,25.0,58.0,,,,,,,,,,Zeosil 1165MP,,,internal,95.0,,,,,,,,,18.0,320.0,,,,,165.0,150.0,40.0,2.0,165.0,30.0,,,,False
KR20010072049A,Composition No. 5,0.0,100.0,0.0,0.0,0.0,0.0,0.0,0.0,0.0,0.0,50.0,0.0,0.0,0.0,1.9,0.0,1.1,2.0,1.5,2.5,2.0,3.5,N-cyclohexyl-2-benzothiazyl sulfenamide,CBS,,,"N-1,3-dimethylbutyl-N-phenyl-para-phenylenediamine",6PPD,insoluble,,,,False,,,SSBR,25.0,58.0,,,,,,,,,,Zeosil 1165MP,,,internal,120.0,,,,,,,,,20.0,670.0,,,,,165.0,150.0,40.0,2.0,165.0,30.0,,silica_without_silane,,False
KR20010072049A,Composition No. 6,0.0,75.0,25.0,0.0,0.0,0.0,0.0,0.0,0.0,0.0,80.0,6.4,39.5,0.0,1.9,0.0,1.1,2.0,1.5,2.5,2.0,3.5,N-cyclohexyl-2-benzothiazyl sulfenamide,CBS,,,"N-1,3-dimethylbutyl-N-phenyl-para-phenylenediamine",6PPD,insoluble,,aromatic oil,TDAE,False,TESPT (Si69),TESPT,SSBR,25.0,58.0,,93.0,,,,,,,,Zeosil 1165MP,,,internal,114.0,,,,,,,2.0,3.2,23.0,570.0,,,,,165.0,150.0,40.0,2.0,165.0,30.0,,,,False
KR20010072049A,Composition No. 7,0.0,75.0,25.0,0.0,0.0,0.0,0.0,0.0,0.0,0.0,80.0,4.5,39.5,0.0,1.9,0.0,1.1,2.0,1.5,2.5,2.0,3.5,N-cyclohexyl-2-benzothiazyl sulfenamide,CBS,,,"N-1,3-dimethylbutyl-N-phenyl-para-phenylenediamine",6PPD,insoluble,,aromatic oil,TDAE,False,TESPT (Si69),TESPT,SSBR,25.0,58.0,,93.0,,,,,,,,Zeosil 1165MP,,,internal,108.0,,,,,,,2.3,3.9,23.0,490.0,,,,,165.0,150.0,40.0,2.0,165.0,30.0,,,,False
KR20010072049A,Composition No. 8,0.0,75.0,25.0,0.0,0.0,0.0,0.0,0.0,0.0,0.0,80.0,3.2,39.5,0.0,1.9,0.0,1.1,2.0,1.5,2.5,2.0,3.5,N-cyclohexyl-2-benzothiazyl sulfenamide,CBS,,,"N-1,3-dimethylbutyl-N-phenyl-para-phenylenediamine",6PPD,insoluble,,aromatic oil,TDAE,False,TESPT (Si69),TESPT,SSBR,25.0,58.0,,93.0,,,,,,,,Zeosil 1165MP,,,internal,130.0,,,,,,,2.0,3.2,23.0,570.0,,,,,165.0,150.0,40.0,2.0,165.0,30.0,,,,False
KR20010072049A,Composition No. 9,100.0,0.0,0.0,0.0,0.0,0.0,0.0,0.0,0.0,0.0,80.0,6.4,35.0,0.0,1.9,0.0,1.1,2.0,1.5,2.5,2.0,3.5,N-cyclohexyl-2-benzothiazyl sulfenamide,CBS,,,"N-1,3-dimethylbutyl-N-phenyl-para-phenylenediamine",6PPD,insoluble,,aromatic oil,TDAE,False,TESPT (Si69),TESPT,,,,,,,,,,,,,Zeosil 1165MP,,,internal,50.0,,,,,,,2.1,2.0,20.0,530.0,,,,,165.0,150.0,40.0,2.0,165.0,30.0,,,,False
KR20010072049A,Composition No. 10,100.0,0.0,0.0,0.0,0.0,0.0,0.0,0.0,0.0,0.0,80.0,4.5,35.0,0.0,1.9,0.0,1.1,2.0,1.5,2.5,2.0,3.5,N-cyclohexyl-2-benzothiazyl sulfenamide,CBS,,,"N-1,3-dimethylbutyl-N-phenyl-para-phenylenediamine",6PPD,insoluble,,aromatic oil,TDAE,False,TESPT (Si69),TESPT,,,,,,,,,,,,,Zeosil 1165MP,,,internal,48.0,,,,,,,1.9,2.0,20.0,550.0,,,,,165.0,150.0,40.0,2.0,165.0,30.0,,,,False
KR20010072049A,Composition No. 11,0.0,57.5,42.5,0.0,0.0,0.0,0.0,0.0,0.0,0.0,80.0,6.4,39.5,0.0,1.9,0.0,1.1,2.0,1.5,2.5,2.0,3.5,N-cyclohexyl-2-benzothiazyl sulfenamide,CBS,,,"N-1,3-dimethylbutyl-N-phenyl-para-phenylenediamine",6PPD,insoluble,,aromatic oil,TDAE,False,TESPT (Si69),TESPT,SSBR,25.0,58.0,,93.0,,,,,,,,Zeosil 1165MP,,,internal,84.0,,,,,,,1.7,2.1,20.0,560.0,,,,,165.0,150.0,40.0,2.0,165.0,30.0,,,,False
KR20010072049A,Composition No. 12,0.0,57.5,42.5,0.0,0.0,0.0,0.0,0.0,0.0,0.0,80.0,4.5,39.5,0.0,1.9,0.0,1.1,2.0,0.75,2.5,2.0,2.75,N-cyclohexyl-2-benzothiazyl sulfenamide,CBS,,,"N-1,3-dimethylbutyl-N-phenyl-para-phenylenediamine",6PPD,insoluble,,aromatic oil,TDAE,False,TESPT (Si69),TESPT,SSBR,25.0,58.0,,93.0,,,,,,,,Zeosil 1165MP,,,internal,100.0,,,,,,,1.8,2.2,20.0,510.0,,,,,165.0,150.0,40.0,2.0,165.0,30.0,,,,False
KR20010072049A,Composition No. 13,0.0,57.5,42.5,0.0,0.0,0.0,0.0,0.0,0.0,0.0,80.0,4.5,39.5,0.0,1.9,0.0,1.1,2.0,1.5,2.5,2.0,3.5,N-cyclohexyl-2-benzothiazyl sulfenamide,CBS,,,"N-1,3-dimethylbutyl-N-phenyl-para-phenylenediamine",6PPD,insoluble,,aromatic oil,TDAE,False,TESPT (Si69),TESPT,SSBR,25.0,58.0,,93.0,,,,,,,,Zeosil 1165MP,,,internal,82.0,,,,,,,1.95,2.5,20.0,490.0,,,,,165.0,150.0,40.0,2.0,165.0,30.0,,,,False
KR20010072049A,Composition No. 14,0.0,57.5,42.5,0.0,0.0,0.0,0.0,0.0,0.0,0.0,80.0,4.5,39.5,0.0,1.9,0.0,1.1,2.0,0.0,2.5,2.0,2.0,N-cyclohexyl-2-benzothiazyl sulfenamide,CBS,,,"N-1,3-dimethylbutyl-N-phenyl-para-phenylenediamine",6PPD,insoluble,,aromatic oil,TDAE,False,TESPT (Si69),TESPT,SSBR,25.0,58.0,,93.0,,,,,,,,Zeosil 1165MP,,,internal,110.0,,,,,,,1.6,1.9,20.0,620.0,,,,,165.0,150.0,40.0,2.0,165.0,30.0,,,,False
KR20010072049A,Composition No. 15,0.0,70.0,30.0,0.0,0.0,0.0,0.0,0.0,0.0,0.0,80.0,4.5,39.5,0.0,1.9,0.0,0.7,1.0,1.5,2.5,2.0,2.5,N-cyclohexyl-2-benzothiazyl sulfenamide,CBS,,,"N-1,3-dimethylbutyl-N-phenyl-para-phenylenediamine",6PPD,insoluble,,aromatic oil,TDAE,False,TESPT (Si69),TESPT,SSBR,25.0,58.0,,93.0,,,,,,,,Zeosil 1165MP,,,internal,100.0,,,,,,,2.1,3.0,19.0,410.0,,,,,165.0,150.0,40.0,2.0,165.0,30.0,,,,False
KR20010072049A,Composition No. 16,0.0,70.0,30.0,0.0,0.0,0.0,0.0,0.0,0.0,0.0,80.0,4.5,39.5,0.0,1.9,0.0,0.7,1.0,1.5,2.5,2.0,2.5,N-cyclohexyl-2-benzothiazyl sulfenamide,CBS,,,"N-1,3-dimethylbutyl-N-phenyl-para-phenylenediamine",6PPD,insoluble,,aromatic oil,TDAE,False,TESPT (Si69),TESPT,SSBR,25.0,58.0,,93.0,,,,,,,,Zeosil 1165MP,,,internal,101.0,,,,,,,2.1,2.9,19.0,415.0,,,,,165.0,150.0,40.0,2.0,165.0,30.0,,,,False
KR20010072049A,Composition No. 17,0.0,70.0,30.0,0.0,0.0,0.0,0.0,0.0,0.0,0.0,80.0,4.5,39.5,0.0,1.9,0.0,0.7,1.0,1.5,2.5,2.0,2.5,N-cyclohexyl-2-benzothiazyl sulfenamide,CBS,,,"N-1,3-dimethylbutyl-N-phenyl-para-phenylenediamine",6PPD,insoluble,,aromatic oil,TDAE,False,TESPT (Si69),TESPT,SSBR,25.0,58.0,,93.0,,,,,,,,Zeosil 1165MP,,,internal,104.0,,,,,,,1.9,2.2,19.0,520.0,,,,,165.0,150.0,40.0,2.0,165.0,30.0,,,,False
KR20010072049A,Composition No. 18,0.0,57.5,42.5,0.0,0.0,0.0,0.0,0.0,0.0,0.0,80.0,6.4,39.5,0.0,1.9,0.0,1.1,2.0,1.5,2.5,2.0,3.5,N-cyclohexyl-2-benzothiazyl sulfenamide,CBS,,,"N-1,3-dimethylbutyl-N-phenyl-para-phenylenediamine",6PPD,insoluble,,aromatic oil,TDAE,False,TESPT (Si69),TESPT,SSBR,25.0,58.0,,93.0,,,,,,,,Zeosil 1165MP,,,internal,89.0,,,,,,,1.7,1.9,19.0,600.0,,,,,165.0,150.0,40.0,2.0,165.0,30.0,,,,False
KR20010072049A,Composition No. 19,0.0,57.5,42.5,0.0,0.0,0.0,0.0,0.0,0.0,0.0,80.0,5.6,39.5,0.0,1.9,0.0,1.1,2.0,1.5,2.5,2.0,3.5,N-cyclohexyl-2-benzothiazyl sulfenamide,CBS,,,"N-1,3-dimethylbutyl-N-phenyl-para-phenylenediamine",6PPD,insoluble,,aromatic oil,TDAE,False,TESPD (Si266),TESPD,SSBR,25.0,58.0,,93.0,,,,,,,,Zeosil 1165MP,,,internal,96.0,,,,,,,1.3,1.2,19.0,800.0,,,,,165.0,150.0,40.0,2.0,165.0,30.0,,,,False
KR20010072049A,Composition No. 20,0.0,57.5,42.5,0.0,0.0,0.0,0.0,0.0,0.0,0.0,80.0,5.6,39.5,0.0,1.9,0.0,1.1,2.0,1.5,2.5,2.0,3.5,N-cyclohexyl-2-benzothiazyl sulfenamide,CBS,,,"N-1,3-dimethylbutyl-N-phenyl-para-phenylenediamine",6PPD,insoluble,,aromatic oil,TDAE,False,TESPD (Si266),TESPD,SSBR,25.0,58.0,,93.0,,,,,,,,Zeosil 1165MP,,,internal,90.0,,,,,,,1.7,1.95,19.5,600.0,,,,,165.0,150.0,40.0,2.0,165.0,30.0,,,,False
KR20010072049A,Composition No. 21,0.0,70.0,30.0,0.0,0.0,0.0,0.0,0.0,0.0,0.0,80.0,6.4,35.0,0.0,1.9,1.5,1.1,2.0,1.5,2.5,2.0,3.5,N-cyclohexyl-2-benzothiazyl sulfenamide,CBS,,,"N-1,3-dimethylbutyl-N-phenyl-para-phenylenediamine",6PPD,insoluble,,aromatic oil,TDAE,True,TESPT (Si69),TESPT,SSBR,25.0,58.0,,93.0,,,,,,,,Zeosil 1165MP,,,internal,,,,,,,,,,,,,,,,165.0,150.0,40.0,2.0,165.0,30.0,,,,False
KR20010072049A,Composition No. 22,0.0,70.0,30.0,0.0,0.0,0.0,0.0,0.0,0.0,0.0,80.0,4.4,35.0,0.0,1.9,1.5,1.1,2.0,1.5,2.5,2.0,3.5,N-cyclohexyl-2-benzothiazyl sulfenamide,CBS,,,"N-1,3-dimethylbutyl-N-phenyl-para-phenylenediamine",6PPD,insoluble,,aromatic oil,TDAE,True,TESPT (Si69),TESPT,SSBR,25.0,58.0,,93.0,,,,,,,,Zeosil 1165MP,,,internal,,,,,,,,,,,,,,,,165.0,150.0,40.0,2.0,165.0,30.0,,,,False
US20020061955A1,Example 1 (Control),0.0,100.0,0.0,0.0,0.0,0.0,0.0,0.0,0.0,0.0,0.0,0.0,0.0,0.0,0.0,0.0,0.0,0.0,0.0,0.0,0.0,0.0,N-cyclohexyl-2-benzothiazole sulfenamide,CBS,tetramethyl thiuram disulfide,TMTD,Wingstay® 100 para-phenylene diamine antioxidant,6PPD,soluble,CV,highly aromatic processing oil,TDAE,False,,,ESBR,,,,,Budene® 1207,,,N220,,,,,,,,,,,,,,,,,,,,,,,,,,,,,,,,False
US20020061955A1,Example 2,0.0,100.0,0.0,0.0,0.0,0.0,0.0,0.0,0.0,0.0,0.0,0.0,0.0,0.0,0.0,0.0,0.0,0.0,0.0,0.0,0.0,0.0,N-cyclohexyl-2-benzothiazole sulfenamide,CBS,tetramethyl thiuram disulfide,TMTD,Wingstay® 100 para-phenylene diamine antioxidant,6PPD,soluble,CV,,,False,,,ESBR,,,,,,,,N220,,,,,,,,,,,,,,,,,,,,,,,,,,,,,,,,False
US20020061955A1,Example 3,0.0,100.0,0.0,0.0,0.0,0.0,0.0,0.0,0.0,0.0,0.0,0.0,0.0,0.0,0.0,0.0,0.0,0.0,0.0,0.0,0.0,0.0,N-cyclohexyl-2-benzothiazole sulfenamide,CBS,tetramethyl thiuram disulfide,TMTD,Wingstay® 100 para-phenylene diamine antioxidant,6PPD,soluble,CV,,,False,,,ESBR,,,,,,,,N220,,,,,,,,,,,,,,,,,,,,,,,,,,,,,,,,False
US20020061955A1,Example 4,0.0,70.0,30.0,0.0,0.0,0.0,0.0,0.0,0.0,70.0,0.0,0.0,7.5,0.0,1.15,3.8,1.45,1.2,0.3,2.0,0.0,1.5,N-cyclohexyl-2-benzothiazole sulfenamide,CBS,tetramethyl thiuram disulfide,TMTD,Wingstay® 100 para-phenylene diamine antioxidant,6PPD,soluble,CV,,,False,,,ESBR,,,,,"high cis-1,4-polybutadiene rubber",,,N220,,,,,,,,,,,,,,,,,,,0.15,0.1,,,,,,,,,,,,False
US20020061955A1,Example 5,0.0,70.0,30.0,0.0,0.0,0.0,0.0,0.0,0.0,70.0,0.0,0.0,7.5,0.0,1.15,3.8,1.45,1.2,0.3,2.0,0.0,1.5,N-cyclohexyl-2-benzothiazole sulfenamide,CBS,tetramethyl thiuram disulfide,TMTD,Wingstay® 100 para-phenylene diamine antioxidant,6PPD,soluble,CV,,,False,,,ESBR,,,,,"high cis-1,4-polybutadiene rubber",,,N220,,,,,,,,,,,,,,,,,,,0.12,0.1,,,,,,,,,,,,False
US20020061955A1,Example 6,0.0,70.0,30.0,0.0,0.0,0.0,0.0,0.0,0.0,70.0,0.0,0.0,7.5,0.0,1.15,3.8,1.45,1.2,0.3,2.0,0.0,1.5,N-cyclohexyl-2-benzothiazole sulfenamide,CBS,tetramethyl thiuram disulfide,TMTD,Wingstay® 100 para-phenylene diamine antioxidant,6PPD,soluble,CV,,,False,,,ESBR,,,,,"high cis-1,4-polybutadiene rubber",,,N220,,,,,,,,,,,,,,,,,,,0.16,0.13,,,,,,,,,,,,False
US20020061955A1,Example 7,0.0,70.0,30.0,0.0,0.0,0.0,0.0,0.0,0.0,70.0,0.0,0.0,7.5,0.0,1.15,3.8,1.45,1.2,0.3,2.0,0.0,1.5,N-cyclohexyl-2-benzothiazole sulfenamide,CBS,tetramethyl thiuram disulfide,TMTD,Wingstay® 100 antioxidant,6PPD,soluble,CV,,,False,,,ESBR,,,,,"high cis-1,4-polybutadiene rubber",,,N220,,,,,,,,,,,,,,,,,,,0.25,0.12,,,,,,,,,,,,False
US20020061955A1,Example 8,0.0,70.0,30.0,0.0,0.0,0.0,0.0,0.0,0.0,70.0,0.0,0.0,7.5,0.0,1.15,3.8,1.45,1.2,0.3,2.0,0.0,1.5,N-cyclohexyl-2-benzothiazole sulfenamide,CBS,tetramethyl thiuram disulfide,TMTD,Wingstay® 100 antioxidant,6PPD,soluble,CV,,,False,,,ESBR,,,,,"high cis-1,4-polybutadiene rubber",,,N220,,,,,,,,,,,,,,,,,,,0.13,0.11,,,,,,,,,,,,False
US20020061955A1,Example 9,0.0,70.0,30.0,0.0,0.0,0.0,0.0,0.0,0.0,70.0,0.0,0.0,7.5,0.0,1.15,3.8,1.45,1.2,0.3,2.0,0.0,1.5,N-cyclohexyl-2-benzothiazole sulfenamide,CBS,tetramethyl thiuram disulfide,TMTD,Wingstay® 100 antioxidant,6PPD,soluble,CV,,,False,,,ESBR,,,,,"high cis-1,4-polybutadiene rubber",,,N220,,,,,,,,,,,,,,,,,,,0.12,0.12,,,,,,,,,,,,False
US20020061955A1,Example 10,0.0,100.0,0.0,0.0,0.0,0.0,0.0,0.0,0.0,0.0,0.0,0.0,0.0,0.0,0.0,0.0,0.0,0.0,0.0,0.0,0.0,0.0,,,,,Goodyear Wingstay® C antioxidant emulsion,6PPD,,,,,False,,,ESBR,35.7,,,,,,52.0,,,,,,,,,52.0,,,,,,,,,,,,,,,,,,,,,,,,False
US20020061955A1,Example 11,0.0,70.0,30.0,0.0,0.0,0.0,0.0,0.0,0.0,10.0,60.0,0.0,33.75,0.0,3.25,0.0,1.6,1.8,1.45,3.0,0.0,3.25,N-cyclohexyl-2-benzothiazole sulfenamide,CBS,diphenylguanidine accelerator,DPG,"Agerite Resin D antioxidant (polymerized 1,2-dihydro-2,24-trimethylquinoline)",TMQ,soluble,CV,highly aromatic processing oil,TDAE,False,,,ESBR,,,,,"high cis-1,4-polybutadiene rubber (containing 7.5 parts of highly aromatic processing oil)",,,N330,,,,,,,,,,,,,,,,,,,0.26,0.06,,,,,,,,,,silica_without_silane,,False
US20020061955A1,Example 12,0.0,70.0,30.0,0.0,0.0,0.0,0.0,0.0,0.0,10.0,60.0,0.0,33.75,0.0,3.25,0.0,1.6,1.8,1.45,3.0,0.0,3.25,N-cyclohexyl-2-benzothiazole sulfenamide,CBS,diphenylguanidine accelerator,DPG,"Agerite Resin D antioxidant (polymerized 1,2-dihydro-2,24-trimethylquinoline)",TMQ,soluble,CV,highly aromatic processing oil,TDAE,False,,,ESBR,,,,,"high cis-1,4-polybutadiene rubber (containing 7.5 parts of highly aromatic processing oil)",,,N330,,,,,,,,,,,,,,,,,,,0.09,0.07,,,,,,,,,,silica_without_silane,,False
US20020061955A1,Example 13,0.0,70.0,30.0,0.0,0.0,0.0,0.0,0.0,0.0,10.0,60.0,0.0,33.75,0.0,3.25,0.0,1.6,1.8,1.45,3.0,0.0,3.25,N-cyclohexyl-2-benzothiazole sulfenamide,CBS,diphenylguanidine accelerator,DPG,"Agerite Resin D antioxidant (polymerized 1,2-dihydro-2,24-trimethylquinoline)",TMQ,soluble,CV,highly aromatic processing oil,TDAE,False,,,ESBR,,,,,"high cis-1,4-polybutadiene rubber (containing 7.5 parts of highly aromatic processing oil)",,,N330,,,,,,,,,,,,,,,,,,,0.11,0.07,,,,,,,,,,silica_without_silane,,False
US20020095008A1,C1,60.0,0.0,40.0,0.0,0.0,0.0,0.0,0.0,0.0,50.0,0.0,0.0,5.0,0.0,1.0,0.0,2.0,2.5,0.0,3.0,2.0,2.5,accelerator,,,,anti-aging agent,,soluble,CV,aromatic oil,naphthenic,False,,,,,,,,polybutadiene1,,,N220,,,,,,,,,,,,,,67.5,2.96,15.04,20.0,406.0,0.109,0.061,,64.5,,160.0,,,,,,primary_accel_type_missing,,True
US20020095008A1,I1,60.0,0.0,40.0,0.0,0.0,0.0,0.0,0.0,0.0,0.0,0.0,0.0,5.0,0.0,1.0,0.0,2.0,2.5,0.0,3.0,2.0,2.5,accelerator,,,,anti-aging agent,,,,aromatic oil,other,False,,,,,,,,polybutadiene1,,,,,,,modified layered silicate3,,,,,,,,,,66.6,2.52,5.35,9.2,497.0,0.16,0.21,,38.1,,160.0,,,,,,primary_accel_type_missing,,True
US20020095008A1,C2,0.0,100.0,0.0,0.0,0.0,0.0,0.0,0.0,0.0,80.0,0.0,0.0,40.0,0.0,1.0,0.0,2.0,2.5,0.0,3.0,2.0,2.5,accelerator,,,,anti-aging agent,,,,aromatic oil,other,False,,,ESBR,,,E-SBR2,,,,,N220,,,,,,,,,,,,,,53.3,1.35,6.83,15.2,523.0,0.278,0.194,,60.6,,160.0,,,,,,primary_accel_type_missing,,True
US20020095008A1,I2,0.0,100.0,0.0,0.0,0.0,0.0,0.0,0.0,0.0,0.0,0.0,0.0,40.0,0.0,1.0,0.0,2.0,2.5,0.0,3.0,2.0,2.5,accelerator,,,,anti-aging agent,,,,aromatic oil,other,False,,,ESBR,,,E-SBR2,,,,,,,,,modified layered silicate3,,,,,,,,,,42.7,1.11,2.35,3.6,559.0,0.393,0.334,,29.2,,160.0,,,,,,primary_accel_type_missing,,True
US20030032710A1,Sample A,100.0,0.0,0.0,0.0,0.0,0.0,0.0,0.0,0.0,55.0,0.0,0.0,3.0,2.0,0.0,0.0,5.0,1.6,0.0,5.0,0.0,1.6,Accelerator(s),,,,,,soluble,CV,processing oil,naphthenic,False,,,,,,,,,,,,,,,,,,internal,,,,,,,,4.5,17.9,22.1,372.0,,,,,160.0,,,2.0,160.0,100.0,,primary_accel_type_missing,,True
US20030032710A1,Sample B,100.0,0.0,0.0,0.0,0.0,0.0,0.0,0.0,0.0,55.0,0.0,0.0,3.0,2.0,0.0,0.0,5.0,1.6,0.0,5.0,0.0,1.6,Accelerator(s),,,,,,soluble,CV,processing oil,naphthenic,False,,,,,,,,,,,,,,,,,,internal,,,,,,,,4.4,16.8,20.9,378.0,,,,,160.0,,,2.0,160.0,100.0,,primary_accel_type_missing,,True
US20030032710A1,Sample C,100.0,0.0,0.0,0.0,0.0,0.0,0.0,0.0,0.0,55.0,0.0,0.0,3.0,2.0,0.0,0.0,5.0,1.6,0.0,5.0,0.0,1.6,Accelerator(s),,,,,,soluble,CV,processing oil,naphthenic,False,,,,,,,,,,,,,,,,,,internal,,,,,,,,7.8,,17.6,234.0,,,,,160.0,,,2.0,160.0,100.0,,primary_accel_type_missing,,True
US20030032710A1,Sample D,100.0,0.0,0.0,0.0,0.0,0.0,0.0,0.0,0.0,55.0,0.0,0.0,3.0,2.0,0.0,0.0,5.0,1.6,0.0,5.0,0.0,1.6,Accelerator(s),,,,,,soluble,CV,processing oil,naphthenic,False,,,,,,,,,,,,,,,,,,internal,,,,,,,,9.2,,12.5,174.0,,,,,160.0,,,2.0,160.0,100.0,,primary_accel_type_missing,,True
US20030032710A1,Sample E,100.0,0.0,0.0,0.0,0.0,0.0,0.0,0.0,0.0,40.0,0.0,0.0,3.0,2.0,0.0,0.0,5.0,1.6,0.0,5.0,0.0,1.6,Accelerator(s),,,,,,soluble,CV,processing oil,naphthenic,False,,,,,,,,,,,,,,,,,,internal,,,,,,,,5.5,18.67,23.7,378.0,,,,,160.0,,,2.0,160.0,100.0,,primary_accel_type_missing,,True
US20030032710A1,Sample F,100.0,0.0,0.0,0.0,0.0,0.0,0.0,0.0,0.0,55.0,0.0,0.0,3.0,2.0,0.0,0.0,5.0,1.6,0.0,5.0,0.0,1.6,Accelerator(s),,,,,,soluble,CV,processing oil,naphthenic,False,,,,,,,,,,,,,,,,,,internal,,,,,,,,6.9,,19.6,284.0,,,,,160.0,,,2.0,160.0,100.0,,primary_accel_type_missing,,True
US20030100660A1,Sample 3,0.0,30.0,70.0,0.0,0.0,0.0,0.0,0.0,0.0,38.0,10.0,2.0,6.0,0.0,3.0,0.0,1.5,1.1,0.0,2.5,2.0,1.1,,,,,Antidegradants,6PPD,insoluble,CV,rubber processing oil,TDAE,False,,,SSBR,,,,96.0,Branched BR,,,,,,,,,,,,,,,,,64.4,,8.7,13.7,430.0,0.12,0.092,57.0,,,160.0,14.0,,,,,primary_accel_type_missing,,True
US20030111770A1,Formulation A,30.0,70.0,0.0,0.0,0.0,0.0,0.0,0.0,0.0,41.0,0.0,0.0,7.42,0.0,0.95,1.0,1.3,1.7,0.2,2.5,2.0,1.9,"N,N-Dicyclohexyl-2-benzothiazole sulfonamide",DCBS,"N,N-Diphenyl guanidine",DPG,,,insoluble,SEV,aromatic process oil,TDAE,True,,,SSBR,27.0,,Functionalized and oil-extended poly(styrene-co-butadiene),,,,,,,,,,,,Banbury,56.8,20.0,,,,,,,9.053,14.81,400.0,,0.09,,69.2,67.0,165.0,13.0,3.0,167.0,95.0,,,,False
US20030111770A1,Formulation B,30.0,70.0,0.0,0.0,0.0,0.0,0.0,0.0,0.0,41.0,0.0,0.0,7.49,0.0,0.95,1.0,1.3,1.7,0.2,2.5,2.0,1.9,"N,N-Dicyclohexyl-2-benzothiazole sulfonamide",DCBS,"N,N-Diphenyl guanidine",DPG,,,insoluble,SEV,aromatic process oil,TDAE,True,,,SSBR,27.0,,Functionalized and oil-extended poly(styrene-co-butadiene)/processing aid premix,,,,,,,,,,,,Banbury,58.9,20.4,,,,,,,8.778,14.55,403.0,,0.092,,69.2,67.0,165.0,13.0,3.0,167.0,95.0,,,,False
US20030109625A1,Example 5,0.0,65.3,39.0,0.0,0.0,0.0,0.0,0.0,0.0,0.0,60.0,5.6,5.0,0.0,2.0,1.0,1.4,1.8,1.9,2.5,2.0,3.7,CBS,CBS,DPG,DPG,Antioxidant,,insoluble,SEV,Aromatic oil,other,False,Silane,NXT,SSBR,,,,,,,,,,,,,,,internal,,,,,20.0,,73.0,2.7,9.55,15.3,435.0,0.254,0.095,,,145.0,151.0,30.0,2.0,145.0,,,elastomer_sum=104.3,,False
US20030109625A1,Example 8,0.0,63.0,39.0,0.0,0.0,0.0,0.0,0.0,0.0,60.0,0.0,0.7,5.0,0.0,2.0,1.0,1.4,1.8,1.9,2.5,2.0,3.7,CBS,CBS,DPG,DPG,Antioxidant,,insoluble,SEV,Aromatic oil,other,False,Silane,NXT,SSBR,,,,,,,,,,,,,,,internal,,,,,11.9,,74.0,3.1,12.1,15.1,403.0,0.316,0.173,,,145.0,151.0,30.0,2.0,145.0,,,,,False
US20030109625A1,Example 10 (*),0.0,75.0,25.0,0.0,0.0,0.0,0.0,0.0,0.0,35.0,35.0,3.5,15.0,0.0,2.0,1.0,1.2,2.5,0.0,3.0,2.0,2.5,CBS,CBS,,,Antioxidant,,insoluble,SEV,Aromatic oil,other,False,Silane,NXT,SSBR,,,,,,,,,,,,,,,internal,,,,,15.0,,75.0,2.5,11.0,17.3,474.0,0.609,0.23,,,145.0,151.0,30.0,2.0,145.0,,,,,False
US20030114571A1,C-1,0.0,100.0,0.0,0.0,0.0,0.0,0.0,0.0,0.0,50.0,0.0,0.0,10.0,0.0,1.0,0.0,1.3,1.0,0.5,3.0,2.0,1.5,MBTS,MBTS,DPG,DPG,,,soluble,CV,Paraffinic oil,paraffinic,False,,,SSBR,,,Duradene 706,,,,,N339,,,,,,,internal,,,,,,,62.6,1.852,8.012,21.0,570.0,0.159,0.15,,,,165.0,15.0,,,,,,,False
US20030114571A1,C-2,0.0,100.0,0.0,0.0,0.0,0.0,0.0,0.0,0.0,50.0,0.0,0.0,10.0,0.0,1.0,0.0,3.0,1.0,0.5,3.0,2.0,1.5,TBBS,TBBS,DPG,DPG,,,soluble,CV,Paraffinic oil,paraffinic,False,,,SSBR,,,Duradene 706,,,,,N339,,,,,,,internal,,,,,,,70.9,4.249,,16.91,257.5,0.144,0.087,,,,165.0,10.0,,,,,,,False
US20030114571A1,C-3,0.0,100.0,0.0,0.0,0.0,0.0,0.0,0.0,0.0,0.0,50.0,5.0,10.0,0.0,1.0,0.0,1.15,1.0,0.5,3.0,2.0,1.5,TBBS,TBBS,DPG,DPG,,,soluble,CV,Paraffinic oil,paraffinic,False,X50S (Si69),TESPT,SSBR,,,Duradene 706,,,,,,,,,HiSil 190G,,,internal,,,,,,,69.4,2.287,9.081,21.66,515.8,0.149,0.13,,,,165.0,20.0,,,,,,,False
US20030114571A1,T-1,0.0,100.0,0.0,0.0,0.0,0.0,0.0,0.0,0.0,0.0,50.0,0.0,10.0,0.0,1.0,0.0,3.0,1.0,0.5,3.0,2.0,1.5,TBBS,TBBS,DPG,DPG,,,soluble,CV,Paraffinic oil,paraffinic,False,,,SSBR,,,Duradene 706,,,,,,,,,Aerosil RX50,,,internal,,,,,,,56.6,1.524,,4.296,287.2,0.202,0.075,,,,165.0,14.0,,,,,silica_without_silane,,False
US20030114571A1,T-2,0.0,100.0,0.0,0.0,0.0,0.0,0.0,0.0,0.0,0.0,50.0,0.0,10.0,0.0,1.0,0.0,3.0,1.0,0.5,3.0,2.0,1.5,TBBS,TBBS,DPG,DPG,,,soluble,CV,Paraffinic oil,paraffinic,False,,,SSBR,,,Duradene 706,,,,,,,,,Aerosil R8200,,,internal,,,,,,,58.9,1.443,4.766,9.335,434.6,0.182,0.091,,,,165.0,18.0,,,,,silica_without_silane,,False
US20030114571A1,T-3,0.0,100.0,0.0,0.0,0.0,0.0,0.0,0.0,0.0,0.0,50.0,0.0,10.0,0.0,1.0,0.0,3.0,1.0,0.5,3.0,2.0,1.5,TBBS,TBBS,DPG,DPG,,,soluble,CV,Paraffinic oil,paraffinic,False,,,SSBR,,,Duradene 706,,,,,,,,,Aerosil RX300,,,internal,,,,,,,62.2,1.467,4.673,9.51,448.4,0.18,0.097,,,,165.0,20.0,,,,,silica_without_silane,,False
US20030114571A1,T-4,0.0,100.0,0.0,0.0,0.0,0.0,0.0,0.0,0.0,0.0,50.0,0.0,10.0,0.0,1.0,0.0,3.0,1.0,0.5,3.0,2.0,1.5,TBBS,TBBS,DPG,DPG,,,soluble,CV,Paraffinic oil,paraffinic,False,,,SSBR,,,Duradene 706,,,,,,,,,Aerosil R812,,,internal,,,,,,,63.6,1.411,4.083,10.93,546.1,0.168,0.103,,,,165.0,34.0,,,,,silica_without_silane,,False
US20030114571A1,T-5,0.0,100.0,0.0,0.0,0.0,0.0,0.0,0.0,0.0,0.0,50.0,0.0,10.0,0.0,1.0,0.0,3.0,1.0,0.5,3.0,2.0,1.5,TBBS,TBBS,DPG,DPG,,,soluble,CV,Paraffinic oil,paraffinic,False,,,SSBR,,,Duradene 706,,,,,,,,,Aerosil R812S,,,internal,,,,,,,61.5,1.365,4.258,10.45,490.0,0.18,0.094,,,,165.0,18.0,,,,,silica_without_silane,,False
US20030114571A1,C-4,0.0,100.0,0.0,0.0,0.0,0.0,0.0,0.0,0.0,0.0,80.0,0.0,10.0,0.0,1.0,0.0,3.0,1.0,0.8,3.0,2.0,1.8,TBBS,TBBS,DPG,DPG,,,soluble,CV,Paraffinic oil,paraffinic,False,,,SSBR,,,Duradene 706,,,,,,,,,HiSil 190G,,,internal,,,,,,,93.8,5.124,,14.16,302.5,0.086,0.075,,,,165.0,30.0,,,,,silica_without_silane,,False
US20030114571A1,C-5,0.0,100.0,0.0,0.0,0.0,0.0,0.0,0.0,0.0,0.0,80.0,8.0,10.0,0.0,1.0,0.0,1.15,1.0,0.8,3.0,2.0,1.8,TBBS,TBBS,DPG,DPG,,,soluble,CV,Paraffinic oil,paraffinic,False,X50S (Si69),TESPT,SSBR,,,Duradene 706,,,,,,,,,HiSil 190G,,,internal,,,,,,,82.7,3.68,15.47,17.57,329.7,0.156,0.202,,,,165.0,22.0,,,,,,,False
US20030114571A1,T-6,0.0,100.0,0.0,0.0,0.0,0.0,0.0,0.0,0.0,0.0,80.0,0.0,10.0,0.0,1.0,0.0,3.0,1.0,0.8,3.0,2.0,1.8,TBBS,TBBS,DPG,DPG,,,soluble,CV,Paraffinic oil,paraffinic,False,,,SSBR,,,Duradene 706,,,,,,,,,Aerosil RX300,,,internal,,,,,,,72.7,1.804,5.047,11.04,485.4,0.172,0.199,,,,165.0,12.0,,,,,silica_without_silane,,False
US20030114571A1,C-6,100.0,0.0,0.0,0.0,0.0,0.0,0.0,0.0,0.0,50.0,0.0,0.0,10.0,0.0,1.0,0.0,1.3,0.8,0.0,3.0,2.0,0.8,TBBS,TBBS,,,,,soluble,CV,Paraffinic oil,paraffinic,False,,,,,,,,,SMR20,,N339,,,,,,,internal,,,,,,,57.0,,,,,0.16,0.139,,,,165.0,12.0,,,,,,,False
US20030114571A1,C-7,100.0,0.0,0.0,0.0,0.0,0.0,0.0,0.0,0.0,0.0,50.0,5.0,10.0,0.0,1.0,0.0,1.15,1.0,0.5,3.0,2.0,1.5,TBBS,TBBS,DPG,DPG,,,soluble,CV,Paraffinic oil,paraffinic,False,X50S (Si69),TESPT,,,,,,,SMR20,,,,,,HiSil 190G,,,internal,,,,,,,64.0,,,,,0.134,0.0968,,,,165.0,12.0,,,,,,,False
US20030114571A1,T-7,100.0,0.0,0.0,0.0,0.0,0.0,0.0,0.0,0.0,0.0,50.0,0.0,10.0,0.0,1.0,0.0,3.0,1.0,0.5,3.0,2.0,1.5,TBBS,TBBS,DPG,DPG,,,soluble,CV,Paraffinic oil,paraffinic,False,,,,,,,,,SMR20,,,,,,Aerosil R812S,,,internal,,,,,,,56.4,,,,,0.148,0.0924,,,,165.0,9.5,,,,,silica_without_silane,,False
US20030119965A1,Example 1,0.0,100.0,0.0,0.0,0.0,0.0,0.0,0.0,0.0,0.0,0.0,0.0,37.5,0.0,0.0,0.0,0.0,0.0,0.0,0.0,0.0,0.0,,,,,,,,,,,True,,,SSBR,40.0,,SBR 1721,,,,,,,,,,,,other,,,,,,,,,,,,,,,,200.0,,,,,,,,,False
US20030119965A1,Example 2,0.0,100.0,0.0,0.0,0.0,0.0,0.0,0.0,0.0,0.0,0.0,0.0,37.5,0.0,0.0,0.0,0.0,0.0,0.0,0.0,0.0,0.0,,,,,,,,,,,True,,,SSBR,40.0,,SBR 1721,,,,,,,,,,,,other,,,,,,,,,,,,,,,,200.0,,,,,,,,,False
US20030119965A1,Example 3,0.0,100.0,0.0,0.0,0.0,0.0,0.0,0.0,0.0,0.0,0.0,0.0,37.5,0.0,0.0,0.0,0.0,0.0,0.0,0.0,0.0,0.0,,,,,,,,,,,True,,,SSBR,40.0,,SBR 1721,,,,,,,,,,,,other,,,,,,,,,,,,,,,,200.0,,,,,,,,,False
US20030119965A1,Example 4 (*),0.0,61.09,38.91,0.0,0.0,0.0,0.0,0.0,0.0,0.0,70.0,5.6,27.91,0.0,2.0,1.0,1.4,1.8,1.9,2.5,2.0,3.7,CBS,CBS,DPG,DPG,phenyl-p-phenylene diamine,6PPD,soluble,CV,aromatic oil,TDAE,True,X50S,TESPT,ESBR,25.0,,SBR 5025,,Europrene Neocis BR 40,,,,,,,Zeosil 1165 MP,,,internal,68.0,,,,21.0,,74.0,2.5,9.59,16.2,485.0,0.27,0.112,,,145.0,151.0,30.0,2.0,145.0,,,,,False
US20030119965A1,Example 5,0.0,61.13,38.87,0.0,0.0,0.0,0.0,0.0,0.0,0.0,60.0,5.6,27.92,0.0,2.0,1.0,1.4,1.8,1.9,2.5,2.0,3.7,CBS,CBS,DPG,DPG,phenyl-p-phenylene diamine,6PPD,soluble,CV,aromatic oil,TDAE,True,X50S,TESPT,ESBR,25.0,,SBR 5025,,Europrene Neocis BR 40,,,,,,,Zeosil 1165 MP,,,internal,60.0,,,,20.0,,73.0,2.7,9.55,15.3,435.0,0.254,0.095,,,145.0,151.0,30.0,2.0,145.0,,,,,False
US20030119965A1,Example 6 (*),0.0,65.45,34.55,0.0,0.0,0.0,0.0,0.0,0.0,0.0,70.0,5.6,32.55,0.0,2.0,1.0,1.2,2.0,1.9,2.5,2.0,3.9,CBS,CBS,DPG,DPG,phenyl-p-phenylene diamine,6PPD,soluble,CV,aromatic oil,TDAE,True,X50S,TESPT,ESBR,25.0,,SBR 5025,,Europrene Neocis BR 40,,,,,,,Zeosil 1165 MP,,,internal,73.0,,,,14.8,,70.0,2.0,9.1,12.5,405.0,0.361,0.141,,,145.0,151.0,30.0,2.0,145.0,,,,,False
US20030119965A1,Example 7,0.0,65.47,34.53,0.0,0.0,0.0,0.0,0.0,0.0,0.0,70.0,5.6,32.55,0.0,2.0,1.0,1.2,2.0,1.9,2.5,2.0,3.9,CBS,CBS,DPG,DPG,phenyl-p-phenylene diamine,6PPD,soluble,CV,aromatic oil,TDAE,True,X50S,TESPT,ESBR,25.0,,SBR 5025,,Europrene Neocis BR 40,,,,,,,Zeosil 1165 MP,,,internal,68.0,,,,12.6,,77.0,2.6,11.8,12.9,349.0,0.356,0.146,,,145.0,151.0,30.0,2.0,145.0,,,,,False
US20030119965A1,Example 8 (*),0.0,65.45,34.55,0.0,0.0,0.0,0.0,0.0,0.0,0.0,70.0,5.6,32.55,0.0,2.0,1.0,1.2,2.0,1.9,2.5,2.0,3.9,CBS,CBS,DPG,DPG,phenyl-p-phenylene diamine,6PPD,soluble,CV,aromatic oil,TDAE,True,X50S,TESPT,ESBR,25.0,,SBR 5025,,Europrene Neocis BR 40,,,,,,,Zeosil 1165 MP,,,internal,67.0,,,,18.6,,71.0,2.8,,11.8,299.0,0.352,0.12,,,145.0,151.0,30.0,2.0,145.0,,,,,False
US20030119965A1,Example 9 (*),0.0,65.45,34.55,0.0,0.0,0.0,0.0,0.0,0.0,0.0,70.0,5.6,32.55,0.0,2.0,1.0,1.2,2.0,1.9,2.5,2.0,3.9,CBS,CBS,DPG,DPG,phenyl-p-phenylene diamine,6PPD,soluble,CV,aromatic oil,TDAE,True,X50S,TESPT,ESBR,25.0,,SBR 5025,,Europrene Neocis BR 40,,,,,,,Zeosil 1165 MP,,,internal,61.0,,,,16.6,,67.0,1.8,8.1,11.7,420.0,0.379,0.142,,,145.0,151.0,30.0,2.0,145.0,,,,,False
US20030119965A1,Example 10 (*),0.0,54.55,45.45,0.0,0.0,0.0,0.0,0.0,0.0,35.0,35.0,3.5,35.45,0.0,2.0,1.0,1.2,2.5,0.0,3.0,2.0,2.5,CBS,CBS,,,phenyl-p-phenylene diamine,6PPD,soluble,CV,aromatic oil,TDAE,True,X50S,TESPT,ESBR,40.0,,SBR 1721,,Europrene Neocis BR 40,,,,,,,Zeosil 1165 MP,,,internal,68.0,,,,15.0,,75.0,2.5,11.0,17.3,474.0,0.609,0.23,,,145.0,151.0,30.0,2.0,145.0,,,,,False
US20030119965A1,Example 11,0.0,70.36,29.64,0.0,0.0,0.0,0.0,0.0,0.0,25.0,35.0,3.5,41.39,0.0,2.0,1.0,1.2,2.5,0.0,3.0,2.0,2.5,CBS,CBS,,,phenyl-p-phenylene diamine,6PPD,soluble,CV,aromatic oil,TDAE,True,X50S,TESPT,ESBR,40.0,,SBR 1721,,Europrene Neocis BR 40,,,,,,,Zeosil 1165 MP,,,internal,55.0,,,,15.0,,74.0,2.6,11.2,16.4,456.0,0.569,0.2,,,145.0,151.0,30.0,2.0,145.0,,,,,False
US20030119965A1,Example 12,0.0,70.36,29.64,0.0,0.0,0.0,0.0,0.0,0.0,25.0,35.0,3.5,41.39,0.0,2.0,1.0,1.2,2.5,0.0,3.0,2.0,2.5,CBS,CBS,,,phenyl-p-phenylene diamine,6PPD,soluble,CV,aromatic oil,TDAE,True,X50S,TESPT,ESBR,40.0,,SBR 1721,,Europrene Neocis BR 40,,,,,,,Zeosil 1165 MP,,,internal,57.0,,,,15.0,,73.0,2.7,11.5,16.1,441.0,0.575,0.196,,,145.0,151.0,30.0,2.0,145.0,,,,,False
US20030119965A1,Example 13,0.0,70.36,29.64,0.0,0.0,0.0,0.0,0.0,0.0,25.0,35.0,3.5,41.39,0.0,2.0,1.0,1.2,2.5,0.0,3.0,2.0,2.5,CBS,CBS,,,phenyl-p-phenylene diamine,6PPD,soluble,CV,aromatic oil,TDAE,True,X50S,TESPT,ESBR,40.0,,SBR 1721,,Europrene Neocis BR 40,,,,,,,Zeosil 1165 MP,,,internal,44.0,,,,10.45,,74.0,2.5,10.5,17.0,493.0,0.582,0.194,,,145.0,151.0,30.0,2.0,145.0,,,,,False
US20030119946A1,Example A,0.0,100.0,0.0,0.0,0.0,0.0,0.0,0.0,0.0,0.0,114.0,20.5,50.0,0.0,7.5,0.0,0.0,0.0,0.0,0.0,0.0,0.0,,,,,Wingstay and Polygard,other,insoluble,CV,Aromatic rubber processing oil,TDAE,False,bis(3-triethoxysilylpropyl) disulfide (Si-266),TESPD,ESBR,23.0,,,,,,,,,,,Tixosil SP 365,,,internal,,,,,,,,,,,,,,,,,,,,,,,,,False
US20030119946A1,Control Sample X,0.0,100.0,0.0,0.0,0.0,0.0,0.0,0.0,0.0,0.0,42.86,1.71,10.0,0.0,0.0,0.0,1.6,3.05,0.0,1.5,2.0,3.05,,,,,,,insoluble,CV,Paraffinic oil,paraffinic,False,Silica coupler,,ESBR,23.0,,,,,,,,,,,,,,internal,,,,,18.2,,56.0,1.2,4.25,18.8,695.0,0.138,0.116,140.0,,155.0,150.0,,2.0,155.0,,,primary_accel_type_missing,,True
US20030119946A1,Sample Y,0.0,100.0,0.0,0.0,0.0,0.0,0.0,0.0,0.0,0.0,114.0,20.5,50.0,0.0,7.5,0.0,3.4,2.83,0.0,2.83,3.78,2.83,,,,,Wingstay and Polygard,other,insoluble,CV,Aromatic rubber processing oil,TDAE,False,Si-266,TESPD,SSBR,23.0,,,,,,,,,,,Tixosil SP 365,,,internal,,,,,12.1,,56.0,1.25,5.05,21.0,685.0,0.138,0.11,135.0,,155.0,150.0,,2.0,155.0,,,primary_accel_type_missing,,True
US20030125474A1,Standard Example I-1,0.0,100.0,0.0,0.0,0.0,0.0,0.0,0.0,0.0,65.0,0.0,0.0,3.75,0.0,3.0,1.0,1.8,1.9,0.0,3.0,2.0,1.9,Vulcanization accelerator CZ,CBS,,,Anti-aging agent 6C,6PPD,soluble,CV,Aromatic process oil,other,True,,,ESBR,36.0,16.0,SBR1,,,,,N339,,,,,,,Banbury,,,,,,,,,7.8,20.3,610.0,0.428,0.216,,,165.0,160.0,20.0,1.0,165.0,,,,,False
US20030125474A1,Comparative Example I-1,0.0,100.0,0.0,0.0,0.0,0.0,0.0,0.0,0.0,65.0,0.0,0.0,3.75,0.0,3.0,1.0,1.8,1.9,0.0,3.0,2.0,1.9,Vulcanization accelerator CZ,CBS,,,Anti-aging agent 6C,6PPD,soluble,CV,Aromatic process oil,other,False,,,ESBR,36.0,16.0,SBR1 (in Master Batch 1) / SBR2 (dry addition),,,,,N339,,,,,,,Banbury,,,,,,,,,7.9,21.1,578.0,0.435,0.179,,,165.0,160.0,20.0,1.0,165.0,,,,,False
US20030125474A1,Example I-1,30.0,70.0,0.0,0.0,0.0,0.0,0.0,0.0,0.0,65.0,0.0,0.0,3.75,0.0,3.0,1.0,1.8,1.9,0.0,3.0,2.0,1.9,Vulcanization accelerator CZ,CBS,,,Anti-aging agent 6C,6PPD,soluble,CV,Aromatic process oil,other,False,,,ESBR,36.0,16.0,SBR1 (Master Batch 1),,,,,N339,,,,,,,Banbury,,,,,,,,,7.8,21.6,602.0,0.44,0.168,,,165.0,160.0,20.0,1.0,165.0,,,,,False
US20030125474A1,Example I-2,50.0,50.0,0.0,0.0,0.0,0.0,0.0,0.0,0.0,65.0,0.0,0.0,3.75,0.0,3.0,1.0,1.8,1.9,0.0,3.0,2.0,1.9,Vulcanization accelerator CZ,CBS,,,Anti-aging agent 6C,6PPD,soluble,CV,Aromatic process oil,other,False,,,ESBR,36.0,16.0,SBR1 (Master Batch 1),,,,,N339,,,,,,,Banbury,,,,,,,,,7.5,22.0,618.0,0.443,0.158,,,165.0,160.0,20.0,1.0,165.0,,,,,False
US20030125474A1,Example I-3,70.0,30.0,0.0,0.0,0.0,0.0,0.0,0.0,0.0,65.0,0.0,0.0,3.75,0.0,3.0,1.0,1.8,1.9,0.0,3.0,2.0,1.9,Vulcanization accelerator CZ,CBS,,,Anti-aging agent 6C,6PPD,soluble,CV,Aromatic process oil,other,False,,,ESBR,36.0,16.0,SBR1 (Master Batch 1),,,,,N339,,,,,,,Banbury,,,,,,,,,6.9,22.3,633.0,0.446,0.154,,,165.0,160.0,20.0,1.0,165.0,,,,,False
US20030125474A1,Comparative Example I-2,100.0,0.0,0.0,0.0,0.0,0.0,0.0,0.0,0.0,65.0,0.0,0.0,3.75,0.0,3.0,1.0,1.8,1.9,0.0,3.0,2.0,1.9,Vulcanization accelerator CZ,CBS,,,Anti-aging agent 6C,6PPD,soluble,CV,Aromatic process oil,other,False,,,ESBR,36.0,16.0,SBR1 (dry addition),,,,,N339,,,,,,,Banbury,,,,,,,,,6.5,22.8,657.0,0.421,0.143,,,165.0,160.0,20.0,1.0,165.0,,,,,False
US20030125474A1,Example I-4,50.0,50.0,0.0,0.0,0.0,0.0,0.0,0.0,0.0,65.0,0.0,0.0,3.75,0.0,3.0,1.0,1.8,1.9,0.0,3.0,2.0,1.9,Vulcanization accelerator CZ,CBS,,,Anti-aging agent 6C,6PPD,soluble,CV,Aromatic process oil,other,True,,,ESBR,36.0,16.0,"SBR1 (Master Batch 1) / SBR2 (Master Batch 3, mechanical)",,,,,N339,,,,,,,Banbury,,,,,,,,,8.2,21.0,568.0,0.421,0.165,,,165.0,160.0,20.0,1.0,165.0,,,,,False
US20030125474A1,Example I-5,50.0,50.0,0.0,0.0,0.0,0.0,0.0,0.0,0.0,65.0,0.0,0.0,3.75,0.0,3.0,1.0,1.8,1.9,0.0,3.0,2.0,1.9,Vulcanization accelerator CZ,CBS,,,Anti-aging agent 6C,6PPD,soluble,CV,Aromatic process oil,other,True,,,ESBR,36.0,16.0,SBR1 (Master Batch 1 and dry) / SBR2 (Master Batch 3),,,,,N339,,,,,,,Banbury,,,,,,,,,7.5,20.5,581.0,0.419,0.163,,,165.0,160.0,20.0,1.0,165.0,,,,,False
US20030125474A1,Example I-6,50.0,50.0,0.0,0.0,0.0,0.0,0.0,0.0,0.0,65.0,0.0,0.0,3.75,0.0,3.0,1.0,1.8,1.9,0.0,3.0,2.0,1.9,Vulcanization accelerator CZ,CBS,,,Anti-aging agent 6C,6PPD,soluble,CV,Aromatic process oil,other,True,,,ESBR,36.0,16.0,"SBR1 (Master Batch 1) / SBR2 (Master Batch 3, mechanical mixing)",,,,,N339,,,,,,,Banbury,,,,,,,,,8.5,20.1,548.0,0.411,0.16,,,165.0,160.0,20.0,1.0,165.0,,,,,False
US20030125474A1,Comparative Example I-3,50.0,50.0,0.0,0.0,0.0,0.0,0.0,0.0,0.0,65.0,0.0,0.0,7.5,0.0,3.0,1.0,1.8,1.9,0.0,3.0,2.0,1.9,Vulcanization accelerator CZ,CBS,,,Anti-aging agent 6C,6PPD,soluble,CV,Aromatic process oil,other,True,,,ESBR,36.0,16.0,"SBR2 (oil-extended, Master Batch 3 mechanical)",,,,,N339,,,,,,,Banbury,,,,,,,,,7.5,22.0,625.0,0.281,0.134,,,165.0,160.0,20.0,1.0,165.0,,,,,False
US20030125474A1,Example I-7,50.0,50.0,0.0,0.0,0.0,0.0,0.0,0.0,0.0,65.0,0.0,0.0,3.75,0.0,3.0,1.0,1.8,1.9,0.0,3.0,2.0,1.9,Vulcanization accelerator CZ,CBS,,,Anti-aging agent 6C,6PPD,soluble,CV,Aromatic process oil,other,True,,,ESBR,36.0,16.0,SBR2 (Master Batch 1) / SBR2 (dry addition of high-Tg oil-extended SBR),,,,,N339,,,,,,,Banbury,,,,,,,,,8.1,21.1,608.0,0.628,0.154,,,165.0,160.0,20.0,1.0,165.0,,,,,False
US20030125474A1,Comparative Example I-4,50.0,50.0,0.0,0.0,0.0,0.0,0.0,0.0,0.0,65.0,0.0,0.0,17.5,0.0,3.0,1.0,1.8,1.9,0.0,3.0,2.0,1.9,Vulcanization accelerator CZ,CBS,,,Anti-aging agent 6C,6PPD,soluble,CV,Aromatic process oil,other,False,,,ESBR,36.0,16.0,SBR1 (dry),,,,,N339,,,,,,,Banbury,,,,,,,,,7.4,21.4,611.0,0.32,0.142,,,165.0,160.0,20.0,1.0,165.0,,,,,False
US20030125474A1,Standard Example II-1,100.0,0.0,0.0,0.0,0.0,0.0,0.0,0.0,0.0,50.0,0.0,0.0,7.0,0.0,3.0,2.0,1.7,0.7,0.0,3.0,2.0,0.7,Acc-NS,TBBS,,,Anti-aging agent*7,6PPD,,CV,Aromatic process oil,other,False,,,,,,,,,SMR20,,Carbon black N339,,,,,,,Banbury,,,,,,,,,,,,,0.19,,50.0,165.0,160.0,20.0,1.0,165.0,,,,,False
US20030125474A1,Comparative Example II-1,50.0,50.0,0.0,0.0,0.0,0.0,0.0,0.0,0.0,50.0,0.0,0.0,7.0,0.0,3.0,2.0,1.7,0.7,0.0,3.0,2.0,0.7,Acc-NS,TBBS,,,Anti-aging agent*7,6PPD,,CV,Aromatic process oil,other,False,,,SSBR,,,S-SBR*2,,,SMR20,,Carbon black N339,,,,,,,Banbury,,,,,,,,,,,,,0.208,,48.0,165.0,160.0,20.0,1.0,165.0,,,,,False
US20030125474A1,Example II-1,50.0,50.0,0.0,0.0,0.0,0.0,0.0,0.0,0.0,35.0,15.0,1.5,2.0,0.0,2.65,2.0,1.7,0.7,0.2,3.0,2.0,0.8999999999999999,Acc-NS,TBBS,Acc-DPG,DPG,Anti-aging agent*7,6PPD,,CV,Aromatic process oil,other,False,Silane coupling agent*4,other,SSBR,,,S-SBR*2,,,SMR20,,N339,,,,Silica*3,,,Banbury,,,,,,,,,,,,,0.127,,58.0,165.0,160.0,20.0,1.0,165.0,,,,,False
US20030125474A1,Comparative Example II-2,50.0,50.0,0.0,0.0,0.0,0.0,0.0,0.0,0.0,35.0,15.0,1.5,7.0,0.0,3.0,2.0,1.7,0.7,0.2,3.0,2.0,0.8999999999999999,Acc-NS,TBBS,Acc-DPG,DPG,Anti-aging agent*7,6PPD,,CV,Aromatic process oil,other,False,Silane coupling agent*4,other,SSBR,,,S-SBR*2,,,SMR20,,Carbon black*6 (N339 by inference from master batch description),,,,Silica*3,,,Banbury,,,,,,,,,,,,,0.159,,54.0,165.0,160.0,20.0,1.0,165.0,,,,,False
US20030125474A1,Comparative Example II-3,50.0,50.0,0.0,0.0,0.0,0.0,0.0,0.0,0.0,50.0,15.0,1.5,7.0,0.0,3.0,2.0,1.7,0.7,0.2,3.0,2.0,0.8999999999999999,Acc-NS,TBBS,Acc-DPG,DPG,Anti-aging agent*7,6PPD,,CV,Aromatic process oil,other,False,Silane coupling agent*4,other,SSBR,,,S-SBR*2 (added in two steps),,,SMR20,,Carbon black*6 (N339),,,,Silica*3 (added in second mixing step),,,Banbury,,,,,,,,,,,,,0.128,,58.0,165.0,160.0,20.0,2.0,165.0,,,,,False
US20030125474A1,Comparative Example II-4,40.0,60.0,0.0,0.0,0.0,0.0,0.0,0.0,0.0,70.0,0.0,0.0,5.0,0.0,3.0,2.0,2.0,2.0,0.0,3.0,2.0,2.0,Acc-NS,TBBS,Acc-DPG*10,DPG,Anti-aging agent*7,6PPD,,CV,Aromatic process oil,other,False,Silane coupling agent*4,,ESBR,,,E-SBR*11,,,SMR20,,Carbon black*6 (N339),,,,,,,Banbury,,,,,,,,,,,,,0.283,,34.0,165.0,160.0,20.0,1.0,165.0,,,,,False
US20030125474A1,Comparative Example II-5,40.0,60.0,0.0,0.0,0.0,0.0,0.0,0.0,0.0,35.0,35.0,3.5,5.0,0.0,3.0,2.0,2.0,2.0,0.5,3.0,2.0,2.5,Acc-NS,TBBS,Acc-DPG,DPG,Anti-aging agent*7,6PPD,,CV,Aromatic process oil,other,False,Silane coupling agent*4,other,ESBR,,,E-SBR*11,,,SMR20,,Carbon black*6 (N339),,,,Silica*3,,,Banbury,,,,,,,,,,,,,0.177,,46.0,165.0,160.0,20.0,1.0,165.0,,,,,False
US20030125474A1,Comparative Example II-6,40.0,60.0,0.0,0.0,0.0,0.0,0.0,0.0,0.0,49.0,21.0,2.1,5.0,0.0,3.0,2.0,2.0,2.0,0.5,3.0,2.0,2.5,Acc-NS,TBBS,Acc-DPG,DPG,Anti-aging agent*7,6PPD,,CV,Aromatic process oil,other,False,Silane coupling agent*4,other,ESBR,,,E-SBR*11,,,SMR20,,Carbon black*6 (N339),,,,Silica*3,,,Banbury,,,,,,,,,,,,,0.211,,41.0,165.0,160.0,20.0,1.0,165.0,,,,,False
US20030125474A1,Example II-2,40.0,60.0,0.0,0.0,0.0,0.0,0.0,0.0,0.0,35.0,35.0,3.5,2.0,0.0,2.65,2.0,2.0,2.0,0.5,3.0,2.0,2.5,Acc-NS,TBBS,Acc-DPG,DPG,Anti-aging agent*7,6PPD,,CV,Aromatic process oil,other,False,Silane coupling agent*4,other,ESBR,,,E-SBR*11,,,SMR20,,N339,,,,Silica*3,,,Banbury,,,,,,,,,,,,,0.159,,49.0,165.0,160.0,20.0,1.0,165.0,,,,,False
US20030125474A1,Example II-3,40.0,60.0,0.0,0.0,0.0,0.0,0.0,0.0,0.0,49.0,21.0,2.1,2.0,0.0,2.65,2.0,2.0,2.0,0.5,3.0,2.0,2.5,Acc-NS,TBBS,Acc-DPG,DPG,Anti-aging agent*7,6PPD,,CV,Aromatic process oil,other,False,Silane coupling agent*4,other,ESBR,,,E-SBR*11,,,SMR20,,N339,,,,Silica*3,,,Banbury,,,,,,,,,,,,,0.17,,47.0,165.0,160.0,20.0,1.0,165.0,,,,,False
US20030125474A1,Comparative Example II-7,40.0,60.0,0.0,0.0,0.0,0.0,0.0,0.0,0.0,35.0,35.0,3.5,5.0,0.0,3.0,2.0,2.0,2.0,0.5,3.0,2.0,2.5,Acc-NS,TBBS,Acc-DPG,DPG,Anti-aging agent*7,6PPD,,CV,Aromatic process oil,other,False,Silane coupling agent*4,other,ESBR,,,E-SBR*11 (added in two steps),,,SMR20,,Carbon black*6 (N339),,,,Silica*3 (added in second mixing step),,,Banbury,,,,,,,,,,,,,0.161,,48.0,165.0,160.0,20.0,2.0,165.0,,,,,False
