Repository: aimclub/CoScientist

# Supplementary material: CoScientist demo, AAAI-27 Demonstrations

## Contents
- `prompt.txt`: the prompt given to CoScientist and to the opencode baseline (the baseline got one extra line naming the local dataset path).
- `prompt_followup.txt`: the second user turn in the CoScientist session, asking for MCP servers from the two methods that ran.
- `coscientist_report.md`: the report CoScientist generated from its research graph (English, run `tyre-main-2`).
- `coscientist_run_summary.md`: time per agent, tool calls, tokens, cost, graph size, hypotheses and verdicts.
- `opencode_report.md`: the report written by the opencode baseline on the same prompt and model (GLM-5.3).

File: docs/aaai27-demo/supplementary/dataset/tires_2.csv (part 7 of 32)
CN102656023B,W3,0.0,50.0,50.0,0.0,0.0,0.0,0.0,0.0,0.0,0.0,0.0,0.0,0.0,0.0,0.0,0.0,0.0,0.0,0.0,0.0,0.0,0.0,n-cyclohexyl-2-benzothiazole sulfenamide (CBS),CBS,diphenylguanidine (DPG),DPG,,,soluble,SEV,,,False,X50-S,TESPT,SSBR,,,,93.0,,,,N330,,,,ZEOSIL 1165,,,Banbury,,,,,,,,,,,,,,,,,150.0,30.0,2.0,,,,,,False
CN102656023B,F1,0.0,50.0,50.0,0.0,0.0,0.0,0.0,0.0,0.0,0.0,0.0,0.0,0.0,0.0,0.0,0.0,0.0,0.0,0.0,0.0,0.0,0.0,n-cyclohexyl-2-benzothiazole sulfenamide (CBS),CBS,diphenylguanidine (DPG),DPG,,,soluble,SEV,,,False,X50-S,TESPT,SSBR,,,,93.0,,,,N330,,,,ZEOSIL 1165,,,Banbury,,,,,,,,,,,,,,,,,150.0,30.0,2.0,,,,,,False
CN102656023B,F2,0.0,50.0,50.0,0.0,0.0,0.0,0.0,0.0,0.0,0.0,0.0,0.0,0.0,0.0,0.0,0.0,0.0,0.0,0.0,0.0,0.0,0.0,n-cyclohexyl-2-benzothiazole sulfenamide (CBS),CBS,diphenylguanidine (DPG),DPG,,,soluble,SEV,,,False,X50-S,TESPT,SSBR,,,,93.0,,,,N330,,,,ZEOSIL 1165,,,Banbury,,,,,,,,,,,,,,,,,150.0,30.0,2.0,,,,,,False
CN102656023B,F3,0.0,50.0,50.0,0.0,0.0,0.0,0.0,0.0,0.0,0.0,0.0,0.0,0.0,0.0,0.0,0.0,0.0,0.0,0.0,0.0,0.0,0.0,n-cyclohexyl-2-benzothiazole sulfenamide (CBS),CBS,diphenylguanidine (DPG),DPG,,,soluble,SEV,,,False,X50-S,TESPT,SSBR,,,,93.0,,,,N330,,,,ZEOSIL 1165,,,Banbury,,,,,,,,,,,,,,,,,150.0,30.0,2.0,,,,,,False
US20030125474A1,Comparative Example II-8,50.0,50.0,0.0,0.0,0.0,0.0,0.0,0.0,0.0,35.0,15.0,1.5,5.0,0.0,3.0,2.0,2.0,2.0,0.5,3.0,2.0,2.5,Acc-NS,TBBS,Acc-DPG,DPG,Anti-aging agent*7,6PPD,,CV,Aromatic process oil,other,False,Silane coupling agent*4,other,SSBR,,,S-SBR*12,,,SMR20,,Carbon black*6 (N339),,,,Silica*3,,,Banbury,,,,,,,,,,,,,0.17,,52.0,165.0,160.0,20.0,1.0,165.0,,,,,False
US20030125474A1,Comparative Example II-9,50.0,50.0,0.0,0.0,0.0,0.0,0.0,0.0,0.0,35.0,15.0,1.5,2.0,0.0,2.65,2.0,2.0,2.0,0.5,3.0,2.0,2.5,Acc-NS,TBBS,Acc-DPG,DPG,Anti-aging agent*7,6PPD,,CV,Aromatic process oil,other,False,Silane coupling agent*4,other,SSBR,,,S-SBR*12,,,SMR20,,N339,,,,Silica*3,,,Banbury,,,,,,,,,,,,,0.172,,52.0,165.0,160.0,20.0,1.0,165.0,,,,,False
US20030092827A1,"Mixture batch A, Mixture 1*",0.0,75.0,25.0,0.0,0.0,0.0,0.0,0.0,0.0,0.0,80.0,6.4,12.0,0.0,2.0,1.0,1.5,1.7,2.0,2.5,1.0,3.7,CBS,CBS,DPG,DPG,6PPD,6PPD,soluble,CV,Renopal 4503,naphthenic,False,Si 69,TESPT,SSBR,,,Buna VSL 5025-1,,Buna CB 242,,,,,,,Vulkasil S4,,,internal,111.3,,,,10.7,3.7,69.0,3.4,13.2,17.6,373.0,0.486,0.102,90.0,57.0,160.0,165.0,20.0,2.0,160.0,50.0,,,,True
US20030092827A1,"Mixture batch A, Mixture 2",0.0,75.0,25.0,0.0,0.0,0.0,0.0,0.0,0.0,0.0,78.0,6.4,12.0,0.0,2.0,1.0,1.5,1.7,2.0,2.5,1.0,3.7,CBS,CBS,DPG,DPG,6PPD,6PPD,soluble,CV,Renopal 4503,naphthenic,False,Si 69,TESPT,SSBR,,,Buna VSL 5025-1,,Buna CB 242,,,,,,,Vulkasil S4,,,internal,109.7,,,,10.4,3.9,67.0,3.6,13.8,18.4,370.0,0.514,0.096,90.0,59.0,160.0,165.0,20.0,2.0,160.0,50.0,,,,True
US20030092827A1,"Mixture batch A, Mixture 3",0.0,75.0,25.0,0.0,0.0,0.0,0.0,0.0,0.0,0.0,74.0,6.4,12.0,0.0,2.0,1.0,1.5,1.7,2.0,2.5,1.0,3.7,CBS,CBS,DPG,DPG,6PPD,6PPD,soluble,CV,Renopal 4503,naphthenic,False,Si 69,TESPT,SSBR,,,Buna VSL 5025-1,,Buna CB 242,,,,,,,Vulkasil S4,,,internal,106.7,,,,10.1,4.0,65.0,3.2,12.8,16.1,355.0,0.548,0.09,90.0,61.0,160.0,165.0,20.0,2.0,160.0,50.0,,,,True
US20030092827A1,"Mixture batch A, Mixture 4",0.0,75.0,25.0,0.0,0.0,0.0,0.0,0.0,0.0,0.0,70.0,6.4,12.0,0.0,2.0,1.0,1.5,1.7,2.0,2.5,1.0,3.7,CBS,CBS,DPG,DPG,6PPD,6PPD,soluble,CV,Renopal 4503,naphthenic,False,Si 69,TESPT,SSBR,,,Buna VSL 5025-1,,Buna CB 242,,,,,,,Vulkasil S4,,,internal,98.3,,,,9.7,4.0,64.0,3.2,12.5,17.0,375.0,0.534,0.087,95.0,62.0,160.0,165.0,20.0,2.0,160.0,50.0,,,,True
US20030092827A1,"Mixture batch A, Mixture 5",0.0,75.0,25.0,0.0,0.0,0.0,0.0,0.0,0.0,0.0,60.0,6.4,12.0,0.0,2.0,1.0,1.5,1.7,2.0,2.5,1.0,3.7,CBS,CBS,DPG,DPG,6PPD,6PPD,soluble,CV,Renopal 4503,naphthenic,False,Si 69,TESPT,SSBR,,,Buna VSL 5025-1,,Buna CB 242,,,,,,,Vulkasil S4,,,internal,87.5,,,,8.7,3.7,62.0,2.9,11.3,13.7,345.0,0.536,0.072,105.0,66.0,160.0,165.0,20.0,2.0,160.0,50.0,,,,True
US20030092827A1,"Mixture batch A, Mixture 6",0.0,75.0,25.0,0.0,0.0,0.0,0.0,0.0,0.0,0.0,40.0,6.4,12.0,0.0,2.0,1.0,1.5,1.7,2.0,2.5,1.0,3.7,CBS,CBS,DPG,DPG,6PPD,6PPD,soluble,CV,Renopal 4503,naphthenic,False,Si 69,TESPT,SSBR,,,Buna VSL 5025-1,,Buna CB 242,,,,,,,Vulkasil S4,,,internal,63.0,,,,9.4,3.2,57.0,2.2,8.0,11.5,380.0,0.501,0.06,150.0,67.0,160.0,165.0,20.0,2.0,160.0,50.0,,,,True
US20030092827A1,"Mixture batch A, Mixture 7",0.0,75.0,25.0,0.0,0.0,0.0,0.0,0.0,0.0,0.0,20.0,6.4,12.0,0.0,2.0,1.0,1.5,1.7,2.0,2.5,1.0,3.7,CBS,CBS,DPG,DPG,6PPD,6PPD,soluble,CV,Renopal 4503,naphthenic,False,Si 69,TESPT,SSBR,,,Buna VSL 5025-1,,Buna CB 242,,,,,,,Vulkasil S4,,,internal,48.6,,,,9.5,3.1,47.0,1.1,4.2,8.9,475.0,0.29,0.065,220.0,68.0,160.0,165.0,20.0,2.0,160.0,50.0,,,,True
US20030092827A1,"Mixture batch A, Mixture 8",0.0,75.0,25.0,0.0,0.0,0.0,0.0,0.0,0.0,0.0,0.0,6.4,12.0,0.0,2.0,1.0,1.5,1.7,2.0,2.5,1.0,3.7,CBS,CBS,DPG,DPG,6PPD,6PPD,soluble,CV,Renopal 4503,naphthenic,False,Si 69,TESPT,SSBR,,,Buna VSL 5025-1,,Buna CB 242,,,,,,,Vulkasil S4,,,internal,30.4,,,,8.0,3.5,40.0,1.0,2.5,7.0,600.0,0.356,0.088,335.0,65.0,160.0,165.0,20.0,2.0,160.0,50.0,,,,True
US20030092827A1,"Mixture batch B, Mixture 1*",0.0,75.0,25.0,0.0,0.0,0.0,0.0,0.0,0.0,0.0,80.0,6.4,12.0,0.0,2.0,1.0,1.5,1.7,2.0,2.5,1.0,3.7,CBS,CBS,DPG,DPG,6PPD,6PPD,soluble,CV,Renopal 4503,naphthenic,False,Si 69,TESPT,SSBR,,,Buna VSL 5025-1,,Buna CB 242,,,,,,,Vulkasil S4,,,internal,111.3,,,,10.7,3.7,69.0,3.4,13.2,17.6,373.0,0.486,0.102,90.0,57.0,160.0,165.0,20.0,2.0,160.0,50.0,,,,True
US20030092827A1,"Mixture batch B, Mixture 2",0.0,75.0,25.0,0.0,0.0,0.0,0.0,0.0,0.0,0.0,78.0,6.4,12.0,0.0,2.0,1.0,1.5,1.7,2.0,2.5,1.0,3.7,CBS,CBS,DPG,DPG,6PPD,6PPD,soluble,CV,Renopal 4503,naphthenic,False,Si 69,TESPT,SSBR,,,Buna VSL 5025-1,,Buna CB 242,,,,,,,Vulkasil S4,,,internal,107.5,,,,10.5,4.1,67.0,3.4,13.0,17.7,375.0,0.488,0.098,80.0,59.0,160.0,165.0,20.0,2.0,160.0,50.0,,,,True
US20030092827A1,"Mixture batch B, Mixture 3",0.0,75.0,25.0,0.0,0.0,0.0,0.0,0.0,0.0,0.0,74.0,6.4,12.0,0.0,2.0,1.0,1.5,1.7,2.0,2.5,1.0,3.7,CBS,CBS,DPG,DPG,6PPD,6PPD,soluble,CV,Renopal 4503,naphthenic,False,Si 69,TESPT,SSBR,,,Buna VSL 5025-1,,Buna CB 242,,,,,,,Vulkasil S4,,,internal,104.8,,,,10.1,4.0,66.0,3.2,12.7,17.5,380.0,0.511,0.089,70.0,60.0,160.0,165.0,20.0,2.0,160.0,50.0,,,,True
US20030092827A1,"Mixture batch B, Mixture 4",0.0,75.0,25.0,0.0,0.0,0.0,0.0,0.0,0.0,0.0,70.0,6.4,12.0,0.0,2.0,1.0,1.5,1.7,2.0,2.5,1.0,3.7,CBS,CBS,DPG,DPG,6PPD,6PPD,soluble,CV,Renopal 4503,naphthenic,False,Si 69,TESPT,SSBR,,,Buna VSL 5025-1,,Buna CB 242,,,,,,,Vulkasil S4,,,internal,89.0,,,,9.0,4.1,64.0,3.1,12.4,15.3,345.0,0.514,0.082,80.0,63.0,160.0,165.0,20.0,2.0,160.0,50.0,,,,True
US20030092827A1,"Mixture batch B, Mixture 5",0.0,75.0,25.0,0.0,0.0,0.0,0.0,0.0,0.0,0.0,60.0,6.4,12.0,0.0,2.0,1.0,1.5,1.7,2.0,2.5,1.0,3.7,CBS,CBS,DPG,DPG,6PPD,6PPD,soluble,CV,Renopal 4503,naphthenic,False,Si 69,TESPT,SSBR,,,Buna VSL 5025-1,,Buna CB 242,,,,,,,Vulkasil S4,,,internal,82.7,,,,8.0,3.8,60.0,2.7,10.3,14.2,370.0,0.526,0.07,90.0,65.0,160.0,165.0,20.0,2.0,160.0,50.0,,,,True
US20030092827A1,"Mixture batch B, Mixture 6",0.0,75.0,25.0,0.0,0.0,0.0,0.0,0.0,0.0,0.0,40.0,6.4,12.0,0.0,2.0,1.0,1.5,1.7,2.0,2.5,1.0,3.7,CBS,CBS,DPG,DPG,6PPD,6PPD,soluble,CV,Renopal 4503,naphthenic,False,Si 69,TESPT,SSBR,,,Buna VSL 5025-1,,Buna CB 242,,,,,,,Vulkasil S4,,,internal,60.4,,,,8.7,3.3,55.0,2.0,7.3,10.1,370.0,0.48,0.057,130.0,69.0,160.0,165.0,20.0,2.0,160.0,50.0,,,,True
US20030092827A1,"Mixture batch B, Mixture 7",0.0,75.0,25.0,0.0,0.0,0.0,0.0,0.0,0.0,0.0,20.0,6.4,12.0,0.0,2.0,1.0,1.5,1.7,2.0,2.5,1.0,3.7,CBS,CBS,DPG,DPG,6PPD,6PPD,soluble,CV,Renopal 4503,naphthenic,False,Si 69,TESPT,SSBR,,,Buna VSL 5025-1,,Buna CB 242,,,,,,,Vulkasil S4,,,internal,46.7,,,,9.2,3.0,46.0,1.1,3.5,6.6,435.0,0.312,0.065,225.0,72.0,160.0,165.0,20.0,2.0,160.0,50.0,,,,True
US20030092827A1,"Mixture batch B, Mixture 8",0.0,75.0,25.0,0.0,0.0,0.0,0.0,0.0,0.0,0.0,0.0,6.4,12.0,0.0,2.0,1.0,1.5,1.7,2.0,2.5,1.0,3.7,CBS,CBS,DPG,DPG,6PPD,6PPD,soluble,CV,Renopal 4503,naphthenic,False,Si 69,TESPT,SSBR,,,Buna VSL 5025-1,,Buna CB 242,,,,,,,Vulkasil S4,,,internal,31.7,,,,9.1,3.1,40.0,0.9,2.1,5.1,540.0,0.358,0.07,,72.0,160.0,165.0,20.0,2.0,160.0,50.0,,,,True
US20040082702A1,Sample A,100.0,0.0,0.0,0.0,0.0,0.0,0.0,0.0,0.0,50.0,0.0,0.0,5.0,0.0,2.0,0.0,1.3,1.0,0.0,3.0,2.0,1.0,CBS,CBS,,,Antioxidant,6PPD,insoluble,CV,Processing oil,naphthenic,False,,,,,,,,,,,,,,,,,,internal,,,,,7.1,,61.0,,9.8,21.5,515.0,,,110.0,,160.0,150.0,7.1,3.0,160.0,108.0,,,,False
US20040082702A1,Sample B,100.0,0.0,0.0,0.0,0.0,0.0,0.0,0.0,0.0,40.0,0.0,0.0,5.0,0.0,2.0,0.0,1.3,1.0,0.0,3.0,2.0,1.0,CBS,CBS,,,Antioxidant,6PPD,insoluble,CV,Processing oil,naphthenic,False,,,,,,,,,,,,,,,,,,internal,,,,,8.1,,66.0,,10.5,20.4,500.0,,,128.0,,160.0,150.0,8.1,3.0,160.0,108.0,,,,False
US20040082702A1,Sample C,100.0,0.0,0.0,0.0,0.0,0.0,0.0,0.0,0.0,40.0,0.0,0.0,5.0,0.0,2.0,0.0,1.3,1.0,0.0,3.0,2.0,1.0,CBS,CBS,,,Antioxidant,6PPD,insoluble,CV,Processing oil,naphthenic,False,,,,,,,,,,,,,,,,,,internal,,,,,8.1,,64.0,,10.1,20.8,510.0,,,124.0,,160.0,150.0,8.1,3.0,160.0,108.0,,,,False
US20040082702A1,Sample D,100.0,0.0,0.0,0.0,0.0,0.0,0.0,0.0,0.0,40.0,0.0,0.0,5.0,0.0,2.0,0.0,1.3,1.0,0.0,3.0,2.0,1.0,CBS,CBS,,,Antioxidant,6PPD,insoluble,CV,Processing oil,naphthenic,False,,,,,,,,,,,,,,,,,,internal,,,,,7.9,,60.0,,9.6,18.8,490.0,,,128.0,,160.0,150.0,7.9,3.0,160.0,108.0,,,,False
US20040082702A1,Sample E,100.0,0.0,0.0,0.0,0.0,0.0,0.0,0.0,0.0,40.0,0.0,0.0,5.0,0.0,2.0,0.0,1.3,1.0,0.0,3.0,2.0,1.0,CBS,CBS,,,Antioxidant,6PPD,insoluble,CV,Processing oil,naphthenic,False,,,,,,,,,,,,,,,,,,internal,,,,,7.8,,60.0,,9.8,20.9,510.0,,,130.0,,160.0,150.0,7.8,3.0,160.0,108.0,,,,False
US20040082702A1,Sample F,100.0,0.0,0.0,0.0,0.0,0.0,0.0,0.0,0.0,50.0,0.0,0.0,5.0,0.0,2.0,0.0,1.3,1.0,0.0,3.0,2.0,1.0,CBS,CBS,,,Antioxidant,6PPD,insoluble,CV,Processing oil,naphthenic,False,,,,,,,,,,,,,,,,,,internal,,,,,7.8,,62.0,,10.7,21.6,500.0,,,107.0,,160.0,150.0,7.8,3.0,160.0,108.0,,,,False
US20040082702A1,Sample G,100.0,0.0,0.0,0.0,0.0,0.0,0.0,0.0,0.0,40.0,0.0,0.0,5.0,0.0,2.0,0.0,1.3,1.0,0.0,3.0,2.0,1.0,CBS,CBS,,,Antioxidant,6PPD,insoluble,CV,Processing oil,naphthenic,False,,,,,,,,,,,,,,,,,,internal,,,,,9.0,,65.0,,10.3,20.8,500.0,,,121.0,,160.0,150.0,9.0,3.0,160.0,108.0,,,,False
US20040082702A1,Sample H,100.0,0.0,0.0,0.0,0.0,0.0,0.0,0.0,0.0,40.0,0.0,0.0,5.0,0.0,2.0,0.0,1.3,1.0,0.0,3.0,2.0,1.0,CBS,CBS,,,Antioxidant,6PPD,insoluble,CV,Processing oil,naphthenic,False,,,,,,,,,,,,,,,,,,internal,,,,,9.9,,68.0,,12.3,23.0,490.0,,,118.0,,160.0,150.0,9.9,3.0,160.0,108.0,,,,False
US20040082702A1,Sample I,100.0,0.0,0.0,0.0,0.0,0.0,0.0,0.0,0.0,20.0,30.0,5.0,5.0,0.0,2.0,0.0,1.4,2.3,0.0,3.0,2.0,2.3,CBS,CBS,,,Antioxidant,6PPD,insoluble,CV,Processing oil,naphthenic,False,Coupling agent,TESPT,,,,,,,,,,,,,,,,internal,,,,,12.9,,67.0,,12.9,23.2,490.0,,,132.0,,160.0,150.0,12.9,3.0,160.0,108.0,,,,False
US20040082702A1,Sample J,100.0,0.0,0.0,0.0,0.0,0.0,0.0,0.0,0.0,20.0,20.0,3.0,5.0,0.0,2.0,0.0,1.4,2.3,0.0,3.0,2.0,2.3,CBS,CBS,,,Antioxidant,6PPD,insoluble,CV,Processing oil,naphthenic,False,Coupling agent,TESPT,,,,,,,,,,,,,,,,internal,,,,,13.7,,71.0,,14.5,22.0,440.0,,,123.0,,160.0,150.0,13.7,3.0,160.0,108.0,,,,False
US20040082702A1,Sample K,100.0,0.0,0.0,0.0,0.0,0.0,0.0,0.0,0.0,20.0,20.0,3.0,5.0,0.0,2.0,0.0,1.4,2.3,0.0,3.0,2.0,2.3,CBS,CBS,,,Antioxidant,6PPD,insoluble,CV,Processing oil,naphthenic,False,Coupling agent,TESPT,,,,,,,,,,,,,,,,internal,,,,,13.5,,70.0,,14.4,23.4,460.0,,,121.0,,160.0,150.0,13.5,3.0,160.0,108.0,,,,False
US20040082702A1,Sample L,100.0,0.0,0.0,0.0,0.0,0.0,0.0,0.0,0.0,20.0,20.0,3.0,5.0,0.0,2.0,0.0,1.4,2.3,0.0,3.0,2.0,2.3,CBS,CBS,,,Antioxidant,6PPD,insoluble,CV,Processing oil,naphthenic,False,Coupling agent,TESPT,,,,,,,,,,,,,,,,internal,,,,,11.5,,66.0,,14.0,21.0,430.0,,,107.0,,160.0,150.0,11.5,3.0,160.0,108.0,,,,False
US20040082702A1,Sample M,100.0,0.0,0.0,0.0,0.0,0.0,0.0,0.0,0.0,20.0,20.0,3.0,5.0,0.0,2.0,0.0,1.4,2.3,0.0,3.0,2.0,2.3,CBS,CBS,,,Antioxidant,6PPD,insoluble,CV,Processing oil,naphthenic,False,Coupling agent,TESPT,,,,,,,,,,,,,,,,internal,,,,,11.2,,67.0,,13.9,22.4,450.0,,,124.0,,160.0,150.0,11.2,3.0,160.0,108.0,,,,False
US20040082702A1,Sample N,100.0,0.0,0.0,0.0,0.0,0.0,0.0,0.0,0.0,20.0,30.0,5.0,5.0,0.0,2.0,0.0,1.4,2.3,0.0,3.0,2.0,2.3,CBS,CBS,,,Antioxidant,6PPD,insoluble,CV,Processing oil,naphthenic,False,Coupling agent,TESPT,,,,,,,,,,,,,,,,internal,,,,,13.2,,66.0,,12.3,21.2,470.0,,,126.0,,160.0,150.0,13.2,3.0,160.0,108.0,,,,False
US20040082702A1,Sample O,100.0,0.0,0.0,0.0,0.0,0.0,0.0,0.0,0.0,20.0,20.0,3.0,5.0,0.0,2.0,0.0,1.4,2.3,0.0,3.0,2.0,2.3,CBS,CBS,,,Antioxidant,6PPD,insoluble,CV,Processing oil,naphthenic,False,Coupling agent,TESPT,,,,,,,,,,,,,,,,internal,,,,,11.5,,66.0,,13.5,21.5,450.0,,,125.0,,160.0,150.0,11.5,3.0,160.0,108.0,,,,False
US20040082702A1,Sample P,100.0,0.0,0.0,0.0,0.0,0.0,0.0,0.0,0.0,20.0,20.0,3.0,5.0,0.0,2.0,0.0,1.4,2.3,0.0,3.0,2.0,2.3,CBS,CBS,,,Antioxidant,6PPD,insoluble,CV,Processing oil,naphthenic,False,Coupling agent,TESPT,,,,,,,,,,,,,,,,internal,,,,,13.6,,65.0,,12.6,21.1,460.0,,,127.0,,160.0,150.0,13.6,3.0,160.0,108.0,,,,False
US20040087703A1,Example 1,0.0,0.0,0.0,0.0,0.0,0.0,100.0,0.0,0.0,0.0,0.0,0.0,0.0,0.0,0.0,0.0,0.0,0.0,0.0,0.0,0.0,0.0,,,,,,,,,,,,,,,,,,,,,,,,,,,,,,,,,,,,,,,,,,,,,,,,,,,,,,False
US20040087703A1,Example 2,0.0,0.0,0.0,0.0,0.0,0.0,100.0,0.0,0.0,0.0,0.0,0.0,0.0,0.0,0.0,0.0,0.0,0.0,0.0,0.0,0.0,0.0,,,,,,,,,,,,,,,,,,,,,,,,,,,,,,,,,,,,,,,,,,,,,,,,,,,,,,False
US20040087703A1,Example 3,0.0,0.0,0.0,0.0,0.0,0.0,100.0,0.0,0.0,0.0,0.0,0.0,0.0,0.0,0.0,0.0,0.0,0.0,0.0,0.0,0.0,0.0,,,,,,,,,,,,,,,,,,,,,,,,,,,,,,,,,,,,,,,,,,,,,,,,,,,,,,False
US20040087703A1,Example 4,0.0,0.0,0.0,0.0,0.0,0.0,100.0,0.0,0.0,0.0,0.0,0.0,0.0,0.0,0.0,0.0,0.0,0.0,0.0,0.0,0.0,0.0,,,,,,,,,,,,,,,,,,,,,,,,,,,,,,,,,,,,,,,,,,,,,,,,,,,,,,False
US20040087703A1,Example 5,0.0,0.0,0.0,0.0,0.0,0.0,100.0,0.0,0.0,0.0,0.0,0.0,0.0,0.0,0.0,0.0,0.0,0.0,0.0,0.0,0.0,0.0,,,,,,,,,,,,,,,,,,,,,,,,,,,,,,,,,,,,,,,,,,,,,,,,,,,,,,False
US20040108034A1,Sample 1,0.0,70.0,30.0,0.0,0.0,0.0,0.0,0.0,0.0,0.0,75.0,12.0,26.5,0.0,3.0,1.5,1.7,3.6,0.0,2.5,3.0,3.6,,,,,,,soluble,CV,process oil,naphthenic,,,,SSBR,,,JSR T596,,Budene 1207,,,,,,,,,,,,,,,,,,,13.7,87.5,387.7,,,89.7,,,,,,,,,primary_accel_type_missing,,True
US20040108034A1,Sample 2,0.0,80.0,20.0,0.0,0.0,0.0,0.0,0.0,0.0,0.0,75.0,12.0,26.5,0.0,3.0,1.5,1.7,3.6,0.0,2.5,3.0,3.6,,,,,,,soluble,CV,process oil,naphthenic,,,,SSBR,8.0,,JSR T596,,Budene 1207,,,,,,,,,,,,,,,,,,,12.0,97.1,430.1,,,98.5,,,,,,,,,primary_accel_type_missing,,True
US20030212185A1,C-1,0.0,70.0,30.0,0.0,0.0,0.0,0.0,0.0,0.0,70.0,0.0,0.0,20.0,0.0,1.9,0.0,1.5,1.5,0.0,2.5,2.0,1.5,CBS,CBS,DPG,DPG,6PPD,6PPD,insoluble,SEV,TDAE,TDAE,False,Si69,TESPT,,,,,,,,,,,,,Zeosil 1165MP,165.0,160.0,internal,100.0,15.0,,,,,65.0,1.85,2.2,20.0,590.0,0.38,,,,165.0,150.0,40.0,1.0,165.0,,,,,False
US20030212185A1,C-2,0.0,70.0,30.0,0.0,0.0,0.0,0.0,0.0,0.0,70.0,0.0,0.0,20.0,6.0,1.9,0.0,1.5,1.5,0.0,2.5,2.0,1.5,CBS,CBS,DPG,DPG,6PPD,6PPD,insoluble,SEV,TDAE,TDAE,False,Si69,TESPT,,,,,,,,,,,,,Zeosil 1165MP,165.0,160.0,internal,105.0,10.0,,,,,79.0,2.3,2.0,19.0,550.0,0.43,,,,165.0,150.0,40.0,1.0,165.0,,,,,False
US20030212185A1,C-3,0.0,70.0,30.0,0.0,0.0,0.0,0.0,0.0,0.0,6.0,80.0,6.4,39.0,0.0,1.9,0.0,1.5,1.5,2.1,2.5,2.0,3.6,CBS,CBS,DPG,DPG,6PPD,6PPD,insoluble,SEV,TDAE,TDAE,False,Si69,TESPT,,,,,,,,,,,,,Zeosil 1165MP,165.0,160.0,internal,75.0,19.0,,,,,66.0,1.9,2.15,19.0,540.0,0.32,,,,165.0,150.0,40.0,1.0,165.0,,,,,False
US20030212185A1,C-4,0.0,70.0,30.0,0.0,0.0,0.0,0.0,0.0,0.0,6.0,80.0,6.4,39.0,6.0,1.9,0.0,1.5,1.5,2.1,2.5,2.0,3.6,CBS,CBS,DPG,DPG,6PPD,6PPD,insoluble,SEV,TDAE,TDAE,False,Si69,TESPT,,,,,,,,,,,,,Zeosil 1165MP,165.0,160.0,internal,70.0,13.0,,,,,80.0,2.2,1.6,15.0,620.0,0.39,,,,165.0,150.0,40.0,1.0,165.0,,,,,False
US20030212185A1,C-5,0.0,60.0,40.0,0.0,0.0,0.0,0.0,0.0,0.0,6.0,80.0,6.4,39.0,0.0,1.9,0.0,1.1,2.0,1.5,2.5,2.0,3.5,CBS,CBS,DPG,DPG,6PPD,6PPD,insoluble,SEV,TDAE,TDAE,False,Si69,TESPT,,,,,,,,,,,,,Zeosil 1165MP,165.0,160.0,internal,93.0,18.0,,,,,67.0,1.8,2.0,21.0,595.0,0.32,,,,165.0,150.0,40.0,1.0,165.0,,,,,False
US20030212185A1,C-6,0.0,60.0,40.0,0.0,0.0,0.0,0.0,0.0,0.0,6.0,80.0,6.4,39.0,6.0,1.9,0.0,1.1,2.0,1.5,2.5,2.0,3.5,CBS,CBS,DPG,DPG,6PPD,6PPD,insoluble,SEV,TDAE,TDAE,False,Si69,TESPT,,,,,,,,,,,,,Zeosil 1165MP,165.0,160.0,internal,81.0,12.0,,,,,78.0,2.1,1.8,18.0,610.0,0.37,,,,165.0,150.0,40.0,1.0,165.0,,,,,False
US20030212185A1,C-7,0.0,60.0,40.0,0.0,0.0,0.0,0.0,0.0,0.0,6.0,80.0,6.4,39.0,6.0,1.9,0.0,1.1,2.0,1.5,2.5,2.0,3.5,CBS,CBS,DPG,DPG,6PPD,6PPD,insoluble,SEV,TDAE,TDAE,False,Si69,TESPT,,,,,,,,,,,,,Zeosil 1165MP,165.0,160.0,internal,74.0,10.0,,,,,79.5,2.1,1.8,19.0,630.0,0.38,,,,165.0,150.0,40.0,1.0,165.0,,,,,False
US20030212185A1,C-8,0.0,60.0,40.0,0.0,0.0,0.0,0.0,0.0,0.0,6.0,80.0,6.4,39.0,6.0,1.9,0.0,1.1,2.0,1.5,2.5,2.0,3.5,CBS,CBS,DPG,DPG,6PPD,6PPD,insoluble,SEV,TDAE,TDAE,False,Si69,TESPT,,,,,,,,,,,,,Zeosil 1165MP,165.0,160.0,internal,76.0,13.0,,,,,77.0,2.1,1.85,18.0,575.0,0.39,,,,165.0,150.0,40.0,1.0,165.0,,,,,False
US20030212185A1,C-9,0.0,60.0,40.0,0.0,0.0,0.0,0.0,0.0,0.0,6.0,80.0,6.4,39.0,6.0,1.9,0.0,1.1,2.0,1.5,2.5,2.0,3.5,CBS,CBS,DPG,DPG,6PPD,6PPD,insoluble,SEV,TDAE,TDAE,False,Si69,TESPT,,,,,,,,,,,,,Zeosil 1165MP,165.0,160.0,internal,79.0,11.0,,,,,77.0,2.1,1.85,17.0,560.0,0.38,,,,165.0,150.0,40.0,1.0,165.0,,,,,False
US20030212185A1,C-10,0.0,70.0,30.0,0.0,0.0,0.0,0.0,0.0,0.0,6.0,80.0,6.4,33.0,0.0,1.4,0.0,1.5,1.5,1.5,2.5,2.0,3.0,CBS,CBS,DPG,DPG,6PPD,6PPD,insoluble,SEV,TDAE,TDAE,False,Si69,TESPT,,,,,,,,,,,,,Zeosil 1165MP,165.0,160.0,internal,90.0,17.0,,,,,68.0,1.9,2.1,19.0,540.0,0.34,,,,165.0,150.0,40.0,1.0,165.0,,,,,False
US20030212185A1,C-11,0.0,70.0,30.0,0.0,0.0,0.0,0.0,0.0,0.0,6.0,80.0,6.4,33.0,5.0,1.4,0.0,1.5,1.5,1.5,2.5,2.0,3.0,CBS,CBS,DPG,DPG,6PPD,6PPD,insoluble,SEV,TDAE,TDAE,False,Si69,TESPT,,,,,,,,,,,,,Zeosil 1165MP,165.0,160.0,internal,91.0,11.0,,,,,72.0,2.0,2.0,20.0,585.0,0.41,,,,165.0,150.0,40.0,1.0,165.0,,,,,False
US20030212185A1,C-12,0.0,70.0,30.0,0.0,0.0,0.0,0.0,0.0,0.0,6.0,80.0,6.4,33.0,5.0,1.4,0.0,1.5,1.5,1.5,2.5,2.0,3.0,CBS,CBS,DPG,DPG,6PPD,6PPD,insoluble,SEV,TDAE,TDAE,False,Si69,TESPT,,,,,,,,,,,,,Zeosil 1165MP,165.0,160.0,internal,84.0,14.0,,,,,78.5,2.5,2.3,18.0,510.0,0.4,,,,165.0,150.0,40.0,1.0,165.0,,,,,False
US20030212185A1,C-13,0.0,70.0,30.0,0.0,0.0,0.0,0.0,0.0,0.0,6.0,80.0,6.4,33.0,5.0,1.4,0.0,1.5,1.5,1.5,2.5,2.0,3.0,CBS,CBS,DPG,DPG,6PPD,6PPD,insoluble,SEV,TDAE,TDAE,False,Si69,TESPT,,,,,,,,,,,,,Zeosil 1165MP,165.0,160.0,internal,85.0,14.0,,,,,78.0,2.0,1.7,17.0,600.0,0.37,,,,165.0,150.0,40.0,1.0,165.0,,,,,False
US20030212185A1,C-14,0.0,70.0,30.0,0.0,0.0,0.0,0.0,0.0,0.0,6.0,80.0,6.4,33.0,4.0,1.4,0.0,1.5,1.5,1.5,2.5,2.0,3.0,CBS,CBS,DPG,DPG,6PPD,6PPD,insoluble,SEV,TDAE,TDAE,False,Si69,TESPT,,,,,,,,,,,,,Zeosil 1165MP,165.0,160.0,internal,78.0,14.0,,,,,77.0,2.2,2.1,18.0,550.0,0.4,,,,165.0,150.0,40.0,1.0,165.0,,,,,False
US20030212185A1,C-15,0.0,70.0,30.0,0.0,0.0,0.0,0.0,0.0,0.0,6.0,70.0,5.6,25.0,4.0,1.9,0.0,1.5,1.5,1.3,2.5,2.0,2.8,CBS,CBS,DPG,DPG,6PPD,6PPD,insoluble,SEV,TDAE,TDAE,False,Si69,TESPT,,,,,,,,,,,,,Zeosil 1165MP,165.0,160.0,internal,88.0,16.0,,,,,74.0,2.1,2.1,19.0,585.0,0.35,,,,165.0,150.0,40.0,1.0,165.0,,,,,False
US20030212185A1,C-16,0.0,70.0,30.0,0.0,0.0,0.0,0.0,0.0,0.0,6.0,70.0,5.6,25.0,4.0,1.9,0.0,1.5,1.5,1.3,2.5,2.0,2.8,CBS,CBS,DPG,DPG,6PPD,6PPD,insoluble,SEV,TDAE,TDAE,False,Si69,TESPT,,,,,,,,,,,,,Zeosil 1165MP,165.0,160.0,internal,88.0,10.0,,,,,74.5,2.5,2.9,17.0,485.0,0.32,,,,165.0,150.0,40.0,1.0,165.0,,,,,False
US20030212185A1,C-17,0.0,70.0,30.0,0.0,0.0,0.0,0.0,0.0,0.0,6.0,80.0,6.4,33.0,0.0,1.4,0.0,1.1,2.0,1.5,2.5,2.0,3.5,CBS,CBS,DPG,DPG,6PPD,6PPD,insoluble,SEV,TDAE,TDAE,False,Si69,TESPT,,,,,,,,,,,,,Zeosil 1165MP,165.0,160.0,internal,,,,,,,70.0,,,,,,,,,165.0,150.0,40.0,1.0,165.0,,,,,False
US20030212185A1,C-18,0.0,70.0,30.0,0.0,0.0,0.0,0.0,0.0,0.0,6.0,80.0,6.4,33.0,5.0,1.4,0.0,1.1,2.0,1.5,2.5,2.0,3.5,CBS,CBS,DPG,DPG,6PPD,6PPD,insoluble,SEV,TDAE,TDAE,False,Si69,TESPT,,,,,,,,,,,,,Zeosil 1165MP,165.0,160.0,internal,,,,,,,82.0,,,,,,,,,165.0,150.0,40.0,1.0,165.0,,,,,False
US20030212185A1,C-19,0.0,70.0,30.0,0.0,0.0,0.0,0.0,0.0,0.0,6.0,80.0,6.4,33.0,4.0,1.4,0.0,1.1,2.0,1.5,2.5,2.0,3.5,CBS,CBS,DPG,DPG,6PPD,6PPD,insoluble,SEV,TDAE,TDAE,False,Si69,TESPT,,,,,,,,,,,,,Zeosil 1165MP,165.0,160.0,internal,,,,,,,79.0,,,,,,,,,165.0,150.0,40.0,1.0,165.0,,,,,False
US20030212185A1,C-20,0.0,70.0,30.0,0.0,0.0,0.0,0.0,0.0,0.0,6.0,80.0,6.4,33.0,3.0,1.4,0.0,1.1,2.0,1.5,2.5,2.0,3.5,CBS,CBS,DPG,DPG,6PPD,6PPD,insoluble,SEV,TDAE,TDAE,False,Si69,TESPT,,,,,,,,,,,,,Zeosil 1165MP,165.0,160.0,internal,,,,,,,77.0,,,,,,,,,165.0,150.0,40.0,1.0,165.0,,,,,False
US20030212185A1,C-21,0.0,70.0,30.0,0.0,0.0,0.0,0.0,0.0,0.0,6.0,80.0,6.4,33.0,2.0,1.4,0.0,1.1,2.0,1.5,2.5,2.0,3.5,CBS,CBS,DPG,DPG,6PPD,6PPD,insoluble,SEV,TDAE,TDAE,False,Si69,TESPT,,,,,,,,,,,,,Zeosil 1165MP,165.0,160.0,internal,,,,,,,74.0,,,,,,,,,165.0,150.0,40.0,1.0,165.0,,,,,False
US20030212185A1,C-22,0.0,100.0,0.0,0.0,0.0,0.0,0.0,0.0,0.0,6.0,82.0,6.6,41.5,0.0,1.9,0.0,1.4,1.5,1.5,2.5,2.0,3.0,CBS,CBS,DPG,DPG,6PPD,6PPD,insoluble,SEV,TDAE,TDAE,False,Si69,TESPT,,,,,,,,,,,,,Zeosil 1165MP,165.0,160.0,internal,,,,,,,72.0,,,,,,,,,165.0,150.0,40.0,1.0,165.0,,,,,False
US20030212185A1,C-23,0.0,100.0,0.0,0.0,0.0,0.0,0.0,0.0,0.0,6.0,82.0,6.6,41.5,4.0,1.9,0.0,1.4,1.5,1.5,2.5,2.0,3.0,CBS,CBS,DPG,DPG,6PPD,6PPD,insoluble,SEV,TDAE,TDAE,False,Si69,TESPT,,,,,,,,,,,,,Zeosil 1165MP,165.0,160.0,internal,,,,,,,82.0,,,,,,,,,165.0,150.0,40.0,1.0,165.0,,,,,False
US20030212185A1,C-24,0.0,70.0,30.0,0.0,0.0,0.0,0.0,0.0,0.0,6.0,80.0,4.8,33.0,0.0,1.9,0.0,1.1,2.0,1.1,2.5,2.0,3.1,CBS,CBS,DPG,DPG,6PPD,6PPD,insoluble,SEV,TDAE,TDAE,False,Si69,TESPT,,,,,,,,,,,,,Zeosil 1165MP,165.0,160.0,internal,71.0,,,,,,,1.8,,,,,,,,165.0,150.0,40.0,1.0,165.0,,,,,False
US20030212185A1,C-25,0.0,70.0,30.0,0.0,0.0,0.0,0.0,0.0,0.0,6.0,80.0,4.8,33.0,5.0,1.9,0.0,1.1,2.0,1.1,2.5,2.0,3.1,CBS,CBS,DPG,DPG,6PPD,6PPD,insoluble,SEV,TDAE,TDAE,False,Si69,TESPT,,,,,,,,,,,,,Zeosil 1165MP,165.0,160.0,internal,64.0,,,,,,,1.9,,,,,,,,165.0,150.0,40.0,1.0,165.0,,,,,False
US20040039104A1,Sample 1,40.0,60.0,0.0,0.0,0.0,0.0,0.0,0.0,0.0,50.0,0.0,0.0,12.5,0.0,2.75,1.5,1.5,1.0,0.0,5.0,2.5,1.0,Accelerators,,,,,,,,Process Oil,paraffinic,False,,,SSBR,3.7,4.4,,,,,,,,,,,,,,,,,,,,,,3.72,17.5,749.0,,,68.0,,,,,,,,,primary_accel_type_missing,,True
US20040039104A1,Sample 2,40.0,60.0,0.0,0.0,0.0,0.0,0.0,0.0,0.0,50.0,0.0,0.0,12.5,0.0,2.75,1.5,1.5,1.0,0.0,5.0,2.5,1.0,Accelerators,,,,,,,,Process Oil,paraffinic,False,,,SSBR,5.8,4.2,,,,,,,,,,,,,,,,,,,,,,5.93,22.2,644.0,,,63.0,,,,,,,,,primary_accel_type_missing,,True
US20040039104A1,Sample 3,40.0,60.0,0.0,0.0,0.0,0.0,0.0,0.0,0.0,50.0,0.0,0.0,12.5,0.0,2.75,1.5,1.5,1.0,0.0,5.0,2.5,1.0,Accelerators,,,,,,,,Process Oil,paraffinic,False,,,SSBR,8.3,3.9,,,,,,,,,,,,,,,,,,,,,,3.49,19.8,784.0,,,67.0,,,,,,,,,primary_accel_type_missing,,True
US20040039104A1,Sample 4,40.0,60.0,0.0,0.0,0.0,0.0,0.0,0.0,0.0,50.0,0.0,0.0,12.5,0.0,2.75,1.5,1.5,1.0,0.0,5.0,2.5,1.0,Accelerators,,,,,,,,Process Oil,paraffinic,False,,,SSBR,10.6,3.1,,,,,,,,,,,,,,,,,,,,,,5.56,23.4,644.0,,,71.0,,,,,,,,,primary_accel_type_missing,,True
US20040039104A1,Sample 5,40.0,60.0,0.0,0.0,0.0,0.0,0.0,0.0,0.0,50.0,0.0,0.0,12.5,0.0,2.75,1.5,1.5,1.0,0.0,5.0,2.5,1.0,Accelerators,,,,,,,,Process Oil,paraffinic,False,,,SSBR,12.9,4.1,,,,,,,,,,,,,,,,,,,,,,3.4,17.7,792.0,,,74.0,,,,,,,,,primary_accel_type_missing,,True
US20040039104A1,Sample 6,40.0,60.0,0.0,0.0,0.0,0.0,0.0,0.0,0.0,50.0,0.0,0.0,12.5,0.0,2.75,1.5,1.5,1.0,0.0,5.0,2.5,1.0,Accelerators,,,,,,,,Process Oil,paraffinic,False,,,SSBR,21.5,3.1,,,,,,,,,,,,,,,,,,,,,,3.44,18.1,757.0,,,82.0,,,,,,,,,primary_accel_type_missing,,True
US20040039104A1,Sample 7,40.0,60.0,0.0,0.0,0.0,0.0,0.0,0.0,0.0,50.0,0.0,0.0,12.5,0.0,2.75,1.5,1.5,1.0,0.0,5.0,2.5,1.0,Accelerators,,,,,,,,Process Oil,paraffinic,False,,,SSBR,27.4,2.7,,,,,,,,,,,,,,,,,,,,,,5.0,20.4,693.0,,,97.0,,,,,,,,,primary_accel_type_missing,,True
US20040039104A1,Sample 8,40.0,60.0,0.0,0.0,0.0,0.0,0.0,0.0,0.0,50.0,0.0,0.0,12.5,0.0,2.75,1.5,1.5,1.0,0.0,5.0,2.5,1.0,Accelerators,,,,,,,,Process Oil,paraffinic,False,,,SSBR,37.9,2.5,,,,,,,,,,,,,,,,,,,,,,3.7,16.8,725.0,,,119.0,,,,,,,,,primary_accel_type_missing,,True
US20040039104A1,Sample 9,0.0,100.0,0.0,0.0,0.0,0.0,0.0,0.0,0.0,50.0,0.0,0.0,12.5,0.0,0.75,0.0,1.5,0.9,0.0,5.0,2.5,0.9,Accelerators,,,,,,,,Process Oil,paraffinic,False,,,SSBR,,,,,,,,,,,,,,,,,,,,,,,,5.4,14.2,513.0,,,59.0,,,,,,,,,primary_accel_type_missing,,True
US20040039104A1,Sample 10,0.0,100.0,0.0,0.0,0.0,0.0,0.0,0.0,0.0,50.0,0.0,0.0,12.5,0.0,0.75,0.0,1.5,0.9,0.0,5.0,2.5,0.9,Accelerators,,,,,,,,Process Oil,paraffinic,False,,,ESBR,,,,,,,,,,,,,,,,,,,,,,,,6.2,10.3,421.0,,,78.0,,,,,,,,,primary_accel_type_missing,,True
US20040177907A1,Sample 1,0.0,80.0,20.0,0.0,0.0,0.0,0.0,0.0,0.0,0.0,75.0,12.0,26.5,0.0,3.0,1.5,1.7,3.6,0.0,2.5,3.0,3.6,,,,,,,,,,,,,,SSBR,,,JSR T596,,Budene® 1207,,,,,,,,,,,,,,,,,63.4,,13.7,87.5,387.7,,,89.7,68.4,,,,,,,,primary_accel_type_missing,,True
US20040177907A1,Sample 2,0.0,70.0,30.0,0.0,0.0,0.0,0.0,0.0,0.0,0.0,75.0,12.0,26.5,0.0,3.0,1.5,1.7,3.6,0.0,2.5,3.0,3.6,,,,,,,,,,,,,,SSBR,,,JSR T596 SSBR,,Budene® 1207 polybutadiene,,,,,,,,,,,,,,,,,62.3,,12.0,97.1,430.1,,,98.5,65.6,,,,,,,,primary_accel_type_missing,,True
US20040177907A1,Sample A,100.0,0.0,0.0,0.0,0.0,0.0,0.0,0.0,0.0,55.0,0.0,0.0,2.0,0.0,1.5,0.0,1.0,2.0,0.0,3.0,3.0,2.0,Accelerator(s),,,,Antioxidant,,,,Paraffinic processing oil,paraffinic,,,,,,,,,,CV60,,high structure carbon black,,,,,,,,,,,,,,71.0,,15.9,,490.0,,,108.0,58.0,165.0,150.0,32.0,2.0,165.0,115.0,,primary_accel_type_missing,,True
US20040177907A1,Sample B,100.0,0.0,0.0,0.0,0.0,0.0,0.0,0.0,0.0,40.0,15.0,4.0,2.0,0.0,1.5,0.0,1.0,2.0,0.0,3.0,3.0,2.0,Accelerator(s),,,,Antioxidant,,,,Paraffinic processing oil,paraffinic,,Coupling agent,,,,,,,,CV60,,high structure carbon black,,,,,,,,,,,,,,66.0,,14.3,,470.0,,,120.0,67.0,165.0,150.0,32.0,2.0,165.0,115.0,,primary_accel_type_missing,,True
US20040177907A1,Sample C,100.0,0.0,0.0,0.0,0.0,0.0,0.0,0.0,0.0,32.0,25.0,6.5,2.0,0.0,1.5,0.0,1.0,2.0,0.0,3.0,3.0,2.0,Accelerator(s),,,,Antioxidant,,,,Paraffinic processing oil,paraffinic,,Coupling agent,,,,,,,,CV60,,high structure carbon black,,,,,,,,,,,,,,68.0,,15.5,,480.0,,,110.0,68.0,165.0,150.0,32.0,2.0,165.0,115.0,,primary_accel_type_missing,,True
US20040177907A1,Sample D,70.0,0.0,30.0,0.0,0.0,0.0,0.0,0.0,0.0,32.0,25.0,6.5,2.0,0.0,1.5,0.0,1.0,2.0,0.0,3.0,3.0,2.0,Accelerator(s),,,,Antioxidant,,,,Paraffinic processing oil,paraffinic,,Coupling agent,,,,,,,,CV60,,high structure carbon black,,,,,,,,,,,,,,66.0,,13.5,,480.0,,,53.0,70.0,165.0,150.0,32.0,2.0,165.0,115.0,,primary_accel_type_missing,,True
US20040177907A1,Sample E,50.0,20.0,30.0,0.0,0.0,0.0,0.0,0.0,0.0,32.0,25.0,6.5,2.0,0.0,1.5,0.0,1.0,2.0,0.0,3.0,3.0,2.0,Accelerator(s),,,,Antioxidant,,,,Paraffinic processing oil,paraffinic,,Coupling agent,,SSBR,,,Plioflex 1502NN,,,CV60,,high structure carbon black,,,,,,,,,,,,,,68.0,,13.7,,480.0,,,50.0,66.0,165.0,150.0,32.0,2.0,165.0,115.0,,primary_accel_type_missing,,True
US20040177907A1,Sample F,50.0,20.0,30.0,0.0,0.0,0.0,0.0,0.0,0.0,32.0,25.0,6.5,2.0,0.0,1.5,0.0,1.0,2.0,0.0,3.0,3.0,2.0,Accelerator(s),,,,Antioxidant,,,,Paraffinic processing oil,paraffinic,,Coupling agent,,SSBR,8.0,,,,,CV60,,high structure carbon black,,,,,,,,,,,,,,67.0,,12.9,,480.0,,,38.0,64.0,165.0,150.0,32.0,2.0,165.0,115.0,,primary_accel_type_missing,,True
US20050049344A1,Example 1,0.0,70.0,30.0,0.0,0.0,0.0,0.0,0.0,0.0,6.0,80.0,6.0,0.0,0.0,0.0,0.0,1.5,0.0,0.0,0.0,0.0,0.0,sulphenamide accelerator,,DPG,DPG,,,insoluble,,extender oil for the SBR,,False,TESPT,TESPT,,,,,,,,,,,,,HD silica,,,internal,,,,,,,,,,,,,,,,165.0,,,1.0,165.0,,,,,False
US20050049344A1,Example 2,0.0,70.0,30.0,0.0,0.0,0.0,0.0,0.0,0.0,6.0,80.0,6.0,0.0,0.0,0.0,0.0,1.5,0.0,0.0,0.0,0.0,0.0,,,,,,,,,,,,,,,,,,,,,,,,,,,,,,,,,,,,,,,,,,,,,165.0,,,1.0,165.0,,,,,False
US20050049344A1,Example 3,0.0,70.0,30.0,0.0,0.0,0.0,0.0,0.0,0.0,6.0,80.0,6.0,0.0,0.0,0.0,0.0,1.5,0.0,0.0,0.0,0.0,0.0,,,,,,,,,,,,,,,,,,,,,,,,,,,,,,,,,,,,,,,,,,,,,165.0,,,1.0,165.0,,,,,False
US20050043448A1,C-1,0.0,70.0,30.0,0.0,0.0,0.0,0.0,0.0,0.0,70.0,0.0,0.0,20.0,0.0,1.9,0.0,1.5,1.5,0.0,2.5,2.0,1.5,N-cyclohexyl-2-benzothiazyl sulphenamide (Santocure CBS),CBS,,,"N-1,3-dimethylbutyl-N-phenylparaphenylenediamine (Santoflex 6-PPD)",6PPD,insoluble,SEV,total aromatic oil (including extender oil for the SBR),TDAE,True,,,SSBR,26.5,59.5,,93.0,,,,N234,,,,,,,internal,,,,,,,65.0,1.85,2.2,,,,,,,165.0,150.0,40.0,1.0,165.0,,,,,False
US20050043448A1,C-2,0.0,70.0,30.0,0.0,0.0,0.0,0.0,0.0,0.0,70.0,0.0,0.0,20.0,6.0,1.9,0.0,1.5,1.5,0.0,2.5,2.0,1.5,N-cyclohexyl-2-benzothiazyl sulphenamide (Santocure CBS),CBS,,,"N-1,3-dimethylbutyl-N-phenylparaphenylenediamine (Santoflex 6-PPD)",6PPD,insoluble,SEV,total aromatic oil (including extender oil for the SBR),TDAE,True,,,SSBR,26.5,59.5,,93.0,,,,N234,,,,,,,internal,,,,,,,73.0,2.3,2.0,,,,,,,165.0,150.0,40.0,1.0,165.0,,,,,False
US20050043448A1,C-3,0.0,70.0,30.0,0.0,0.0,0.0,0.0,0.0,0.0,6.0,80.0,6.4,39.0,0.0,1.9,0.0,1.5,1.5,0.0,2.5,2.0,1.5,N-cyclohexyl-2-benzothiazyl sulphenamide (Santocure CBS),CBS,diphenylguanidine (Perkacit DPG),DPG,"N-1,3-dimethylbutyl-N-phenylparaphenylenediamine (Santoflex 6-PPD)",6PPD,insoluble,SEV,total aromatic oil (including extender oil for the SBR),TDAE,True,TESPT (Si69),TESPT,SSBR,26.5,59.5,,93.0,,,,N234,,,,Zeosil 1165 MP,160.0,160.0,internal,,,,,,,66.0,1.9,2.15,,,,,,,165.0,150.0,40.0,1.0,165.0,,,,,False
US20050043448A1,C-4,0.0,70.0,30.0,0.0,0.0,0.0,0.0,0.0,0.0,6.0,80.0,6.4,39.0,6.0,1.9,0.0,1.5,1.5,0.0,2.5,2.0,1.5,N-cyclohexyl-2-benzothiazyl sulphenamide (Santocure CBS),CBS,diphenylguanidine (Perkacit DPG),DPG,"N-1,3-dimethylbutyl-N-phenylparaphenylenediamine (Santoflex 6-PPD)",6PPD,insoluble,SEV,total aromatic oil (including extender oil for the SBR),TDAE,True,TESPT (Si69),TESPT,SSBR,26.5,59.5,,93.0,,,,N234,,,,Zeosil 1165 MP,160.0,160.0,internal,,,,,,,73.0,2.2,1.6,,,,,,,165.0,150.0,40.0,1.0,165.0,,,,,False
US20050043448A1,C-5,0.0,70.0,30.0,0.0,0.0,0.0,0.0,0.0,0.0,6.0,80.0,6.4,39.0,8.0,1.9,0.0,1.5,1.5,0.0,2.5,2.0,1.5,N-cyclohexyl-2-benzothiazyl sulphenamide (Santocure CBS),CBS,diphenylguanidine (Perkacit DPG),DPG,"N-1,3-dimethylbutyl-N-phenylparaphenylenediamine (Santoflex 6-PPD)",6PPD,insoluble,SEV,total aromatic oil (including extender oil for the SBR),TDAE,True,TESPT (Si69),TESPT,SSBR,26.5,59.5,,93.0,,,,N234,,,,Zeosil 1165 MP,160.0,160.0,internal,,,,,,,77.0,2.4,2.1,,,,,,,165.0,150.0,40.0,1.0,165.0,,,,,False
US20050043448A1,C-6,0.0,70.0,30.0,0.0,0.0,0.0,0.0,0.0,0.0,6.0,80.0,6.4,39.0,2.0,1.9,0.0,1.5,1.5,0.0,2.5,2.0,1.5,N-cyclohexyl-2-benzothiazyl sulphenamide (Santocure CBS),CBS,diphenylguanidine (Perkacit DPG),DPG,"N-1,3-dimethylbutyl-N-phenylparaphenylenediamine (Santoflex 6-PPD)",6PPD,insoluble,SEV,total aromatic oil (including extender oil for the SBR),TDAE,True,TESPT (Si69),TESPT,SSBR,26.5,59.5,,93.0,,,,N234,,,,Zeosil 1165 MP,160.0,160.0,internal,,,,,,,69.0,2.1,2.1,,,,,,,165.0,150.0,40.0,1.0,165.0,,,,,False
US20050043448A1,C-7,0.0,70.0,30.0,0.0,0.0,0.0,0.0,0.0,0.0,6.0,60.0,6.4,39.0,2.0,1.9,0.0,1.5,1.5,0.0,2.5,2.0,1.5,N-cyclohexyl-2-benzothiazyl sulphenamide (Santocure CBS),CBS,diphenylguanidine (Perkacit DPG),DPG,"N-1,3-dimethylbutyl-N-phenylparaphenylenediamine (Santoflex 6-PPD)",6PPD,insoluble,SEV,total aromatic oil (including extender oil for the SBR),TDAE,True,TESPT (Si69),TESPT,SSBR,26.5,59.5,,93.0,,,,N234,,,,Zeosil 1165 MP,160.0,160.0,internal,,,,,,,66.0,1.8,1.8,,,,,,,165.0,150.0,40.0,1.0,165.0,,,,,False
US20060058442A1,Example 1,0.0,100.0,0.0,0.0,0.0,0.0,0.0,0.0,0.0,0.0,0.0,0.0,0.0,0.0,0.0,0.0,0.0,0.0,0.0,0.0,0.0,0.0,,,,,,,,,,,,,,,,,,,,,,,,,,,,,,,,,,,,,,,,,,,,,,,,,,,,,,False
US20060058442A1,Comparative Example A,0.0,100.0,0.0,0.0,0.0,0.0,0.0,0.0,0.0,0.0,0.0,0.0,0.0,0.0,0.0,0.0,0.0,0.0,0.0,0.0,0.0,0.0,,,,,,,,,,,,,,,,,,,,,,,,,,,,,,,,,,,,,,,,,,,,,,,,,,,,,,False
US20040210005A1,Sample 1,40.0,60.0,0.0,0.0,0.0,0.0,0.0,0.0,0.0,50.0,0.0,0.0,12.5,0.0,2.75,1.5,1.5,1.0,0.0,5.0,2.5,1.0,Accelerators2,,,,Antidegradants1,,insoluble,CV,Process Oil,naphthenic,False,,,SSBR,3.7,4.4,,,,,,,,,,,,,,,,,,,,,,3.72,17.5,749.0,,,68.0,,,160.0,74.0,,,,,primary_accel_type_missing,,True
US20040210005A1,Sample 2,40.0,60.0,0.0,0.0,0.0,0.0,0.0,0.0,0.0,50.0,0.0,0.0,12.5,0.0,2.75,1.5,1.5,1.0,0.0,5.0,2.5,1.0,Accelerators2,,,,Antidegradants1,,insoluble,CV,Process Oil,naphthenic,False,,,SSBR,5.8,4.2,,,,,,,,,,,,,,,,,,,,,,5.93,22.2,644.0,,,63.0,,,160.0,74.0,,,,,primary_accel_type_missing,,True
US20040210005A1,Sample 3,40.0,60.0,0.0,0.0,0.0,0.0,0.0,0.0,0.0,50.0,0.0,0.0,12.5,0.0,2.75,1.5,1.5,1.0,0.0,5.0,2.5,1.0,Accelerators2,,,,Antidegradants1,,insoluble,CV,Process Oil,naphthenic,False,,,SSBR,8.3,3.9,,,,,,,,,,,,,,,,,,,,,,3.49,19.8,784.0,,,67.0,,,160.0,74.0,,,,,primary_accel_type_missing,,True
US20040210005A1,Sample 4,40.0,60.0,0.0,0.0,0.0,0.0,0.0,0.0,0.0,50.0,0.0,0.0,12.5,0.0,2.75,1.5,1.5,1.0,0.0,5.0,2.5,1.0,Accelerators2,,,,Antidegradants1,,insoluble,CV,Process Oil,naphthenic,False,,,SSBR,10.6,3.1,,,,,,,,,,,,,,,,,,,,,,5.56,23.4,644.0,,,71.0,,,160.0,74.0,,,,,primary_accel_type_missing,,True
US20040210005A1,Sample 5,40.0,60.0,0.0,0.0,0.0,0.0,0.0,0.0,0.0,50.0,0.0,0.0,12.5,0.0,2.75,1.5,1.5,1.0,0.0,5.0,2.5,1.0,Accelerators2,,,,Antidegradants1,,insoluble,CV,Process Oil,naphthenic,False,,,SSBR,12.9,4.1,,,,,,,,,,,,,,,,,,,,,,3.4,17.7,792.0,,,74.0,,,160.0,74.0,,,,,primary_accel_type_missing,,True
US20040210005A1,Sample 6,40.0,60.0,0.0,0.0,0.0,0.0,0.0,0.0,0.0,50.0,0.0,0.0,12.5,0.0,2.75,1.5,1.5,1.0,0.0,5.0,2.5,1.0,Accelerators2,,,,Antidegradants1,,insoluble,CV,Process Oil,naphthenic,False,,,SSBR,21.5,3.1,,,,,,,,,,,,,,,,,,,,,,3.44,18.1,757.0,,,82.0,,,160.0,74.0,,,,,primary_accel_type_missing,,True
US20040210005A1,Sample 7,40.0,60.0,0.0,0.0,0.0,0.0,0.0,0.0,0.0,50.0,0.0,0.0,12.5,0.0,2.75,1.5,1.5,1.0,0.0,5.0,2.5,1.0,Accelerators2,,,,Antidegradants1,,insoluble,CV,Process Oil,naphthenic,False,,,SSBR,27.4,2.7,,,,,,,,,,,,,,,,,,,,,,5.0,20.4,693.0,,,97.0,,,160.0,74.0,,,,,primary_accel_type_missing,,True
US20040210005A1,Sample 8,40.0,60.0,0.0,0.0,0.0,0.0,0.0,0.0,0.0,50.0,0.0,0.0,12.5,0.0,2.75,1.5,1.5,1.0,0.0,5.0,2.5,1.0,Accelerators2,,,,Antidegradants1,,insoluble,CV,Process Oil,naphthenic,False,,,SSBR,37.9,2.5,,,,,,,,,,,,,,,,,,,,,,3.7,16.8,725.0,,,119.0,,,160.0,74.0,,,,,primary_accel_type_missing,,True
US20040210005A1,Sample 9,0.0,100.0,0.0,0.0,0.0,0.0,0.0,0.0,0.0,50.0,0.0,0.0,12.5,0.0,0.75,0.0,1.5,0.9,0.0,5.0,2.5,0.9,Accelerators2,,,,Antidegradants1,,insoluble,CV,Processing Oil,naphthenic,False,,,SSBR,,,Trans SBR3,,,,,,,,,,,,,,,,,,,,,5.4,14.2,513.0,,,59.0,,,,,,,,,primary_accel_type_missing,,True
US20040210005A1,Sample 10,0.0,100.0,0.0,0.0,0.0,0.0,0.0,0.0,0.0,50.0,0.0,0.0,12.5,0.0,0.75,0.0,1.5,0.9,0.0,5.0,2.5,0.9,Accelerators2,,,,Antidegradants1,,insoluble,CV,Processing Oil,naphthenic,False,,,ESBR,,,Emulsion SBR4,,,,,,,,,,,,,,,,,,,,,6.2,10.3,421.0,,,78.0,,,,,,,,,primary_accel_type_missing,,True
US20040210005A1,Sample 11,15.0,85.0,0.0,0.0,0.0,0.0,0.0,0.0,0.0,65.0,0.0,0.0,19.0,0.0,0.75,0.0,1.65,0.9,0.0,5.0,2.5,0.9,,,,,,,insoluble,CV,Aromatic process oil,naphthenic,False,,,ESBR,,,,,,,,,,,,,,,,,,,,21.0,,68.7,1.48,6.22,14.51,578.0,,0.206,126.0,,,160.0,74.0,,,,,primary_accel_type_missing,,True
US20040210005A1,Sample 12,15.0,85.0,0.0,0.0,0.0,0.0,0.0,0.0,0.0,65.0,0.0,0.0,16.0,0.0,0.75,0.0,1.9,0.9,0.0,5.0,2.5,0.9,,,,,,,insoluble,CV,Aromatic process oil,naphthenic,False,,,SSBR,,,,,,,,,,,,,,,,,,,,13.35,,65.9,1.36,6.16,13.59,529.0,,0.182,76.0,,,160.0,74.0,,,,,primary_accel_type_missing,,True
US20050239946A1,Control Example A,0.0,100.0,0.0,0.0,0.0,0.0,0.0,0.0,0.0,50.0,35.0,3.15,29.16,0.0,0.95,1.5,2.3,5.5,0.0,1.7,0.5,5.5,,,,,Antidegradant,other,insoluble,CV,Aromatic Process Oil,TDAE,False,Disulfide Silane,TESPD,ESBR,20.0,58.0,"Tin coupled, 20% styrene, 58% vinyl",,,,,,,,,,,,internal,50.1,826.0,,,,,,,,15.71,398.0,0.3887,0.2205,,,155.0,,,3.0,155.0,105.0,,primary_accel_type_missing,,True
US20050239946A1,Experimental Example 1,0.0,100.0,0.0,0.0,0.0,0.0,0.0,0.0,0.0,50.0,35.0,3.15,29.16,0.0,0.95,1.5,2.3,5.5,0.0,1.7,0.5,5.5,,,,,Antidegradant,other,insoluble,CV,Aromatic Process Oil,TDAE,False,Disulfide Silane,TESPD,ESBR,20.0,58.0,"Tin coupled, 20% styrene, 58% vinyl",,,,,,,,,,,,internal,50.8,865.0,,,,,,,,17.62,466.0,0.3812,0.2064,,,155.0,,,3.0,155.0,105.0,,primary_accel_type_missing,,True
US20050137316A1,Control Sample B,0.0,30.0,70.0,0.0,0.0,0.0,0.0,0.0,0.0,38.0,10.0,2.0,8.0,0.0,3.0,0.0,1.5,1.1,0.0,2.5,2.0,1.1,sulfenamide,other,thiuram,other,Antidegradants,other,insoluble,SEV,Processing oils,other,False,bis-(3-triethoxysilylpropyl) polysulfide,other,SSBR,25.0,52.0,Solflex 2552,95.0,Budene 1280,,,N299,,,,HiSil 210,,,internal,,,,,,,,,,,,,,,,170.0,,,2.0,145.0,115.0,,,"primary_accel_type_mismatch(raw='sulfenamide',llm='other',ref='other'); secondary_accel_type_mismatch(raw='thiuram',llm='other',ref='other')",True
US20050137316A1,Sample C,0.0,0.0,70.0,0.0,0.0,30.0,0.0,0.0,0.0,38.0,10.0,2.0,8.0,0.0,3.0,0.0,1.5,1.1,0.0,2.5,2.0,1.1,sulfenamide,other,thiuram,other,Antidegradants,other,insoluble,SEV,Processing oils,other,False,bis-(3-triethoxysilylpropyl) polysulfide,other,SSBR,,,,95.0,Budene 1280,,,N299,,,,HiSil 210,,,internal,,,,,,,,,,,,,,,,170.0,,,2.0,145.0,115.0,,,"primary_accel_type_mismatch(raw='sulfenamide',llm='other',ref='other'); secondary_accel_type_mismatch(raw='thiuram',llm='other',ref='other')",True
US20070175557A1,Sample A,0.0,54.0,46.0,0.0,0.0,0.0,0.0,0.0,0.0,10.0,110.0,13.2,34.9,0.0,2.0,1.5,1.0,6.0,0.0,2.0,2.0,6.0,N-tert butyl-2-benzothiazyl sulfenamide,TBBS,diphenyl guanidine,DPG,paraphenylene diamine type,6PPD,soluble,CV,rubber processing oil,TDAE,True,NXT™ Silane (3-octanoylthio-1-propyltriethoxysilane),NXT,SSBR,21.0,50.0,SLR-4601 (tin coupled amine func.),95.0,Budene 1208,,,N120,,,,Zeosil 1165MP,,,internal,,,,,,,72.0,,10.7,13.4,400.0,,,,,160.0,160.0,14.0,3.0,160.0,110.0,,,,False
US20070175557A1,Sample B,0.0,67.0,33.0,0.0,0.0,0.0,0.0,0.0,0.0,27.0,63.0,2.3,32.6,5.6,2.0,1.5,0.75,3.8,0.0,2.0,2.0,3.8,N-tert butyl-2-benzothiazyl sulfenamide,TBBS,diphenyl guanidine,DPG,paraphenylene diamine type,6PPD,soluble,CV,rubber processing oil,TDAE,True,NXT™ Silane (3-octanoylthio-1-propyltriethoxysilane),NXT,SSBR,21.0,50.0,SLR-4601 (tin coupled amine func.),95.0,Budene 1208,,,N120,,,,Zeosil 1165MP,,,internal,,,,,,,64.0,,8.3,15.5,526.0,,,,,160.0,160.0,14.0,3.0,160.0,110.0,,,,False
US20060116457A1,C-1,0.0,70.0,30.0,0.0,0.0,0.0,0.0,0.0,0.0,6.0,80.0,6.4,33.3,0.0,1.9,1.5,1.1,2.0,1.5,2.5,2.0,3.5,Santocure CBS,CBS,,,Santoflex 6-PPD,6PPD,insoluble,SEV,total aromatic oil (including extender oil for the SBR),TDAE,True,Si69 (TESPT),TESPT,SSBR,25.0,58.0,,93.0,,,,N234,,,,Zeosil 1165 MP,160.0,160.0,Banbury,99.0,,,,,,,2.2,2.3,19.5,520.0,,,,,165.0,150.0,45.0,2.0,165.0,,,secondary_accel_type_missing,,True
US20060116457A1,C-2,0.0,70.0,30.0,0.0,0.0,0.0,0.0,0.0,0.0,0.3,80.0,6.4,33.3,0.0,1.9,1.5,1.1,2.0,1.5,2.5,2.0,3.5,Santocure CBS,CBS,,,Santoflex 6-PPD,6PPD,insoluble,SEV,total aromatic oil (including extender oil for the SBR),TDAE,True,Si69 (TESPT),TESPT,SSBR,25.0,58.0,,93.0,,,,N772,,,,Zeosil 1165 MP,160.0,160.0,Banbury,92.0,,,,,,,1.8,2.0,18.3,530.0,,,,,165.0,150.0,45.0,2.0,165.0,,,secondary_accel_type_missing,,True
US20060116457A1,C-3,0.0,70.0,30.0,0.0,0.0,0.0,0.0,0.0,0.0,6.0,80.0,6.4,33.0,0.0,1.9,1.5,1.1,2.0,1.5,2.5,2.0,3.5,Santocure CBS,CBS,,,Santoflex 6-PPD,6PPD,insoluble,SEV,total aromatic oil (including extender oil for the SBR),TDAE,True,Si69 (TESPT),TESPT,SSBR,25.0,58.0,,93.0,,,,N234,,,,Zeosil 1165 MP,160.0,160.0,Banbury,,,,,,,,,,,,,,,,165.0,150.0,45.0,2.0,165.0,,,secondary_accel_type_missing,,True
US20060116457A1,C-4,0.0,70.0,30.0,0.0,0.0,0.0,0.0,0.0,0.0,0.3,80.0,6.4,13.0,15.0,1.9,1.5,1.1,2.0,1.5,2.5,2.0,3.5,Santocure CBS,CBS,,,Santoflex 6-PPD,6PPD,insoluble,SEV,MES oil (Flexon 683) + plasticising hydrocarbon resin (R2495),MES,True,Si69 (TESPT),TESPT,SSBR,25.0,58.0,,93.0,,,,N772,,,,Zeosil 1165 MP,160.0,160.0,Banbury,,,,,,,,,,,,,,,,165.0,150.0,45.0,2.0,165.0,,,secondary_accel_type_missing,,True
US20060116457A1,C-5,0.0,70.0,30.0,0.0,0.0,0.0,0.0,0.0,0.0,0.3,80.0,6.4,17.0,11.0,1.9,1.5,1.1,2.0,1.5,2.5,2.0,3.5,Santocure CBS,CBS,,,Santoflex 6-PPD,6PPD,insoluble,SEV,glycerol trioleate (Lubrirob Tod 1880) + plasticising hydrocarbon resin (R2495),TDAE,True,Si69 (TESPT),TESPT,SSBR,25.0,58.0,,93.0,,,,N772,,,,Zeosil 1165 MP,160.0,160.0,Banbury,,,,,,,,,,,,,,,,165.0,150.0,45.0,2.0,165.0,,,secondary_accel_type_missing,,True
US20070078210A1,2A (control),20.0,80.0,0.0,0.0,0.0,0.0,0.0,0.0,0.0,60.0,0.0,0.0,0.0,0.0,3.25,0.0,1.0,1.3,0.5,3.0,1.0,1.8,N-tert-butyl-2-benzothiazole sulfenamide,TBBS,diphenylguanidine,DPG,amine type antidegradants including paraphenylene diamines and polymerized quinoline,TMQ,insoluble,CV,,,False,X266S,TESPD,ESBR,23.0,,,,Budene 1208,CV60,,N550 ASTM,,,,Zeopol 8745,,,internal,,,0.13,4.03,9.14,6.31,,,,,,,,,,,150.0,,2.0,,,,,,False
US20070078210A1,2B,20.0,80.0,0.0,0.0,0.0,0.0,0.0,0.0,0.0,60.0,0.0,0.0,0.0,0.0,3.25,0.0,1.0,1.3,0.5,3.0,1.0,1.8,N-tert-butyl-2-benzothiazole sulfenamide,TBBS,diphenylguanidine,DPG,amine type antidegradants including paraphenylene diamines and polymerized quinoline,TMQ,insoluble,CV,,,False,X266S,TESPD,ESBR,23.0,,,,Budene 1208,CV60,,N550 ASTM,,,,Zeopol 8745,,,internal,,,0.13,3.5,8.76,7.25,,,,,,,,,,,150.0,,2.0,,,,,,False
