Repository: aimclub/CoScientist

# Supplementary material: CoScientist demo, AAAI-27 Demonstrations

## Contents
- `prompt.txt`: the prompt given to CoScientist and to the opencode baseline (the baseline got one extra line naming the local dataset path).
- `prompt_followup.txt`: the second user turn in the CoScientist session, asking for MCP servers from the two methods that ran.
- `coscientist_report.md`: the report CoScientist generated from its research graph (English, run `tyre-main-2`).
- `coscientist_run_summary.md`: time per agent, tool calls, tokens, cost, graph size, hypotheses and verdicts.
- `opencode_report.md`: the report written by the opencode baseline on the same prompt and model (GLM-5.3).

File: docs/aaai27-demo/supplementary/dataset/tires_2.csv (part 8 of 32)
CN102656023B,W3,0.0,50.0,50.0,0.0,0.0,0.0,0.0,0.0,0.0,0.0,0.0,0.0,0.0,0.0,0.0,0.0,0.0,0.0,0.0,0.0,0.0,0.0,n-cyclohexyl-2-benzothiazole sulfenamide (CBS),CBS,diphenylguanidine (DPG),DPG,,,soluble,SEV,,,False,X50-S,TESPT,SSBR,,,,93.0,,,,N330,,,,ZEOSIL 1165,,,Banbury,,,,,,,,,,,,,,,,,150.0,30.0,2.0,,,,,,False
CN102656023B,F1,0.0,50.0,50.0,0.0,0.0,0.0,0.0,0.0,0.0,0.0,0.0,0.0,0.0,0.0,0.0,0.0,0.0,0.0,0.0,0.0,0.0,0.0,n-cyclohexyl-2-benzothiazole sulfenamide (CBS),CBS,diphenylguanidine (DPG),DPG,,,soluble,SEV,,,False,X50-S,TESPT,SSBR,,,,93.0,,,,N330,,,,ZEOSIL 1165,,,Banbury,,,,,,,,,,,,,,,,,150.0,30.0,2.0,,,,,,False
CN102656023B,F2,0.0,50.0,50.0,0.0,0.0,0.0,0.0,0.0,0.0,0.0,0.0,0.0,0.0,0.0,0.0,0.0,0.0,0.0,0.0,0.0,0.0,0.0,n-cyclohexyl-2-benzothiazole sulfenamide (CBS),CBS,diphenylguanidine (DPG),DPG,,,soluble,SEV,,,False,X50-S,TESPT,SSBR,,,,93.0,,,,N330,,,,ZEOSIL 1165,,,Banbury,,,,,,,,,,,,,,,,,150.0,30.0,2.0,,,,,,False
CN102656023B,F3,0.0,50.0,50.0,0.0,0.0,0.0,0.0,0.0,0.0,0.0,0.0,0.0,0.0,0.0,0.0,0.0,0.0,0.0,0.0,0.0,0.0,0.0,n-cyclohexyl-2-benzothiazole sulfenamide (CBS),CBS,diphenylguanidine (DPG),DPG,,,soluble,SEV,,,False,X50-S,TESPT,SSBR,,,,93.0,,,,N330,,,,ZEOSIL 1165,,,Banbury,,,,,,,,,,,,,,,,,150.0,30.0,2.0,,,,,,False
US20070078210A1,2C,20.0,80.0,0.0,0.0,0.0,0.0,0.0,0.0,0.0,60.0,0.0,0.0,0.0,0.0,3.25,0.0,1.0,1.3,0.5,3.0,1.0,1.8,N-tert-butyl-2-benzothiazole sulfenamide,TBBS,diphenylguanidine,DPG,amine type antidegradants including paraphenylene diamines and polymerized quinoline,TMQ,insoluble,CV,,,False,X266S,TESPD,ESBR,23.0,,,,Budene 1208,CV60,,N550 ASTM,,,,Zeopol 8745,,,internal,,,0.12,3.78,8.48,7.01,,,,,,,,,,,150.0,,2.0,,,,,,False
US20070078210A1,2D,20.0,80.0,0.0,0.0,0.0,0.0,0.0,0.0,0.0,60.0,0.0,0.0,0.0,0.0,3.25,0.0,1.0,1.3,0.5,3.0,1.0,1.8,N-tert-butyl-2-benzothiazole sulfenamide,TBBS,diphenylguanidine,DPG,amine type antidegradants including paraphenylene diamines and polymerized quinoline,TMQ,insoluble,CV,,,False,X266S,TESPD,ESBR,23.0,,,,Budene 1208,CV60,,N550 ASTM,,,,Zeopol 8745,,,internal,,,0.13,3.9,8.3,6.81,,,,,,,,,,,150.0,,2.0,,,,,,False
US20080110552A1,Formulation 1,100.0,0.0,0.0,0.0,0.0,0.0,0.0,0.0,0.0,22.0,25.0,0.0,0.0,0.0,0.0,0.0,0.0,0.0,0.0,0.0,0.0,0.0,CBS,CBS,,,"Parafin, Flectol Flakes, Santoflex 13",6PPD,,,,,,,,,,,,,,,,LH30,92.0,132.0,,,,,Banbury,,,,,,,,2.15,,,,,,,,,150.0,25.0,,,,,silica_without_silane,,False
US20080110552A1,Formulation 2,100.0,0.0,0.0,0.0,0.0,0.0,0.0,0.0,0.0,42.5,10.0,0.0,0.0,0.0,0.0,0.0,0.0,0.0,0.0,0.0,0.0,0.0,CBS,CBS,,,"Parafin, Flectol Flakes, Santoflex 13",6PPD,,,,,,,,,,,,,,,,N358,82.0,150.0,,,,,Banbury,,,,,,,,2.15,,,,,,,,,150.0,25.0,,,,,silica_without_silane,,False
US20080110552A1,Formulation 3,100.0,0.0,0.0,0.0,0.0,0.0,0.0,0.0,0.0,42.7,0.0,0.0,0.0,0.0,0.0,0.0,0.0,0.0,0.0,0.0,0.0,0.0,CBS,CBS,,,"Parafin, Flectol Flakes, Santoflex 13",6PPD,,,,,,,,,,,,,,,,SR401,60.0,167.0,,,,,Banbury,,,,,,,,2.09,,,,,,,,,150.0,15.0,,,,,,,False
US20070293619A1,Comparative Sample A,29.0,0.0,71.0,0.0,0.0,0.0,0.0,0.0,0.0,6.05,100.0,6.05,44.0,0.0,0.0,1.5,1.6,3.6,0.0,0.0,3.0,3.6,benzothiazole sulfenamide and diphenylguanidine types,other,,DPG,,,soluble,CV,DAE type oil (Distillate Aromatic Extract) obtained as Enerflex 65 from the H&R Company,other,False,X266S™ from the Degussa Company as a composite of carbon black and bis(3-triethoxysilylpropyl) polysulfide containing an average in a range of from about 2.2 to about 2.6 connecting sulfur atoms in its polysulfidic bridge in a weight ratio of about 50/50 thereof,other,,,,,,Budene 1254 from The Goodyear Tire & Rubber Company as an oil extended elastomer containing 25 parts by weight aromatic rubber processing oil per 100 parts by weight of the elastomer,,,,,,,Hi-Sil 315™ G-D from PPG Industries,,,internal,,,,,,,56.9,,7.4,14.3,501.0,,,65.0,,160.0,160.0,14.0,2.0,160.0,110.0,,,"primary_accel_type_mismatch(raw='benzothiazole sulfenamide and diphenylguanidine types',llm='other',ref='other')",False
US20070293619A1,Experimental Sample B,0.0,55.0,45.0,0.0,0.0,0.0,0.0,0.0,0.0,6.5625,105.0,6.5625,19.375,0.0,0.0,1.5,1.4,3.9,0.0,0.0,3.0,3.9,benzothiazole sulfenamide and diphenylguanidine types,other,,DPG,,,soluble,CV,TDAE type oil (Treated Distillate Aromatic Extract) obtained as Vivatec 500 from the H & R Company,other,False,X266S™ from the Degussa Company as a composite of carbon black and bis(3-triethoxysilylpropyl) polysulfide containing an average in a range of from about 2.2 to about 2.6 connecting sulfur atoms in its polysulfidic bridge in a weight ratio of about 50/50 thereof,other,SSBR,25.0,47.0,SE SLR4630™ from the Dow BSL company,,Budene 1207 from The Goodyear Tire & Rubber Company,,,,,,,Hi-Sil 315™ G-D from PPG Industries,,,internal,,,,,,,59.4,,8.2,16.7,519.0,,,75.0,,160.0,160.0,14.0,2.0,160.0,110.0,,,"primary_accel_type_mismatch(raw='benzothiazole sulfenamide and diphenylguanidine types',llm='other',ref='other'); oil_type_mismatch(raw='TDAE type oil (Treated Distillate Aromatic Extract) obtained as Vivatec 500 from the H & R Company',llm='other',ref='other')",False
US20070293619A1,Experimental Sample C,0.0,50.0,50.0,0.0,0.0,0.0,0.0,0.0,0.0,6.5625,105.0,6.5625,21.25,0.0,0.0,1.5,1.4,3.9,0.0,0.0,3.0,3.9,benzothiazole sulfenamide and diphenylguanidine types,other,,DPG,,,soluble,CV,TDAE type oil (Treated Distillate Aromatic Extract) obtained as Vivatec 500 from the H & R Company,other,False,X266S™ from the Degussa Company as a composite of carbon black and bis(3-triethoxysilylpropyl) polysulfide containing an average in a range of from about 2.2 to about 2.6 connecting sulfur atoms in its polysulfidic bridge in a weight ratio of about 50/50 thereof,other,SSBR,25.0,47.0,SE SLR4630™ from the Dow BSL company,,Budene 1207 from The Goodyear Tire & Rubber Company,,,,,,,Hi-Sil 315™ G-D from PPG Industries,,,internal,,,,,,,58.1,,7.7,16.8,547.0,,,68.0,,160.0,160.0,14.0,2.0,160.0,110.0,,,"primary_accel_type_mismatch(raw='benzothiazole sulfenamide and diphenylguanidine types',llm='other',ref='other'); oil_type_mismatch(raw='TDAE type oil (Treated Distillate Aromatic Extract) obtained as Vivatec 500 from the H & R Company',llm='other',ref='other')",False
US20040054032A1,Sample A,70.0,30.0,0.0,0.0,0.0,0.0,0.0,0.0,0.0,38.0,10.0,0.0,6.0,0.0,0.0,0.0,1.7,1.3,0.0,0.0,0.0,1.3,,,,,,,insoluble,CV,Processing (paraffinic) oil,paraffinic,True,organosilane tetrasulfide,TESPT,SSBR,,,T0595 (oil extended),,,,,,,,,HiSil 210,,,,,,,,,,,1.9,10.2,,,0.21,0.085,,,165.0,160.0,14.0,2.0,,110.0,,primary_accel_type_missing; silica_without_silane,,True
US20040054032A1,Sample B,20.0,0.0,80.0,0.0,0.0,0.0,0.0,0.0,0.0,0.0,50.0,0.0,9.0,0.0,0.0,0.0,2.0,1.6,0.0,0.0,0.0,1.6,,,,,,,insoluble,CV,Processing (paraffinic) oil,paraffinic,False,organosilane disulfide,TESPD,,,,,,,,,,,,,Zeopol 8745,,,,,,,,,,,1.8,9.9,,,0.15,0.065,,,165.0,160.0,14.0,2.0,,110.0,,primary_accel_type_missing; silica_without_silane,,True
US20040054032A1,Sample C,20.0,0.0,80.0,0.0,0.0,0.0,0.0,0.0,0.0,0.0,50.0,0.0,9.0,0.0,0.0,0.0,2.0,1.6,0.0,0.0,0.0,1.6,,,,,,,insoluble,CV,Processing (paraffinic) oil,paraffinic,False,organosilane disulfide,TESPD,,,,,,,,,,,,,Zeopol 8715,,,,,,,,,,,1.9,10.6,,,0.15,0.052,,,165.0,160.0,14.0,2.0,,110.0,,primary_accel_type_missing; silica_without_silane,,True
US20040054032A1,Sample D,20.0,38.0,42.0,0.0,0.0,0.0,0.0,0.0,0.0,0.0,50.0,0.0,0.0,0.0,0.0,0.0,2.0,1.6,0.0,0.0,0.0,1.6,,,,,,,insoluble,CV,,,False,organosilane disulfide,TESPD,SSBR,,,T596,,,,,,,,,Zeopol 8715,,,,,,,,,,,1.7,9.9,,,0.2,0.05,,,165.0,160.0,14.0,2.0,,110.0,,primary_accel_type_missing; silica_without_silane,,True
US20090054551A1,1(V),0.0,70.0,30.0,0.0,0.0,0.0,0.0,0.0,0.0,86.0,50.0,5.0,55.0,0.0,2.0,2.0,2.0,3.3,0.0,3.0,2.0,3.3,,,,,,,,,aromatic mineral oil plasticizer,TDAE,False,,,SSBR,25.0,50.0,,,,,,N-660,50.0,90.0,,,,,internal,,,,,,,71.0,,,,,,,,,,160.0,20.0,2.0,,,,primary_accel_type_missing,,True
US20090054551A1,2(V),0.0,70.0,30.0,0.0,0.0,0.0,0.0,0.0,0.0,58.0,50.0,5.0,55.0,0.0,2.0,2.0,2.0,3.3,0.0,3.0,2.0,3.3,,,,,,,,,aromatic mineral oil plasticizer,TDAE,False,,,SSBR,25.0,50.0,,,,,,N-339,120.0,90.0,,,,,internal,,,,,,,70.0,,,,,,,,,,160.0,20.0,2.0,,,,primary_accel_type_missing,,True
US20090054551A1,3(V),0.0,70.0,30.0,0.0,0.0,0.0,0.0,0.0,0.0,50.0,50.0,5.0,55.0,0.0,2.0,2.0,2.0,3.3,0.0,3.0,2.0,3.3,,,,,,,,,aromatic mineral oil plasticizer,TDAE,False,,,SSBR,25.0,50.0,,,,,,N-121,120.0,130.0,,,,,internal,,,,,,,69.0,,,,,,,,,,160.0,20.0,2.0,,,,primary_accel_type_missing,,True
US20090054551A1,4(V),0.0,70.0,30.0,0.0,0.0,0.0,0.0,0.0,0.0,50.0,50.0,5.0,55.0,0.0,2.0,2.0,2.0,3.3,0.0,3.0,2.0,3.3,,,,,,,,,aromatic mineral oil plasticizer,TDAE,False,,,SSBR,25.0,50.0,,,,,,HV-3396,165.0,125.0,,,,,internal,,,,,,,69.0,,,,,,,,,,160.0,20.0,2.0,,,,primary_accel_type_missing,,True
US20090054551A1,5(V),0.0,70.0,30.0,0.0,0.0,0.0,0.0,0.0,0.0,86.0,50.0,5.0,55.0,0.0,2.0,2.0,2.0,3.3,0.0,3.0,2.0,3.3,,,,,,,,,FLAVEX 595,RAE,False,,,SSBR,25.0,50.0,,,,,,N-660,50.0,90.0,,,,,internal,,,,,,,70.0,,,,,,,,,,160.0,20.0,2.0,,,,primary_accel_type_missing,,True
US20090054551A1,6(E),0.0,70.0,30.0,0.0,0.0,0.0,0.0,0.0,0.0,58.0,50.0,5.0,55.0,0.0,2.0,2.0,2.0,3.3,0.0,3.0,2.0,3.3,,,,,,,,,FLAVEX 595,RAE,False,,,SSBR,25.0,50.0,,,,,,N-339,120.0,90.0,,,,,internal,,,,,,,70.0,,,,,,,,,,160.0,20.0,2.0,,,,primary_accel_type_missing,,True
US20090054551A1,7(E),0.0,70.0,30.0,0.0,0.0,0.0,0.0,0.0,0.0,50.0,50.0,5.0,55.0,0.0,2.0,2.0,2.0,3.3,0.0,3.0,2.0,3.3,,,,,,,,,FLAVEX 595,RAE,False,,,SSBR,25.0,50.0,,,,,,N-121,120.0,130.0,,,,,internal,,,,,,,68.0,,,,,,,,,,160.0,20.0,2.0,,,,primary_accel_type_missing,,True
US20090054551A1,8(E),0.0,70.0,30.0,0.0,0.0,0.0,0.0,0.0,0.0,50.0,50.0,5.0,55.0,0.0,2.0,2.0,2.0,3.3,0.0,3.0,2.0,3.3,,,,,,,,,FLAVEX 595,RAE,False,,,SSBR,25.0,50.0,,,,,,HV-3396,165.0,125.0,,,,,internal,,,,,,,68.0,,,,,,,,,,160.0,20.0,2.0,,,,primary_accel_type_missing,,True
US20050027058A1,1A,0.0,0.0,0.0,0.0,0.0,100.0,0.0,0.0,0.0,0.0,0.0,0.0,0.0,0.0,0.0,0.0,0.0,0.0,0.0,1.0,2.0,0.0,,,,,,,,,,,,,,,,,,,,,45.0,,,,,,,,,,,,,,,,,,,,,,,,150.0,,,2.0,,,,,,True
US20050027058A1,2A,0.0,0.0,0.0,0.0,0.0,100.0,0.0,0.0,0.0,0.0,0.0,0.0,0.0,0.0,0.0,0.0,0.0,0.0,0.0,1.0,2.0,0.0,,,,,,,,,,,,,,,,,,,,,,,,,,,,,,,,,,,,,,,,,,,,,150.0,,,2.0,,,,,,True
US20050027058A1,3A,0.0,0.0,0.0,0.0,0.0,100.0,0.0,0.0,0.0,0.0,0.0,0.0,0.0,0.0,0.0,0.0,0.0,0.0,0.0,1.0,2.0,0.0,,,,,,,,,,,,,,,,,,,,,,,,,,,,,,,,,,,,,,,,,,,,,150.0,,,2.0,,,,,,True
US20050027058A1,4A,0.0,0.0,0.0,0.0,0.0,100.0,0.0,0.0,0.0,0.0,0.0,0.0,0.0,0.0,0.0,0.0,0.0,0.0,0.0,1.0,2.0,0.0,,,,,,,,,,,,,,,,,,,,,,,,,,,,,,,,,,,,,,,,,,,,,150.0,,,2.0,,,,,,True
US20050027058A1,5A,0.0,0.0,0.0,0.0,0.0,100.0,0.0,0.0,0.0,0.0,0.0,0.0,0.0,0.0,0.0,0.0,0.0,0.0,0.0,1.0,2.0,0.0,,,,,,,,,,,,,,,,,,,,,,,,,,,,,,,,,,,,,,,,,,,,,150.0,,,2.0,,,,,,True
US20050027058A1,6A,0.0,0.0,0.0,0.0,0.0,100.0,0.0,0.0,0.0,0.0,0.0,0.0,0.0,0.0,0.0,0.0,0.0,0.0,0.0,1.0,2.0,0.0,,,,,,,,,,,,,,,,,,,,,,,,,,,,,,,,,,,,,,,,,,,,,150.0,,,2.0,,,,,,True
US20050027058A1,7A,0.0,0.0,0.0,0.0,0.0,100.0,0.0,0.0,0.0,0.0,0.0,0.0,0.0,0.0,0.0,0.0,0.0,0.0,0.0,1.0,2.0,0.0,,,,,,,,,,,,,,,,,,,,,,,,,,,,,,,,,,,,,,,,,,,,,150.0,,,2.0,,,,,,True
US20050027058A1,8A,0.0,0.0,0.0,0.0,0.0,100.0,0.0,0.0,0.0,0.0,0.0,0.0,0.0,0.0,0.0,0.0,0.0,0.0,0.0,1.0,2.0,0.0,,,,,,,,,,,,,,,,,,,,,,,,,,,,,,,,,,,,,,,,,,,,,150.0,,,2.0,,,,,,True
US20050027058A1,1B,0.0,0.0,0.0,0.0,0.0,100.0,0.0,0.0,0.0,30.0,0.0,0.0,0.0,0.0,0.0,0.0,0.0,0.0,0.0,2.0,0.0,0.0,,,,,,,,,,,,,,,,,,,,,,,,,,,,,,,,,,,,,,,,,,,,,,,,,,,,,,True
US20050027058A1,2B,0.0,0.0,0.0,0.0,0.0,100.0,0.0,0.0,0.0,30.0,0.0,0.0,0.0,0.0,0.0,0.0,0.0,0.0,0.0,0.0,0.0,0.0,,,,,,,,,,,,,,,,,,,,,,,,,,,,,,,,,,,,,,,,,,,,,,,,,,,,,,True
US20050027058A1,3B,0.0,0.0,0.0,0.0,0.0,100.0,0.0,0.0,0.0,30.0,0.0,0.0,0.0,0.0,0.0,0.0,0.0,0.0,0.0,2.0,0.0,0.0,,,,,,,,,,,,,,,,,,,,,,,,,,,,,,,,,,,,,,,,,,,,,,,,,,,,,,True
US20050027058A1,4B,0.0,0.0,0.0,0.0,0.0,100.0,0.0,0.0,0.0,30.0,0.0,0.0,0.0,0.0,0.0,0.0,0.0,0.0,0.0,2.0,0.0,0.0,,,,,,,,,,,,,,,,,,,,,,,,,,,,,,,,,,,,,,,,,,,,,,,,,,,,,,True
US20050027058A1,5B,0.0,0.0,0.0,0.0,0.0,100.0,0.0,0.0,0.0,30.0,0.0,0.0,0.0,0.0,0.0,0.0,0.0,0.0,0.0,0.0,0.0,0.0,,,,,,,,,,,,,,,,,,,,,,,,,,,,,,,,,,,,,,,,,,,,,,,,,,,,,,True
US20050027058A1,6B,0.0,0.0,0.0,0.0,0.0,100.0,0.0,0.0,0.0,30.0,0.0,0.0,0.0,0.0,0.0,0.0,0.0,0.0,0.0,0.0,0.0,0.0,,,,,,,,,,,,,,,,,,,,,,,,,,,,,,,,,,,,,,,,,,,,,,,,,,,,,,True
US20050027058A1,7B,0.0,0.0,0.0,0.0,0.0,100.0,0.0,0.0,0.0,30.0,0.0,0.0,0.0,0.0,0.0,0.0,0.0,0.0,0.0,2.0,0.0,0.0,,,,,,,,,,,,,,,,,,,,,,,,,,,,,,,,,,,,,,,,,,,,,,,,,,,,,,True
US20050027058A1,8B,0.0,0.0,0.0,0.0,0.0,100.0,0.0,0.0,0.0,30.0,0.0,0.0,0.0,0.0,0.0,0.0,0.0,0.0,0.0,0.0,0.0,0.0,,,,,,,,,,,,,,,,,,,,,,,,,,,,,,,,,,,,,,,,,,,,,,,,,,,,,,True
US20050027058A1,1C,0.0,0.0,0.0,0.0,0.0,100.0,0.0,0.0,0.0,0.0,0.0,0.0,0.0,0.0,0.0,0.0,0.0,0.0,0.0,1.0,2.0,0.0,,,,,,,,,,,,,,,,,,,,,,,,,,,,,,,,,,,,,,,,,,,,,150.0,,,2.0,,,,,,True
US20050027058A1,2C,0.0,0.0,0.0,0.0,0.0,100.0,0.0,0.0,0.0,0.0,0.0,0.0,0.0,0.0,0.0,0.0,0.0,0.0,0.0,1.0,2.0,0.0,,,,,,,,,,,,,,,,,,,,,,,,,,,,,,,,,,,,,,,,,,,,,150.0,,,2.0,,,,,,True
US20050027058A1,3C,0.0,0.0,0.0,0.0,0.0,100.0,0.0,0.0,0.0,0.0,0.0,0.0,0.0,0.0,0.0,0.0,0.0,0.0,0.0,1.0,2.0,0.0,,,,,,,,,,,,,,,,,,,,,,,,,,,,,,,,,,,,,,,,,,,,,150.0,,,2.0,,,,,,True
US20050027058A1,4C,0.0,0.0,0.0,0.0,0.0,100.0,0.0,0.0,0.0,0.0,0.0,0.0,0.0,0.0,0.0,0.0,0.0,0.0,0.0,1.0,2.0,0.0,,,,,,,,,,,,,,,,,,,,,,,,,,,,,,,,,,,,,,,,,,,,,150.0,,,2.0,,,,,,True
US20050027058A1,5C,0.0,0.0,0.0,0.0,0.0,100.0,0.0,0.0,0.0,0.0,0.0,0.0,0.0,0.0,0.0,0.0,0.0,0.0,0.0,1.0,2.0,0.0,,,,,,,,,,,,,,,,,,,,,,,,,,,,,,,,,,,,,,,,,,,,,150.0,,,2.0,,,,,,True
US20050027058A1,6C,0.0,0.0,0.0,0.0,0.0,100.0,0.0,0.0,0.0,0.0,0.0,0.0,0.0,0.0,0.0,0.0,0.0,0.0,0.0,1.0,2.0,0.0,,,,,,,,,,,,,,,,,,,,,,,,,,,,,,,,,,,,,,,,,,,,,150.0,,,2.0,,,,,,True
US20050027058A1,7C,0.0,0.0,0.0,0.0,0.0,100.0,0.0,0.0,0.0,0.0,0.0,0.0,0.0,0.0,0.0,0.0,0.0,0.0,0.0,1.0,2.0,0.0,,,,,,,,,,,,,,,,,,,,,,,,,,,,,,,,,,,,,,,,,,,,,150.0,,,2.0,,,,,,True
US20050027058A1,8C,0.0,0.0,0.0,0.0,0.0,100.0,0.0,0.0,0.0,0.0,0.0,0.0,0.0,0.0,0.0,0.0,0.0,0.0,0.0,1.0,2.0,0.0,,,,,,,,,,,,,,,,,,,,,,,,,,,,,,,,,,,,,,,,,,,,,150.0,,,2.0,,,,,,True
US20050027058A1,1D,0.0,0.0,0.0,0.0,0.0,100.0,0.0,0.0,0.0,60.0,0.0,0.0,0.0,0.0,0.0,0.0,0.5,1.25,0.0,1.0,1.0,1.25,MBTS,MBTS,,,,,soluble,SEV,,,False,,,,,,,,,,,N660,,,,,,,,,,,,,,,,,,,,,,,,,,,,,,,,True
US20050027058A1,2D,0.0,0.0,0.0,0.0,0.0,100.0,0.0,0.0,0.0,60.0,0.0,0.0,0.0,0.0,0.0,0.0,0.5,1.25,0.0,1.0,1.0,1.25,MBTS,MBTS,,,,,soluble,SEV,,,False,,,,,,,,,,,N660,,,,,,,,,,,,,,,,,,,,,,,,,,,,,,,,True
US20050027058A1,3D,0.0,0.0,0.0,0.0,0.0,100.0,0.0,0.0,0.0,60.0,0.0,0.0,0.0,0.0,0.0,0.0,0.5,1.25,0.0,1.0,1.0,1.25,MBTS,MBTS,,,,,soluble,SEV,,,False,,,,,,,,,,,N660,,,,,,,,,,,,,,,,,,,,,,,,,,,,,,,,True
US20050027058A1,4D,0.0,0.0,0.0,0.0,0.0,100.0,0.0,0.0,0.0,60.0,0.0,0.0,0.0,0.0,0.0,0.0,0.5,1.25,0.0,1.0,1.0,1.25,MBTS,MBTS,,,,,soluble,SEV,,,False,,,,,,,,,,,N660,,,,,,,,,,,,,,,,,,,,,,,,,,,,,,,,True
US20060266454A1,Sample A,100.0,0.0,0.0,0.0,0.0,0.0,0.0,0.0,0.0,50.0,0.0,0.0,5.0,0.0,2.0,0.0,1.4,1.0,0.0,5.0,2.0,1.0,tertiary butyl sulfenamide,TBBS,,,quinoline type,TMQ,insoluble,CV,Flexon 641,paraffinic,False,,,ESBR,23.5,,PLF1502,,,,,N229,,,,,,,internal,,,,,12.1,,66.0,,13.85,22.6,445.0,,,126.0,,,150.0,32.0,3.0,160.0,110.0,,,,True
US20060266454A1,Sample B,95.0,5.0,0.0,0.0,0.0,0.0,0.0,0.0,0.0,50.0,0.0,0.0,5.0,0.0,2.0,0.0,1.4,1.0,0.0,5.0,2.0,1.0,tertiary butyl sulfenamide,TBBS,,,quinoline type,TMQ,insoluble,CV,Flexon 641,paraffinic,False,,,ESBR,23.5,,PLF1502,,,,,N229,,,,,,,internal,,,,,12.8,,66.0,,12.94,22.4,458.0,,,129.0,,,150.0,32.0,3.0,160.0,110.0,,,,True
US20060266454A1,Sample C,95.0,0.0,5.0,0.0,0.0,0.0,0.0,0.0,0.0,50.0,0.0,0.0,5.0,0.0,2.0,0.0,1.4,1.0,0.0,5.0,2.0,1.0,tertiary butyl sulfenamide,TBBS,,,quinoline type,TMQ,insoluble,CV,Flexon 641,paraffinic,False,,,,,,,,,,,N229,,,,,,,internal,,,,,12.2,,64.0,,13.4,22.7,455.0,,,114.0,,,150.0,32.0,3.0,160.0,110.0,,,,True
US20060266454A1,Sample D,90.0,10.0,0.0,0.0,0.0,0.0,0.0,0.0,0.0,50.0,0.0,0.0,5.0,0.0,2.0,0.0,1.4,1.0,0.0,5.0,2.0,1.0,tertiary butyl sulfenamide,TBBS,,,quinoline type,TMQ,insoluble,CV,Flexon 641,paraffinic,False,,,ESBR,23.5,,PLF1502,,,,,N229,,,,,,,internal,,,,,14.4,,65.0,,12.76,22.1,455.0,,,123.0,,,150.0,32.0,3.0,160.0,110.0,,,,True
US20060266454A1,Sample E,90.0,0.0,10.0,0.0,0.0,0.0,0.0,0.0,0.0,50.0,0.0,0.0,5.0,0.0,2.0,0.0,1.4,1.0,0.0,5.0,2.0,1.0,tertiary butyl sulfenamide,TBBS,,,quinoline type,TMQ,insoluble,CV,Flexon 641,paraffinic,False,,,,,,,,,,,N229,,,,,,,internal,,,,,12.7,,66.0,,13.15,22.4,455.0,,,108.0,,,150.0,32.0,3.0,160.0,110.0,,,,True
US20060266454A1,Sample F,80.0,20.0,0.0,0.0,0.0,0.0,0.0,0.0,0.0,50.0,0.0,0.0,5.0,0.0,2.0,0.0,1.4,1.0,0.0,5.0,2.0,1.0,tertiary butyl sulfenamide,TBBS,,,quinoline type,TMQ,insoluble,CV,Flexon 641,paraffinic,False,,,ESBR,23.5,,PLF1502,,,,,N229,,,,,,,internal,,,,,16.4,,67.0,,12.93,22.6,464.0,,,118.0,,,150.0,32.0,3.0,160.0,110.0,,,,True
US20060266454A1,Sample G,80.0,0.0,20.0,0.0,0.0,0.0,0.0,0.0,0.0,50.0,0.0,0.0,5.0,0.0,2.0,0.0,1.4,1.0,0.0,5.0,2.0,1.0,tertiary butyl sulfenamide,TBBS,,,quinoline type,TMQ,insoluble,CV,Flexon 641,paraffinic,False,,,,,,,,,,,N229,,,,,,,internal,,,,,13.6,,66.0,,12.29,22.0,467.0,,,93.0,,,150.0,32.0,3.0,160.0,110.0,,,,True
US20060266454A1,Sample H,100.0,0.0,0.0,0.0,0.0,0.0,0.0,0.0,0.0,50.0,0.0,0.0,5.0,0.0,2.0,0.0,1.4,1.0,0.0,5.0,2.0,1.0,tertiary butyl sulfenamide,TBBS,,,quinoline type,TMQ,insoluble,CV,Flexon 641,paraffinic,False,,,ESBR,23.5,,PLF1502,,,,,N229,,,,,,,internal,,,,,11.0,,64.0,,13.07,21.5,445.0,,,122.0,,,150.0,32.0,3.0,160.0,110.0,,,,True
US20060266454A1,Sample I,90.0,6.0,4.0,0.0,0.0,0.0,0.0,0.0,0.0,50.0,0.0,0.0,5.0,0.0,2.0,0.0,1.4,1.0,0.0,5.0,2.0,1.0,tertiary butyl sulfenamide,TBBS,,,quinoline type,TMQ,insoluble,CV,Flexon 641,paraffinic,False,,,ESBR,23.5,,PLF1502,,,,,N229,,,,,,,internal,,,,,12.6,,66.0,,12.8,21.7,450.0,,,117.0,,,150.0,32.0,3.0,160.0,110.0,,,,True
US20060266454A1,Sample J,80.0,12.0,8.0,0.0,0.0,0.0,0.0,0.0,0.0,50.0,0.0,0.0,5.0,0.0,2.0,0.0,1.4,1.0,0.0,5.0,2.0,1.0,tertiary butyl sulfenamide,TBBS,,,quinoline type,TMQ,insoluble,CV,Flexon 641,paraffinic,False,,,ESBR,23.5,,PLF1502,,,,,N229,,,,,,,internal,,,,,14.4,,66.0,,12.8,22.6,466.0,,,105.0,,,150.0,32.0,3.0,160.0,110.0,,,,True
US20060266454A1,Sample K,70.0,18.0,12.0,0.0,0.0,0.0,0.0,0.0,0.0,50.0,0.0,0.0,5.0,0.0,2.0,0.0,1.4,1.0,0.0,5.0,2.0,1.0,tertiary butyl sulfenamide,TBBS,,,quinoline type,TMQ,insoluble,CV,Flexon 641,paraffinic,False,,,ESBR,23.5,,PLF1502,,,,,N229,,,,,,,internal,,,,,16.1,,67.0,,12.6,22.6,471.0,,,95.0,,,150.0,32.0,3.0,160.0,110.0,,,,True
US20060266454A1,Sample L,60.0,24.0,16.0,0.0,0.0,0.0,0.0,0.0,0.0,50.0,0.0,0.0,5.0,0.0,2.0,0.0,1.4,1.0,0.0,5.0,2.0,1.0,tertiary butyl sulfenamide,TBBS,,,quinoline type,TMQ,insoluble,CV,Flexon 641,paraffinic,False,,,ESBR,23.5,,PLF1502,,,,,N229,,,,,,,internal,,,,,18.0,,67.0,,12.7,21.9,462.0,,,90.0,,,150.0,32.0,3.0,160.0,110.0,,,,True
US20060266454A1,Sample M,50.0,30.0,20.0,0.0,0.0,0.0,0.0,0.0,0.0,50.0,0.0,0.0,5.0,0.0,2.0,0.0,1.4,1.0,0.0,5.0,2.0,1.0,tertiary butyl sulfenamide,TBBS,,,quinoline type,TMQ,insoluble,CV,Flexon 641,paraffinic,False,,,ESBR,23.5,,PLF1502,,,,,N229,,,,,,,internal,,,,,20.5,,67.0,,12.3,22.2,475.0,,,88.0,,,150.0,32.0,3.0,160.0,110.0,,,,True
US20060266454A1,Sample N,100.0,0.0,0.0,0.0,0.0,0.0,0.0,0.0,0.0,50.0,0.0,0.0,5.0,0.0,2.0,0.0,1.4,1.0,0.0,5.0,2.0,1.0,tertiary butyl sulfenamide,TBBS,,,quinoline type,TMQ,insoluble,CV,Flexon 641,paraffinic,False,,,,,,,,,,,N229,,,,,,,internal,,,,,11.2,,64.0,,13.4,22.4,449.0,,,111.0,,,150.0,32.0,3.0,160.0,110.0,,,,True
US20060266454A1,Sample O,80.0,20.0,0.0,0.0,0.0,0.0,0.0,0.0,0.0,50.0,0.0,0.0,5.0,0.0,2.0,0.0,1.4,1.0,0.0,5.0,2.0,1.0,tertiary butyl sulfenamide,TBBS,,,quinoline type,TMQ,insoluble,CV,Flexon 641,paraffinic,False,,,ESBR,16.0,,E-SBR(16),,,,60.0,N229,,,,,,,internal,,,,,14.7,,67.0,,13.3,22.3,450.0,,,106.0,,,150.0,32.0,3.0,160.0,110.0,,,,True
US20060266454A1,Sample P,80.0,12.0,8.0,0.0,0.0,0.0,0.0,0.0,0.0,50.0,0.0,0.0,5.0,0.0,2.0,0.0,1.4,1.0,0.0,5.0,2.0,1.0,tertiary butyl sulfenamide,TBBS,,,quinoline type,TMQ,insoluble,CV,Flexon 641,paraffinic,False,,,ESBR,23.5,,PLF1502,,,,,N229,,,,,,,internal,,,,,15.1,,65.0,,12.5,22.5,466.0,,,102.0,,,150.0,32.0,3.0,160.0,110.0,,,,True
US20060266454A1,Sample Q,60.0,40.0,0.0,0.0,0.0,0.0,0.0,0.0,0.0,50.0,0.0,0.0,5.0,0.0,2.0,0.0,1.4,1.0,0.0,5.0,2.0,1.0,tertiary butyl sulfenamide,TBBS,,,quinoline type,TMQ,insoluble,CV,Flexon 641,paraffinic,False,,,ESBR,16.0,,E-SBR(16),,,,60.0,N229,,,,,,,internal,,,,,18.8,,67.0,,12.4,22.0,462.0,,,94.0,,,150.0,32.0,3.0,160.0,110.0,,,,True
US20060266454A1,Sample R,60.0,24.0,16.0,0.0,0.0,0.0,0.0,0.0,0.0,50.0,0.0,0.0,5.0,0.0,2.0,0.0,1.4,1.0,0.0,5.0,2.0,1.0,tertiary butyl sulfenamide,TBBS,,,quinoline type,TMQ,insoluble,CV,Flexon 641,paraffinic,False,,,ESBR,23.5,,PLF1502,,,,,N229,,,,,,,internal,,,,,18.1,,68.0,,12.3,21.6,462.0,,,86.0,,,150.0,32.0,3.0,160.0,110.0,,,,True
US20060266454A1,Sample S,100.0,0.0,0.0,0.0,0.0,0.0,0.0,0.0,0.0,50.0,0.0,0.0,5.0,0.0,2.0,0.0,1.4,1.0,0.0,5.0,2.0,1.0,tertiary butyl sulfenamide,TBBS,,,quinoline type,TMQ,insoluble,CV,Flexon 641,paraffinic,False,,,,,,,,,,,N229,,,,,,,internal,,,,,12.0,,65.0,,14.18,23.0,446.0,,,111.0,,,150.0,32.0,3.0,160.0,110.0,,,,True
US20060266454A1,Sample T,90.0,10.0,0.0,0.0,0.0,0.0,0.0,0.0,0.0,50.0,0.0,0.0,5.0,0.0,2.0,0.0,1.4,1.0,0.0,5.0,2.0,1.0,tertiary butyl sulfenamide,TBBS,,,quinoline type,TMQ,insoluble,CV,Flexon 641,paraffinic,False,,,ESBR,16.0,,E-SBR(16),,,,60.0,N229,,,,,,,internal,,,,,14.2,,66.0,,13.65,23.3,457.0,,,103.0,,,150.0,32.0,3.0,160.0,110.0,,,,True
US20060266454A1,Sample U,90.0,6.0,4.0,0.0,0.0,0.0,0.0,0.0,0.0,50.0,0.0,0.0,5.0,0.0,2.0,0.0,1.4,1.0,0.0,5.0,2.0,1.0,tertiary butyl sulfenamide,TBBS,,,quinoline type,TMQ,insoluble,CV,Flexon 641,paraffinic,False,,,ESBR,23.5,,PLF1502,,,,,N229,,,,,,,internal,,,,,13.7,,67.0,,13.98,22.7,445.0,,,107.0,,,150.0,32.0,3.0,160.0,110.0,,,,True
US20060266454A1,Sample V,70.0,30.0,0.0,0.0,0.0,0.0,0.0,0.0,0.0,50.0,0.0,0.0,5.0,0.0,2.0,0.0,1.4,1.0,0.0,5.0,2.0,1.0,tertiary butyl sulfenamide,TBBS,,,quinoline type,TMQ,insoluble,CV,Flexon 641,paraffinic,False,,,ESBR,16.0,,E-SBR(16),,,,60.0,N229,,,,,,,internal,,,,,19.5,,68.0,,13.52,22.0,441.0,,,103.0,,,150.0,32.0,3.0,160.0,110.0,,,,True
US20060266454A1,Sample W,70.0,18.0,12.0,0.0,0.0,0.0,0.0,0.0,0.0,50.0,0.0,0.0,5.0,0.0,2.0,0.0,1.4,1.0,0.0,5.0,2.0,1.0,tertiary butyl sulfenamide,TBBS,,,quinoline type,TMQ,insoluble,CV,Flexon 641,paraffinic,False,,,ESBR,23.5,,PLF1502,,,,,N229,,,,,,,internal,,,,,18.3,,68.0,,13.66,21.7,437.0,,,88.0,,,150.0,32.0,3.0,160.0,110.0,,,,True
US20060266454A1,Sample X,50.0,50.0,0.0,0.0,0.0,0.0,0.0,0.0,0.0,50.0,0.0,0.0,5.0,0.0,2.0,0.0,1.4,1.0,0.0,5.0,2.0,1.0,tertiary butyl sulfenamide,TBBS,,,quinoline type,TMQ,insoluble,CV,Flexon 641,paraffinic,False,,,ESBR,16.0,,E-SBR(16),,,,60.0,N229,,,,,,,internal,,,,,24.0,,69.0,,13.15,22.2,454.0,,,93.0,,,150.0,32.0,3.0,160.0,110.0,,,,True
US20060266454A1,Sample Y,50.0,30.0,20.0,0.0,0.0,0.0,0.0,0.0,0.0,50.0,0.0,0.0,5.0,0.0,2.0,0.0,1.4,1.0,0.0,5.0,2.0,1.0,tertiary butyl sulfenamide,TBBS,,,quinoline type,TMQ,insoluble,CV,Flexon 641,paraffinic,False,,,ESBR,23.5,,PLF1502,,,,,N229,,,,,,,internal,,,,,21.8,,68.0,,12.89,20.5,433.0,,,83.0,,,150.0,32.0,3.0,160.0,110.0,,,,True
US20060266454A1,Sample AA,100.0,0.0,0.0,0.0,0.0,0.0,0.0,0.0,0.0,53.0,0.0,0.0,0.0,0.0,4.0,1.5,1.0,1.8,0.0,4.0,2.0,1.8,Accelerator/retarder,,,,,,insoluble,CV,,,False,,,,,,,,,,,N220,,,,,,,internal,,,,,10.79,,70.0,,12.49,23.0,486.0,,,,,,150.0,32.0,3.0,160.0,110.0,,primary_accel_type_missing,,True
US20060266454A1,Sample BB,75.0,25.0,0.0,0.0,0.0,0.0,0.0,0.0,0.0,53.0,0.0,0.0,0.0,0.0,4.0,1.5,1.0,1.8,0.0,4.0,2.0,1.8,Accelerator/retarder,,,,,,insoluble,CV,,,False,,,ESBR,14.0,,E-SBR(14),,,,80.0,N220,,,,,,,internal,,,,,15.26,,70.0,,11.26,22.7,507.0,,,,,,150.0,32.0,3.0,160.0,110.0,,primary_accel_type_missing,,True
US20060266454A1,Sample CC,75.0,25.0,0.0,0.0,0.0,0.0,0.0,0.0,0.0,53.0,0.0,0.0,3.0,0.0,4.0,1.5,1.0,1.8,0.0,4.0,2.0,1.8,Accelerator/retarder,,,,,,insoluble,CV,rubber processing oil,,False,,,ESBR,14.0,,E-SBR(14),,,,80.0,N220,,,,,,,internal,,,,,17.36,,69.0,,10.17,22.3,528.0,,,,,,150.0,32.0,3.0,160.0,110.0,,primary_accel_type_missing,,True
US20060266454A1,Sample DD,100.0,0.0,0.0,0.0,0.0,0.0,0.0,0.0,0.0,53.0,0.0,0.0,0.0,0.0,4.0,1.5,1.0,1.8,0.0,4.0,2.0,1.8,Accelerator/retarder,,,,,,insoluble,CV,,,False,,,,,,,,,,,N220,,,,,,,internal,,,,,11.13,,69.0,,12.19,23.5,489.0,,,,,,150.0,32.0,3.0,160.0,110.0,,primary_accel_type_missing,,True
US20060266454A1,Sample EE,75.0,25.0,0.0,0.0,0.0,0.0,0.0,0.0,0.0,53.0,0.0,0.0,3.0,0.0,4.0,1.5,1.0,1.8,0.0,4.0,2.0,1.8,Accelerator/retarder,,,,,,insoluble,CV,rubber processing oil,,False,,,ESBR,14.0,,E-SBR(14),,,,80.0,N220,,,,,,,internal,,,,,16.0,,69.0,,10.11,22.7,528.0,,,,,,150.0,32.0,3.0,160.0,110.0,,primary_accel_type_missing,,True
US20060266454A1,Sample FF,75.0,15.0,10.0,0.0,0.0,0.0,0.0,0.0,0.0,53.0,0.0,0.0,3.0,0.0,4.0,1.5,1.0,1.8,0.0,4.0,2.0,1.8,Accelerator/retarder,,,,,,insoluble,CV,rubber processing oil,,False,,,ESBR,23.5,,PLF1502,,,,,N220,,,,,,,internal,,,,,15.25,,68.0,,9.66,23.3,548.0,,,,,,150.0,32.0,3.0,160.0,110.0,,primary_accel_type_missing,,True
US20100069529A1,Example 1,50.0,0.0,50.0,0.0,0.0,0.0,0.0,0.0,0.0,50.0,0.0,0.0,0.0,0.0,2.0,2.0,1.8,0.8,0.0,3.0,2.0,0.8,CBS,CBS,,,6-PPD,6PPD,insoluble,CV,,,False,,,,,,,,Europrene® Neocis BR40,,,N660,,,,,,,internal,59.0,,,,,,,1.77,8.1,11.49,430.2,,0.098,,,145.0,170.0,10.0,2.0,145.0,,,,,False
US20100069529A1,Example 2,50.0,0.0,50.0,0.0,0.0,0.0,0.0,0.0,0.0,50.0,0.0,0.0,0.0,0.0,2.0,2.0,1.8,0.8,0.0,3.0,2.0,0.8,CBS,CBS,,,6-PPD,6PPD,insoluble,CV,,,False,,,,,,,,Europrene® Neocis BR40,,,N660,,,,,,,internal,60.0,,,,,,,1.79,7.47,12.07,510.5,,0.104,,,145.0,170.0,10.0,2.0,145.0,,,,,False
US20100069529A1,Example 3,50.0,0.0,50.0,0.0,0.0,0.0,0.0,0.0,0.0,50.0,0.0,0.0,0.0,0.0,4.0,2.0,1.8,0.8,0.0,3.0,2.0,0.8,CBS,CBS,,,6-PPD,6PPD,insoluble,CV,,,False,,,,,,,,Europrene® Neocis BR40,,,N660,,,,,,,internal,49.8,,,,,,,1.5,7.8,12.5,470.0,,0.09,,,145.0,170.0,10.0,2.0,145.0,,,,,False
US20100069529A1,Example 4,50.0,0.0,50.0,0.0,0.0,0.0,0.0,0.0,0.0,50.0,0.0,0.0,0.0,0.0,2.0,0.0,1.8,0.8,0.0,3.0,2.0,0.8,CBS,CBS,,,6-PPD,6PPD,insoluble,CV,,,False,,,,,,,,Europrene® Neocis BR40,,,N660,,,,,,,internal,52.1,,,,,,,1.9,7.7,11.8,490.0,,0.09,,,145.0,170.0,10.0,2.0,145.0,,,,,False
US20100069529A1,Example 5,45.0,0.0,55.0,0.0,0.0,0.0,0.0,0.0,0.0,61.0,0.0,0.0,18.0,0.0,4.0,2.0,1.8,0.7,0.0,3.0,2.0,0.7,CBS,CBS,,,6-PPD,6PPD,insoluble,CV,aromatic oil,TDAE,True,,,,,,,,Europrene® Neocis BR40,,,N660,,,,,,,internal,40.0,,,,,,,1.16,5.26,15.5,682.0,,0.175,,,145.0,170.0,10.0,2.0,145.0,,,,,False
US20100069529A1,Example 6,45.0,0.0,55.0,0.0,0.0,0.0,0.0,0.0,0.0,61.0,0.0,0.0,18.0,0.0,4.0,2.0,1.8,0.7,0.0,3.0,2.0,0.7,CBS,CBS,,,6-PPD,6PPD,insoluble,CV,aromatic oil,TDAE,True,,,,,,,,Europrene® Neocis BR40,,,N660,,,,,,,internal,42.1,,,,,,,1.08,4.74,14.8,695.0,,0.158,,,145.0,170.0,10.0,2.0,145.0,,,,,False
US20100256294A1,Example 1,0.0,0.0,0.0,100.0,0.0,0.0,0.0,0.0,0.0,40.0,0.0,0.0,0.0,0.0,3.0,0.0,0.0,0.0,0.0,0.0,1.0,0.0,"VUCOFAC ACT 55 (DBU 70% with formate, amorphous silica 30%)",other,,,"4,4′-di-(α,α′-dimethylbenzyl)diphenylamine (Naugard 445)",TMQ,soluble,peroxide,trimellitic acid ester (ADK Cizer C-8),other,False,,,,,,,,,,45.0,Seast SO,,,,,,,Banbury,92.0,,,,,,71.0,,,21.4,230.0,,,,,,170.0,20.0,2.0,,,,,,False
US20100256294A1,Example 2,0.0,0.0,0.0,100.0,0.0,0.0,0.0,0.0,0.0,40.0,0.0,0.0,0.0,0.0,3.0,0.0,0.0,0.0,0.0,0.0,1.0,0.0,"RHENOGRAN XLA-60 (DBU 60% with zinc dialkyl diphosphate, acrylic acid polymer and dispersant 40%)",other,,,"4,4′-di-(α,α′-dimethylbenzyl)diphenylamine (Naugard 445)",TMQ,soluble,peroxide,trimellitic acid ester (ADK Cizer C-8),other,False,,,,,,,,,,45.0,Seast SO,,,,,,,Banbury,90.0,,,,,,70.0,,,20.6,220.0,,,,,,170.0,20.0,2.0,,,,,,False
US20100256294A1,Example 3,0.0,0.0,0.0,100.0,0.0,0.0,0.0,0.0,0.0,40.0,0.0,0.0,0.0,0.0,3.0,0.0,0.0,0.0,0.0,0.0,1.0,0.0,"ALCANPOUDRE DBU 70-3KG (DBU 70%, filler 30%)",other,,,"4,4′-di-(α,α′-dimethylbenzyl)diphenylamine (Naugard 445)",TMQ,soluble,peroxide,trimellitic acid ester (ADK Cizer C-8),other,False,,,,,,,,,,45.0,Seast SO,,,,,,,Banbury,96.0,,,,,,71.0,,,21.2,220.0,,,,,,170.0,20.0,2.0,,,,,,False
US20100256294A1,Comparative Example 1,0.0,0.0,0.0,100.0,0.0,0.0,0.0,0.0,0.0,40.0,0.0,0.0,0.0,0.0,3.0,0.0,0.0,0.0,0.0,0.0,1.0,0.0,"Noccelar DT (1,3-di-o-tolyl guanidine)",other,,,"4,4′-di-(α,α′-dimethylbenzyl)diphenylamine (Naugard 445)",TMQ,soluble,peroxide,trimellitic acid ester (ADK Cizer C-8),other,False,,,,,,,,,,45.0,Seast SO,,,,,,,Banbury,86.0,,,,,,70.0,,,22.2,230.0,,,,,,170.0,20.0,2.0,,,,,,False
US20100256294A1,Comparative Example 2,0.0,0.0,0.0,100.0,0.0,0.0,0.0,0.0,0.0,40.0,0.0,0.0,0.0,0.0,3.0,0.0,0.0,0.0,0.0,0.0,1.0,0.0,"Noccelar D (1,3-diphenyl guanidine)",other,,,"4,4′-di-(α,α′-dimethylbenzyl)diphenylamine (Naugard 445)",TMQ,soluble,peroxide,trimellitic acid ester (ADK Cizer C-8),other,False,,,,,,,,,,45.0,Seast SO,,,,,,,Banbury,86.0,,,,,,71.0,,,21.4,390.0,,,,,,170.0,20.0,2.0,,,,,"primary_accel_type_mismatch(raw='Noccelar D (1,3-diphenyl guanidine)',llm='other',ref='other')",False
EP2250218B1,Example 1,0.0,72.0,28.0,0.0,0.0,0.0,0.0,0.0,0.0,0.0,70.0,11.2,8.0,0.0,2.0,1.0,1.2,2.0,2.4,2.5,2.0,4.4,CBS,CBS,DPG,DPG,Antioxidant,6PPD,soluble,SEV,Aliphatic oil,TDAE,False,X50S®,TESPT,SSBR,25.0,67.0,Europrene® SOL R 76612,,Neocis® BR 60,,,N375,,,,Zeosil® 1165 MP,,,internal,,,,,,,,3.02,13.5,14.5,314.8,0.328,0.104,78.9,,145.0,170.0,10.0,2.0,145.0,,,,,True
EP2250218B1,Example 2,0.0,72.0,28.0,0.0,0.0,0.0,0.0,0.0,0.0,0.0,70.0,11.2,8.0,0.0,2.0,1.0,1.2,2.0,2.4,0.0,2.0,4.4,CBS,CBS,DPG,DPG,Antioxidant,6PPD,soluble,SEV,Aliphatic oil,TDAE,False,X50S®,TESPT,SSBR,25.0,67.0,Europrene® SOL R 76612,,Neocis® BR 60,,,N375,,,,Zeosil® 1165 MP,,,internal,,,,,,,,2.5,13.14,15.09,360.0,0.329,0.128,53.4,,145.0,170.0,10.0,2.0,145.0,,,,,True
EP2250218B1,Example 3,0.0,72.0,28.0,0.0,0.0,0.0,0.0,0.0,0.0,0.5,70.0,10.2,8.0,0.0,2.0,1.0,1.25,2.0,2.4,0.0,2.0,4.4,CBS,CBS,DPG,DPG,Antioxidant,6PPD,soluble,SEV,Aliphatic oil,TDAE,False,X50S®,TESPT,SSBR,25.0,67.0,Europrene® SOL R 76612,,Neocis® BR 60,,,N375,,,,Zeosil® 1165 MP,,,internal,,,,,,,,2.56,14.08,14.99,339.6,0.349,0.126,44.6,,145.0,170.0,10.0,2.0,145.0,,,,,True
EP2250218B1,Example 4,0.0,72.0,28.0,0.0,0.0,0.0,0.0,0.0,0.0,0.4,65.0,10.4,8.0,0.0,2.0,1.0,1.29,2.0,2.4,2.5,2.0,4.4,CBS,CBS,DPG,DPG,Antioxidant,6PPD,soluble,SEV,Aliphatic oil,TDAE,False,X50S®,TESPT,SSBR,25.0,67.0,Europrene® SOL R 76612,,Neocis® BR 60,,,N375,,,,Zeosil® 1165 MP,,,internal,,,,,,,,2.43,11.75,12.98,351.0,0.33,0.13,75.0,,145.0,170.0,10.0,2.0,145.0,,,,,True
EP2250218B1,Example 5,0.0,72.0,28.0,0.0,0.0,0.0,0.0,0.0,0.0,0.4,65.0,10.4,8.0,0.0,2.0,1.0,1.29,2.0,2.4,0.0,2.0,4.4,CBS,CBS,DPG,DPG,Antioxidant,6PPD,soluble,SEV,Aliphatic oil,TDAE,False,X50S®,TESPT,SSBR,25.0,67.0,Europrene® SOL R 76612,,Neocis® BR 60,,,N375,,,,Zeosil® 1165 MP,,,internal,,,,,,,,2.64,12.19,13.55,347.2,0.305,0.119,58.3,,145.0,170.0,10.0,2.0,145.0,,,,,True
EP2250218B1,Example 6,0.0,72.0,28.0,0.0,0.0,0.0,0.0,0.0,0.0,3.0,65.0,5.2,8.0,0.0,2.0,1.0,1.73,2.0,2.4,0.0,2.0,4.4,CBS,CBS,DPG,DPG,Antioxidant,6PPD,soluble,SEV,Aliphatic oil,TDAE,False,X50S®,TESPT,SSBR,25.0,67.0,Europrene® SOL R 76612,,Neocis® BR 60,,,N375,,,,Zeosil® 1165 MP,,,internal,,,,,,,,2.71,13.95,14.14,328.9,0.33,0.1,46.4,,145.0,170.0,10.0,2.0,145.0,,,,,True
US20090255613A1,Sample A,0.0,70.0,30.0,0.0,0.0,0.0,0.0,0.0,0.0,90.0,0.0,0.0,0.0,0.0,2.3,0.0,0.9,3.5,0.0,2.0,2.0,3.5,Sulfenamide and thiuram disulfide based cure accelerators,MBT,thiuram disulfide,TMTD,Antidegradant of the phenylene diamine type,6PPD,soluble,CV,Rubber processing oil,MES,False,,,ESBR,23.5,,PLF1712C,97.0,Budene 1207,,,N120,,,,,,,internal,,,,,5.8,,73.0,1.4,6.1,17.2,657.0,,0.41,,42.0,170.0,160.0,16.0,2.0,170.0,120.0,,,,True
US20090255613A1,Sample B,0.0,70.0,30.0,0.0,0.0,0.0,0.0,0.0,0.0,75.0,0.0,0.0,0.0,0.0,2.3,0.0,0.9,3.5,0.0,2.0,2.0,3.5,sulfenamide,CBS,thiuram disulfide,TMTD,phenylene diamine type,6PPD,insoluble,SEV,rubber processing oil,paraffinic,True,,,ESBR,23.5,,PLF1712C,97.0,Budene 1207,,,N120,,,,,,,internal,,,,,6.2,,68.0,1.3,4.0,12.1,643.0,,0.32,,46.0,170.0,160.0,16.0,2.0,170.0,120.0,,primary_accel_type_missing,,True
US20090255613A1,Sample C,0.0,70.0,30.0,0.0,0.0,0.0,0.0,0.0,0.0,60.0,0.0,0.0,0.0,0.0,2.3,0.0,0.9,3.5,0.0,2.0,2.0,3.5,sulfenamide,CBS,thiuram disulfide,TMTD,phenylene diamine type,6PPD,insoluble,SEV,rubber processing oil,paraffinic,True,,,ESBR,23.5,,PLF1712C,97.0,Budene 1207,,,N120,,,,,,,internal,,,,,6.8,,63.0,1.2,2.6,8.2,640.0,,0.26,,50.0,170.0,160.0,16.0,2.0,170.0,120.0,,primary_accel_type_missing,,True
US20090255613A1,Sample D,0.0,70.0,30.0,0.0,0.0,0.0,0.0,0.0,0.0,75.0,0.0,0.9,0.0,0.0,2.3,0.0,0.9,3.5,0.0,2.0,2.0,3.5,sulfenamide,CBS,thiuram disulfide,TMTD,phenylene diamine type,6PPD,insoluble,SEV,rubber processing oil,paraffinic,True,Coupling agent (composite) - X266S,TESPD,ESBR,23.5,,PLF1712C,97.0,Budene 1207,,,N120,,,,,,,internal,,,,,6.2,,69.0,1.5,5.9,11.4,574.0,,0.32,,46.0,170.0,160.0,16.0,2.0,170.0,120.0,,primary_accel_type_missing,,True
US20090255613A1,Sample E,0.0,70.0,30.0,0.0,0.0,0.0,0.0,0.0,0.0,60.0,0.0,1.8,0.0,0.0,2.3,0.0,0.9,3.5,0.0,2.0,2.0,3.5,sulfenamide,CBS,thiuram disulfide,TMTD,phenylene diamine type,6PPD,insoluble,SEV,rubber processing oil,paraffinic,True,Coupling agent (composite) - X266S,TESPD,ESBR,23.5,,PLF1712C,97.0,Budene 1207,,,N120,,,,,,,internal,,,,,6.8,,67.0,1.7,5.3,7.1,503.0,,0.25,,52.0,170.0,160.0,16.0,2.0,170.0,120.0,,primary_accel_type_missing,,True
US20090255613A1,Sample F,0.0,70.0,30.0,0.0,0.0,0.0,0.0,0.0,0.0,90.0,0.0,0.0,0.0,0.0,2.3,0.0,0.9,3.5,0.0,2.0,2.0,3.5,sulfenamide,CBS,thiuram disulfide,TMTD,phenylene diamine type,6PPD,insoluble,SEV,rubber processing oil,paraffinic,True,,,ESBR,23.5,,PLF1712C,97.0,Budene 1207,,,N120,,,,,,,internal,,,,,6.4,,70.0,1.4,6.1,17.0,653.0,,0.36,,56.0,170.0,160.0,16.0,2.0,170.0,120.0,,primary_accel_type_missing,,True
US20090255613A1,Sample G,0.0,70.0,30.0,0.0,0.0,0.0,0.0,0.0,0.0,75.0,0.0,0.0,0.0,0.0,2.3,0.0,0.9,3.5,0.0,2.0,2.0,3.5,sulfenamide,CBS,thiuram disulfide,TMTD,phenylene diamine type,6PPD,insoluble,SEV,rubber processing oil,paraffinic,True,,,ESBR,23.5,,PLF1712C,97.0,Budene 1207,,,N120,,,,,,,internal,,,,,3.9,,68.0,1.3,3.9,12.5,661.0,,0.31,,54.0,170.0,160.0,16.0,2.0,170.0,120.0,,primary_accel_type_missing,,True
US20090255613A1,Sample H,0.0,70.0,30.0,0.0,0.0,0.0,0.0,0.0,0.0,60.0,0.0,0.0,0.0,0.0,2.3,0.0,0.9,3.5,0.0,2.0,2.0,3.5,sulfenamide,CBS,thiuram disulfide,TMTD,phenylene diamine type,6PPD,insoluble,SEV,rubber processing oil,paraffinic,True,,,ESBR,23.5,,PLF1712C,97.0,Budene 1207,,,N120,,,,,,,internal,,,,,2.5,,64.0,1.1,2.5,8.8,669.0,,0.25,,51.0,170.0,160.0,16.0,2.0,170.0,120.0,,primary_accel_type_missing,,True
US20090255613A1,Sample I,0.0,70.0,30.0,0.0,0.0,0.0,0.0,0.0,0.0,75.0,0.0,0.9,0.0,0.0,2.3,0.0,0.9,3.5,0.0,2.0,2.0,3.5,sulfenamide,CBS,thiuram disulfide,TMTD,phenylene diamine type,6PPD,insoluble,SEV,rubber processing oil,paraffinic,True,Coupling agent (composite) - X266S,TESPD,ESBR,23.5,,PLF1712C,97.0,Budene 1207,,,N120,,,,,,,internal,,,,,5.9,,69.0,1.4,5.9,12.6,626.0,,0.3,,55.0,170.0,160.0,16.0,2.0,170.0,120.0,,primary_accel_type_missing,,True
US20090255613A1,Sample J,0.0,70.0,30.0,0.0,0.0,0.0,0.0,0.0,0.0,60.0,0.0,1.8,0.0,0.0,2.3,0.0,0.9,3.5,0.0,2.0,2.0,3.5,sulfenamide,CBS,thiuram disulfide,TMTD,phenylene diamine type,6PPD,insoluble,SEV,rubber processing oil,paraffinic,True,NXT,NXT,ESBR,23.5,,PLF1712C,97.0,Budene 1207,,,N120,,,,,,,internal,,,,,5.0,,66.0,1.5,5.0,8.7,592.0,,0.24,,55.0,170.0,160.0,16.0,2.0,170.0,120.0,,primary_accel_type_missing,,True
US20090255613A1,Sample K,0.0,70.0,30.0,0.0,0.0,0.0,0.0,0.0,0.0,10.0,73.0,6.5,0.0,0.0,2.3,0.0,0.9,3.5,0.0,2.0,2.0,3.5,sulfenamide,CBS,thiuram disulfide,TMTD,phenylene diamine type,6PPD,insoluble,SEV,rubber processing oil,paraffinic,True,NXT,NXT,ESBR,23.5,,PLF1712C,97.0,Budene 1207,,,N120,,,,,,,internal,,,,,8.4,,71.0,1.9,8.4,18.1,589.0,,0.17,,63.0,170.0,160.0,16.0,2.0,170.0,120.0,,primary_accel_type_missing,,True
US20090255613A1,Sample L,70.0,0.0,30.0,0.0,0.0,0.0,0.0,0.0,0.0,60.0,0.0,0.0,0.0,0.0,2.3,0.0,0.9,2.5,0.0,2.0,2.0,2.5,sulfenamide,CBS,thiuram disulfide,TMTD,phenylene diamine type,6PPD,insoluble,SEV,rubber processing oil,paraffinic,False,,,,,,,97.0,Budene 1207,SMR20,,N120,,,,,,,internal,,,,,3.9,,73.0,2.1,12.1,22.0,497.0,,0.25,,56.0,170.0,160.0,16.0,2.0,170.0,120.0,,primary_accel_type_missing,,True
US20090255613A1,Sample M,70.0,0.0,30.0,0.0,0.0,0.0,0.0,0.0,0.0,55.0,0.0,0.6,0.0,0.0,2.3,0.0,0.9,2.5,0.0,2.0,2.0,2.5,sulfenamide,CBS,thiuram disulfide,TMTD,phenylene diamine type,6PPD,insoluble,SEV,rubber processing oil,paraffinic,False,Coupling agent (composite) - X266S,TESPD,,,,,97.0,Budene 1207,SMR20,,N120,,,,,,,internal,,,,,4.2,,73.0,2.1,10.5,19.2,487.0,,0.23,,60.0,170.0,160.0,16.0,2.0,170.0,120.0,,primary_accel_type_missing,,True
US20090255613A1,Sample N,70.0,0.0,30.0,0.0,0.0,0.0,0.0,0.0,0.0,45.0,0.0,0.9,0.0,0.0,2.3,0.0,0.9,2.5,0.0,2.0,2.0,2.5,sulfenamide,CBS,thiuram disulfide,TMTD,phenylene diamine type,6PPD,insoluble,SEV,rubber processing oil,paraffinic,False,Coupling agent (composite) - X266S,TESPD,,,,,97.0,Budene 1207,SMR20,,N120,,,,,,,internal,,,,,4.4,,71.0,2.1,8.0,14.8,478.0,,0.17,,65.0,170.0,160.0,16.0,2.0,170.0,120.0,,primary_accel_type_missing,,True
US20090255613A1,Sample O,70.0,0.0,30.0,0.0,0.0,0.0,0.0,0.0,0.0,35.0,0.0,1.5,0.0,0.0,2.3,0.0,0.9,2.5,0.0,2.0,2.0,2.5,sulfenamide,CBS,thiuram disulfide,TMTD,phenylene diamine type,6PPD,insoluble,SEV,rubber processing oil,paraffinic,False,Coupling agent (composite) - X266S,TESPD,,,,,97.0,Budene 1207,SMR20,,N120,,,,,,,internal,,,,,4.5,,7.0,2.1,6.1,11.5,477.0,,0.13,,69.0,170.0,160.0,16.0,2.0,170.0,120.0,,primary_accel_type_missing,,True
US20090255613A1,Sample P,70.0,0.0,30.0,0.0,0.0,0.0,0.0,0.0,0.0,10.0,73.0,6.5,0.0,0.0,2.3,0.0,0.9,2.5,0.0,2.0,2.0,2.5,sulfenamide,CBS,thiuram disulfide,TMTD,phenylene diamine type,6PPD,insoluble,SEV,rubber processing oil,paraffinic,False,Coupling agent (B) - NXT,TESPD,,,,,97.0,Budene 1207,SMR20,,N120,,,,,,,internal,,,,,8.7,,71.0,1.9,8.1,18.3,594.0,,0.18,,58.0,170.0,160.0,16.0,2.0,170.0,120.0,,primary_accel_type_missing,,True
US20090255613A1,Tire Q (Control Tire),0.0,70.0,30.0,0.0,0.0,0.0,0.0,0.0,0.0,10.0,73.0,6.5,0.0,0.0,2.3,0.0,0.9,3.5,0.0,2.0,2.0,3.5,sulfenamide,CBS,thiuram disulfide,TMTD,phenylene diamine type,6PPD,insoluble,SEV,rubber processing oil,paraffinic,True,NXT,NXT,ESBR,23.5,,PLF1712C,97.0,Budene 1207,,,N120,,,,,,,internal,,,,,,,,,,,,,,,,170.0,160.0,16.0,2.0,170.0,120.0,,primary_accel_type_missing,,True
US20090255613A1,Tire R,0.0,70.0,30.0,0.0,0.0,0.0,0.0,0.0,0.0,90.0,0.0,0.0,0.0,0.0,2.3,0.0,0.9,3.5,0.0,2.0,2.0,3.5,sulfenamide,CBS,thiuram disulfide,TMTD,phenylene diamine type,6PPD,insoluble,SEV,rubber processing oil,paraffinic,True,,,ESBR,23.5,,PLF1712C,97.0,Budene 1207,,,N120,,,,,,,internal,,,,,,,,,,,,,,,,170.0,160.0,16.0,2.0,170.0,120.0,,primary_accel_type_missing,,True
US20090255613A1,Tire S,0.0,70.0,30.0,0.0,0.0,0.0,0.0,0.0,0.0,75.0,0.0,0.9,0.0,0.0,2.3,0.0,0.9,3.5,0.0,2.0,2.0,3.5,sulfenamide,CBS,thiuram disulfide,TMTD,phenylene diamine type,6PPD,insoluble,SEV,rubber processing oil,paraffinic,True,Coupling agent (composite) - X266S,TESPD,ESBR,23.5,,PLF1712C,97.0,Budene 1207,,,N120,,,,,,,internal,,,,,,,,,,,,,,,,170.0,160.0,16.0,2.0,170.0,120.0,,primary_accel_type_missing,,True
US20090255613A1,Tire T,0.0,70.0,30.0,0.0,0.0,0.0,0.0,0.0,0.0,60.0,0.0,1.8,0.0,0.0,2.3,0.0,0.9,3.5,0.0,2.0,2.0,3.5,sulfenamide,CBS,thiuram disulfide,TMTD,phenylene diamine type,6PPD,insoluble,SEV,rubber processing oil,paraffinic,True,NXT,NXT,ESBR,23.5,,PLF1712C,97.0,Budene 1207,,,N120,,,,,,,internal,,,,,,,,,,,,,,,,170.0,160.0,16.0,2.0,170.0,120.0,,primary_accel_type_missing,,True
US20110190416A1,C-1,40.0,0.0,60.0,0.0,0.0,0.0,0.0,0.0,0.0,5.0,80.0,5.0,65.0,0.0,2.0,1.5,2.0,1.7,1.5,1.2,1.0,3.2,Santocure CBS,DCBS,Perkacit DPG,DPG,Santoflex 6-PPD,6PPD,soluble,CV,Catenex SNR,MES,False,Si69,TESPT,,,,,97.0,BR (1),SMR20,,N234,,,,Zeosil 1115MP,120.0,120.0,internal,54.0,13.0,,,17.0,,55.0,1.1,1.0,13.9,540.0,0.28,,,,165.0,150.0,30.0,1.0,165.0,,,,"primary_accel_type_mismatch(raw='Santocure CBS',llm='DCBS',ref='DCBS')",False
US20110190416A1,C-2,40.0,0.0,60.0,0.0,0.0,0.0,0.0,0.0,0.0,5.0,80.0,5.0,60.0,0.0,2.0,1.5,2.0,1.7,1.5,1.2,1.0,3.2,Santocure CBS,DCBS,Perkacit DPG,DPG,Santoflex 6-PPD,6PPD,soluble,CV,Catenex SNR,MES,False,Si69,TESPT,,,,,97.0,BR (1),SMR20,,N234,,,,Zeosil 1115MP,120.0,120.0,internal,60.0,15.0,,,18.0,,55.0,1.1,1.0,12.6,560.0,0.22,,,,165.0,150.0,30.0,1.0,165.0,,,,"primary_accel_type_mismatch(raw='Santocure CBS',llm='DCBS',ref='DCBS')",False
US20110190416A1,C-3,40.0,0.0,60.0,0.0,0.0,0.0,0.0,0.0,0.0,40.0,40.0,3.0,35.0,10.0,2.0,1.5,2.0,1.7,0.8,1.0,1.0,2.5,Santocure CBS,DCBS,Perkacit DPG,DPG,Santoflex 6-PPD,6PPD,soluble,CV,Catenex SNR,MES,False,Si69,TESPT,,,,,97.0,BR (1),SMR20,,N234,,,,Zeosil 1115MP,120.0,120.0,internal,,,,,,,52.0,,,,,,,,,165.0,150.0,30.0,1.0,165.0,,,,"primary_accel_type_mismatch(raw='Santocure CBS',llm='DCBS',ref='DCBS')",False
US20110190416A1,C-4,40.0,0.0,60.0,0.0,0.0,0.0,0.0,0.0,0.0,40.0,40.0,3.0,45.0,10.0,2.0,1.5,2.0,1.7,0.8,1.0,1.0,2.5,Santocure CBS,DCBS,Perkacit DPG,DPG,Santoflex 6-PPD,6PPD,soluble,CV,Catenex SNR,MES,False,Si69,TESPT,,,,,97.0,BR (1),SMR20,,N234,,,,Zeosil 1115MP,120.0,120.0,internal,,,,,,,52.0,,,,,,,,,165.0,150.0,30.0,1.0,165.0,,,,"primary_accel_type_mismatch(raw='Santocure CBS',llm='DCBS',ref='DCBS')",False
