Repository: aimclub/CoScientist

# Supplementary material: CoScientist demo, AAAI-27 Demonstrations

## Contents
- `prompt.txt`: the prompt given to CoScientist and to the opencode baseline (the baseline got one extra line naming the local dataset path).
- `prompt_followup.txt`: the second user turn in the CoScientist session, asking for MCP servers from the two methods that ran.
- `coscientist_report.md`: the report CoScientist generated from its research graph (English, run `tyre-main-2`).
- `coscientist_run_summary.md`: time per agent, tool calls, tokens, cost, graph size, hypotheses and verdicts.
- `opencode_report.md`: the report written by the opencode baseline on the same prompt and model (GLM-5.3).

File: docs/aaai27-demo/supplementary/dataset/tires_2.csv (part 9 of 32)
CN102656023B,W3,0.0,50.0,50.0,0.0,0.0,0.0,0.0,0.0,0.0,0.0,0.0,0.0,0.0,0.0,0.0,0.0,0.0,0.0,0.0,0.0,0.0,0.0,n-cyclohexyl-2-benzothiazole sulfenamide (CBS),CBS,diphenylguanidine (DPG),DPG,,,soluble,SEV,,,False,X50-S,TESPT,SSBR,,,,93.0,,,,N330,,,,ZEOSIL 1165,,,Banbury,,,,,,,,,,,,,,,,,150.0,30.0,2.0,,,,,,False
CN102656023B,F1,0.0,50.0,50.0,0.0,0.0,0.0,0.0,0.0,0.0,0.0,0.0,0.0,0.0,0.0,0.0,0.0,0.0,0.0,0.0,0.0,0.0,0.0,n-cyclohexyl-2-benzothiazole sulfenamide (CBS),CBS,diphenylguanidine (DPG),DPG,,,soluble,SEV,,,False,X50-S,TESPT,SSBR,,,,93.0,,,,N330,,,,ZEOSIL 1165,,,Banbury,,,,,,,,,,,,,,,,,150.0,30.0,2.0,,,,,,False
CN102656023B,F2,0.0,50.0,50.0,0.0,0.0,0.0,0.0,0.0,0.0,0.0,0.0,0.0,0.0,0.0,0.0,0.0,0.0,0.0,0.0,0.0,0.0,0.0,n-cyclohexyl-2-benzothiazole sulfenamide (CBS),CBS,diphenylguanidine (DPG),DPG,,,soluble,SEV,,,False,X50-S,TESPT,SSBR,,,,93.0,,,,N330,,,,ZEOSIL 1165,,,Banbury,,,,,,,,,,,,,,,,,150.0,30.0,2.0,,,,,,False
CN102656023B,F3,0.0,50.0,50.0,0.0,0.0,0.0,0.0,0.0,0.0,0.0,0.0,0.0,0.0,0.0,0.0,0.0,0.0,0.0,0.0,0.0,0.0,0.0,n-cyclohexyl-2-benzothiazole sulfenamide (CBS),CBS,diphenylguanidine (DPG),DPG,,,soluble,SEV,,,False,X50-S,TESPT,SSBR,,,,93.0,,,,N330,,,,ZEOSIL 1165,,,Banbury,,,,,,,,,,,,,,,,,150.0,30.0,2.0,,,,,,False
US20110009547A1,C-1,0.0,54.0,46.0,0.0,0.0,0.0,0.0,0.0,0.0,4.0,90.0,7.2,5.0,19.0,2.2,1.5,1.4,1.6,0.0,2.0,3.0,1.6,N-Cyclohexyl-2-benzothiazylsulphenamide (Santocure CBS from Flexsys),CBS,Diphenylguanidine (Perkacit DPG from Flexsys),DPG,"N-(1,3-Dimethylbutyl)-N-phenyl-para-phenylenediamine (Santoflex 6-PPD from Flexsys)",6PPD,insoluble,SEV,MES oil (Catenex SNR from Shell),MES,True,TESPT (Si69 from Degussa),TESPT,SSBR,25.0,59.0,"SSBR with 25% styrene, 59% 1,2-polybutadiene units and 20% trans-1,4-polybutadiene units (Tg = -24°C); extended with 9% MES oil",98.0,"BR (Nd) with 0.7% 1,2-; 1.7% trans-1,4-; 98% cis-1,4- (Tg = -105°C)",,,N234 (Degussa),,,,Zeosil 1165 MP from Rhodia,155.0,155.0,internal,80.0,,,,,,65.0,1.6,2.0,19.2,653.0,,,,,165.0,150.0,40.0,2.0,165.0,70.0,,,,False
US20110009547A1,C-2,0.0,54.0,46.0,0.0,0.0,0.0,0.0,0.0,0.0,4.0,90.0,7.2,5.0,19.0,2.2,1.5,1.4,1.6,0.0,2.0,3.0,1.6,N-Cyclohexyl-2-benzothiazylsulphenamide (Santocure CBS from Flexsys),CBS,Diphenylguanidine (Perkacit DPG from Flexsys),DPG,"N-(1,3-Dimethylbutyl)-N-phenyl-para-phenylenediamine (Santoflex 6-PPD from Flexsys)",6PPD,insoluble,SEV,MES oil (Catenex SNR from Shell),MES,True,Octyltriethoxysilane (Octeo from Degussa),other,SSBR,25.0,59.0,"SSBR with 25% styrene, 59% 1,2-polybutadiene units and 20% trans-1,4-polybutadiene units (Tg = -24°C); extended with 9% MES oil",98.0,"BR (Nd) with 0.7% 1,2-; 1.7% trans-1,4-; 98% cis-1,4- (Tg = -105°C)",,,N234 (Degussa),,,,Zeosil 1165 MP from Rhodia,155.0,155.0,internal,72.0,5.3,,,,,63.0,1.5,2.0,20.4,670.0,,,,,165.0,150.0,40.0,2.0,165.0,70.0,,,,False
US20110009547A1,C-3,0.0,54.0,46.0,0.0,0.0,0.0,0.0,0.0,0.0,4.0,90.0,7.2,5.0,19.0,2.2,1.5,1.4,1.6,0.0,2.0,3.0,1.6,N-Cyclohexyl-2-benzothiazylsulphenamide (Santocure CBS from Flexsys),CBS,Diphenylguanidine (Perkacit DPG from Flexsys),DPG,"N-(1,3-Dimethylbutyl)-N-phenyl-para-phenylenediamine (Santoflex 6-PPD from Flexsys)",6PPD,insoluble,SEV,MES oil (Catenex SNR from Shell),MES,True,Octyltriethoxysilane (Octeo from Degussa),other,SSBR,25.0,59.0,"SSBR with 25% styrene, 59% 1,2-polybutadiene units and 20% trans-1,4-polybutadiene units (Tg = -24°C); extended with 9% MES oil",98.0,"BR (Nd) with 0.7% 1,2-; 1.7% trans-1,4-; 98% cis-1,4- (Tg = -105°C)",,,N234 (Degussa),,,,Zeosil 1165 MP from Rhodia,155.0,155.0,internal,65.0,5.2,,,,,64.0,1.6,2.2,19.5,624.0,,,,,165.0,150.0,40.0,2.0,165.0,70.0,,,,False
US20110009547A1,C-4,0.0,54.0,46.0,0.0,0.0,0.0,0.0,0.0,0.0,4.0,90.0,7.2,5.0,19.0,2.2,1.5,1.4,1.6,0.0,2.0,3.0,1.6,N-Cyclohexyl-2-benzothiazylsulphenamide (Santocure CBS from Flexsys),CBS,Diphenylguanidine (Perkacit DPG from Flexsys),DPG,"N-(1,3-Dimethylbutyl)-N-phenyl-para-phenylenediamine (Santoflex 6-PPD from Flexsys)",6PPD,insoluble,SEV,MES oil (Catenex SNR from Shell),MES,True,Octylmethyldihydroxysilane (formula VII-1),other,SSBR,25.0,59.0,"SSBR with 25% styrene, 59% 1,2-polybutadiene units and 20% trans-1,4-polybutadiene units (Tg = -24°C); extended with 9% MES oil",98.0,"BR (Nd) with 0.7% 1,2-; 1.7% trans-1,4-; 98% cis-1,4- (Tg = -105°C)",,,N234 (Degussa),,,,Zeosil 1165 MP from Rhodia,155.0,155.0,internal,66.0,5.5,,,,,62.0,1.5,2.1,20.8,675.0,,,,,165.0,150.0,40.0,2.0,165.0,70.0,,,,False
US20110009547A1,C-5,0.0,54.0,46.0,0.0,0.0,0.0,0.0,0.0,0.0,4.0,90.0,7.2,5.0,19.0,2.2,1.5,1.4,1.6,0.0,2.0,3.0,1.6,N-Cyclohexyl-2-benzothiazylsulphenamide (Santocure CBS from Flexsys),CBS,Diphenylguanidine (Perkacit DPG from Flexsys),DPG,"N-(1,3-Dimethylbutyl)-N-phenyl-para-phenylenediamine (Santoflex 6-PPD from Flexsys)",6PPD,insoluble,SEV,MES oil (Catenex SNR from Shell),MES,True,Octylmethyldihydroxysilane (formula VII-1),other,SSBR,25.0,59.0,"SSBR with 25% styrene, 59% 1,2-polybutadiene units and 20% trans-1,4-polybutadiene units (Tg = -24°C); extended with 9% MES oil",98.0,"BR (Nd) with 0.7% 1,2-; 1.7% trans-1,4-; 98% cis-1,4- (Tg = -105°C)",,,N234 (Degussa),,,,Zeosil 1165 MP from Rhodia,155.0,155.0,internal,57.0,5.1,,,,,61.0,1.6,2.2,19.6,638.0,,,,,165.0,150.0,40.0,2.0,165.0,70.0,,,,False
US20110009547A1,C-6,0.0,54.0,46.0,0.0,0.0,0.0,0.0,0.0,0.0,4.0,90.0,7.2,5.0,19.0,2.2,1.5,1.4,1.6,0.0,2.0,3.0,1.6,N-Cyclohexyl-2-benzothiazylsulphenamide (Santocure CBS from Flexsys),CBS,Diphenylguanidine (Perkacit DPG from Flexsys),DPG,"N-(1,3-Dimethylbutyl)-N-phenyl-para-phenylenediamine (Santoflex 6-PPD from Flexsys)",6PPD,insoluble,SEV,MES oil (Catenex SNR from Shell),MES,True,Dimethyldihydroxysilane (formula IX),other,SSBR,25.0,59.0,"SSBR with 25% styrene, 59% 1,2-polybutadiene units and 20% trans-1,4-polybutadiene units (Tg = -24°C); extended with 9% MES oil",98.0,"BR (Nd) with 0.7% 1,2-; 1.7% trans-1,4-; 98% cis-1,4- (Tg = -105°C)",,,N234 (Degussa),,,,Zeosil 1165 MP from Rhodia,155.0,155.0,internal,62.0,5.2,,,,,65.0,1.8,2.5,20.1,602.0,,,,,165.0,150.0,40.0,2.0,165.0,70.0,,,,False
US20110009547A1,C-7,0.0,54.0,46.0,0.0,0.0,0.0,0.0,0.0,0.0,4.0,90.0,7.2,5.0,19.0,2.2,1.5,1.4,1.6,0.0,2.0,3.0,1.6,N-Cyclohexyl-2-benzothiazylsulphenamide (Santocure CBS from Flexsys),CBS,Diphenylguanidine (Perkacit DPG from Flexsys),DPG,"N-(1,3-Dimethylbutyl)-N-phenyl-para-phenylenediamine (Santoflex 6-PPD from Flexsys)",6PPD,insoluble,SEV,MES oil (Catenex SNR from Shell),MES,True,Propylmethyldihydroxysilane (formula X),other,SSBR,25.0,59.0,"SSBR with 25% styrene, 59% 1,2-polybutadiene units and 20% trans-1,4-polybutadiene units (Tg = -24°C); extended with 9% MES oil",98.0,"BR (Nd) with 0.7% 1,2-; 1.7% trans-1,4-; 98% cis-1,4- (Tg = -105°C)",,,N234 (Degussa),,,,Zeosil 1165 MP from Rhodia,155.0,155.0,internal,68.0,5.0,,,,,65.0,1.8,2.4,19.8,604.0,,,,,165.0,150.0,40.0,2.0,165.0,70.0,,,,False
US20110009547A1,C-8,0.0,70.0,30.0,0.0,0.0,0.0,0.0,0.0,0.0,5.0,80.0,6.4,6.0,20.0,2.0,1.5,1.0,2.0,0.0,1.5,2.0,2.0,N-Cyclohexyl-2-benzothiazylsulphenamide (Santocure CBS from Flexsys),CBS,Diphenylguanidine (Perkacit DPG from Flexsys),DPG,"N-(1,3-Dimethylbutyl)-N-phenyl-para-phenylenediamine (Santoflex 6-PPD from Flexsys)",6PPD,insoluble,SEV,MES oil (Catenex SNR from Shell),MES,True,TESPT (Si69 from Degussa),TESPT,SSBR,25.0,59.0,"SSBR with 25% styrene, 59% 1,2-polybutadiene units and 20% trans-1,4-polybutadiene units (Tg = -24°C); extended with 9% MES oil",98.0,"BR (Nd) with 0.7% 1,2-; 1.7% trans-1,4-; 98% cis-1,4- (Tg = -105°C)",,,N234 (Degussa),,,,Zeosil 1165 MP from Rhodia,155.0,155.0,internal,95.0,5.9,,,,,65.0,2.2,3.2,21.4,533.0,,,,,165.0,150.0,40.0,2.0,165.0,70.0,,,,False
US20110009547A1,C-9,0.0,70.0,30.0,0.0,0.0,0.0,0.0,0.0,0.0,5.0,80.0,6.4,6.0,20.0,2.0,1.5,1.0,2.0,0.0,1.5,2.0,2.0,N-Cyclohexyl-2-benzothiazylsulphenamide (Santocure CBS from Flexsys),CBS,Diphenylguanidine (Perkacit DPG from Flexsys),DPG,"N-(1,3-Dimethylbutyl)-N-phenyl-para-phenylenediamine (Santoflex 6-PPD from Flexsys)",6PPD,insoluble,SEV,MES oil (Catenex SNR from Shell),MES,True,Octyltriethoxysilane (Octeo from Degussa),other,SSBR,25.0,59.0,"SSBR with 25% styrene, 59% 1,2-polybutadiene units and 20% trans-1,4-polybutadiene units (Tg = -24°C); extended with 9% MES oil",98.0,"BR (Nd) with 0.7% 1,2-; 1.7% trans-1,4-; 98% cis-1,4- (Tg = -105°C)",,,N234 (Degussa),,,,Zeosil 1165 MP from Rhodia,155.0,155.0,internal,79.0,7.0,,,,,63.0,2.0,3.2,22.1,537.0,,,,,165.0,150.0,40.0,2.0,165.0,70.0,,,,False
US20110009547A1,C-10,0.0,70.0,30.0,0.0,0.0,0.0,0.0,0.0,0.0,5.0,80.0,6.4,6.0,20.0,2.0,1.5,1.0,2.0,0.0,1.5,2.0,2.0,N-Cyclohexyl-2-benzothiazylsulphenamide (Santocure CBS from Flexsys),CBS,Diphenylguanidine (Perkacit DPG from Flexsys),DPG,"N-(1,3-Dimethylbutyl)-N-phenyl-para-phenylenediamine (Santoflex 6-PPD from Flexsys)",6PPD,insoluble,SEV,MES oil (Catenex SNR from Shell),MES,True,Octylmethyldihydroxysilane (formula VII-1),other,SSBR,25.0,59.0,"SSBR with 25% styrene, 59% 1,2-polybutadiene units and 20% trans-1,4-polybutadiene units (Tg = -24°C); extended with 9% MES oil",98.0,"BR (Nd) with 0.7% 1,2-; 1.7% trans-1,4-; 98% cis-1,4- (Tg = -105°C)",,,N234 (Degussa),,,,Zeosil 1165 MP from Rhodia,155.0,155.0,internal,71.0,7.3,,,,,62.0,2.0,3.3,22.0,539.0,,,,,165.0,150.0,40.0,2.0,165.0,70.0,,,,False
US20110009547A1,C-11,0.0,70.0,30.0,0.0,0.0,0.0,0.0,0.0,0.0,5.0,80.0,6.4,6.0,20.0,2.0,1.5,1.0,2.0,0.0,1.5,2.0,2.0,N-Cyclohexyl-2-benzothiazylsulphenamide (Santocure CBS from Flexsys),CBS,Diphenylguanidine (Perkacit DPG from Flexsys),DPG,"N-(1,3-Dimethylbutyl)-N-phenyl-para-phenylenediamine (Santoflex 6-PPD from Flexsys)",6PPD,insoluble,SEV,MES oil (Catenex SNR from Shell),MES,True,Octadecylmethyldihydroxysilane (formula XI),other,SSBR,25.0,59.0,"SSBR with 25% styrene, 59% 1,2-polybutadiene units and 20% trans-1,4-polybutadiene units (Tg = -24°C); extended with 9% MES oil",98.0,"BR (Nd) with 0.7% 1,2-; 1.7% trans-1,4-; 98% cis-1,4- (Tg = -105°C)",,,N234 (Degussa),,,,Zeosil 1165 MP from Rhodia,155.0,155.0,internal,68.0,7.9,,,,,59.0,1.7,2.9,21.5,575.0,,,,,165.0,150.0,40.0,2.0,165.0,70.0,,,,False
US20110009547A1,C-12,0.0,70.0,30.0,0.0,0.0,0.0,0.0,0.0,0.0,5.0,80.0,6.4,6.0,20.0,2.0,1.5,1.0,2.0,0.0,1.5,2.0,2.0,N-Cyclohexyl-2-benzothiazylsulphenamide (Santocure CBS from Flexsys),CBS,Diphenylguanidine (Perkacit DPG from Flexsys),DPG,"N-(1,3-Dimethylbutyl)-N-phenyl-para-phenylenediamine (Santoflex 6-PPD from Flexsys)",6PPD,insoluble,SEV,MES oil (Catenex SNR from Shell),MES,True,Octyldimethylhydroxysilane (formula XII),other,SSBR,25.0,59.0,"SSBR with 25% styrene, 59% 1,2-polybutadiene units and 20% trans-1,4-polybutadiene units (Tg = -24°C); extended with 9% MES oil",98.0,"BR (Nd) with 0.7% 1,2-; 1.7% trans-1,4-; 98% cis-1,4- (Tg = -105°C)",,,N234 (Degussa),,,,Zeosil 1165 MP from Rhodia,155.0,155.0,internal,69.0,7.5,,,,,61.0,1.8,2.9,22.9,596.0,,,,,165.0,150.0,40.0,2.0,165.0,70.0,,,,False
US20080033103A1,Comparative Example 1,0.0,70.0,30.0,0.0,0.0,0.0,0.0,0.0,0.0,20.0,80.0,6.4,10.0,0.0,1.0,0.0,2.0,2.2,0.5,2.5,2.0,2.7,CBS,CBS,DPG,DPG,Santoflex 6PPD,6PPD,insoluble,CV,Aromatic oil,TDAE,True,Si69,TESPT,SSBR,25.0,,VSL-5025,,Nipol 1220,,,N234,,,,Zeosil 1165 MP,,,internal,,,,,,,,,,,,,,,,150.0,160.0,20.0,2.0,150.0,,,,,True
US20080033103A1,Comparative Example 2,0.0,70.0,30.0,0.0,0.0,0.0,0.0,0.0,0.0,20.0,80.0,6.4,10.0,0.0,1.0,0.0,1.6,2.2,0.0,2.5,2.0,2.2,CBS,CBS,TBzTD,TBBS,Santoflex 6PPD,6PPD,insoluble,CV,Aromatic oil,TDAE,True,Si69,TESPT,SSBR,25.0,,VSL-5025,,Nipol 1220,,,N234,,,,Zeosil 1165 MP,,,Banbury,,,,,,,,,,,,,,,,150.0,160.0,20.0,2.0,150.0,,,,,True
US20080033103A1,Comparative Example 3,0.0,70.0,30.0,0.0,0.0,0.0,0.0,0.0,0.0,20.0,80.0,6.4,10.0,0.0,1.0,0.0,2.0,2.2,0.5,2.5,2.0,2.7,CBS,CBS,DPG,DPG,Santoflex 6PPD,6PPD,insoluble,CV,Aromatic oil,TDAE,True,KBM-803,TESPT,SSBR,25.0,,VSL-5025,,Nipol 1220,,,N234,,,,Zeosil 1165 MP,,,internal,,,,,,,,,,,,,,,,150.0,160.0,20.0,2.0,150.0,,,,,True
US20080033103A1,Comparative Example 4,0.0,70.0,30.0,0.0,0.0,0.0,0.0,0.0,0.0,20.0,110.0,8.8,10.0,0.0,1.0,0.0,1.6,2.2,0.5,2.5,2.0,2.7,CBS,CBS,DPG,DPG,Santoflex 6PPD,6PPD,insoluble,CV,Aromatic oil,TDAE,True,Si69,TESPT,SSBR,25.0,,VSL-5025,,Nipol 1220,,,N234,,,,Zeosil 1165 MP,,,internal,,,,,,,,,,,,,,,,150.0,160.0,20.0,2.0,150.0,,,,,True
US20080033103A1,Example 1,0.0,70.0,30.0,0.0,0.0,0.0,0.0,0.0,0.0,20.0,80.0,6.4,10.0,0.0,1.0,0.0,1.6,2.2,0.0,2.5,2.0,2.2,CBS,CBS,TBzTD,TBBS,Santoflex 6PPD,6PPD,insoluble,CV,Aromatic oil,TDAE,True,KBM-803,TESPT,SSBR,25.0,,VSL-5025,,Nipol 1220,,,N234,,,,Zeosil 1165 MP,,,Banbury,,,,,,,,,,,,,,,,150.0,160.0,20.0,2.0,150.0,,,,,True
US20080033103A1,Example 2,0.0,70.0,30.0,0.0,0.0,0.0,0.0,0.0,0.0,20.0,80.0,6.4,10.0,0.0,1.0,0.0,1.6,2.2,0.0,2.5,2.0,2.2,CBS,CBS,TBzTD,TBBS,Santoflex 6PPD,6PPD,insoluble,CV,Aromatic oil,TDAE,True,KBM-803,TESPT,SSBR,25.0,,VSL-5025,,Nipol 1220,,,N234,,,,Zeosil 1165 MP,,,Banbury,,,,,,,,,,,,,,,,150.0,160.0,20.0,2.0,150.0,,,,,True
US20080033103A1,Example 3,0.0,70.0,30.0,0.0,0.0,0.0,0.0,0.0,0.0,20.0,110.0,8.8,10.0,0.0,1.0,0.0,1.6,2.2,0.0,2.5,2.0,2.2,CBS,CBS,TBzTD,TBBS,Santoflex 6PPD,6PPD,insoluble,CV,Aromatic oil,TDAE,True,KBM-803,TESPT,SSBR,25.0,,VSL-5025,,Nipol 1220,,,N234,,,,Zeosil 1165 MP,,,Banbury,,,,,,,,,,,,,,,,150.0,160.0,20.0,2.0,150.0,,,,,True
US20080033103A1,Comparative Example 5,30.0,70.0,0.0,0.0,0.0,0.0,0.0,0.0,0.0,55.0,45.0,3.6,20.0,0.0,0.0,2.0,1.5,1.7,2.0,3.0,2.0,3.7,Noccelar CZ-G,CBS,Noccelar D,DPG,,,insoluble,CV,Aromatic oil,TDAE,True,SI69,TESPT,SSBR,,,Nipol 1721,,,SMR20,,Shoblack N234,,,,Zeosil 1165MP,,,internal,,,,,,,70.0,,,,,,,,,150.0,,,3.0,150.0,,,,,True
US20080033103A1,Comparative Example 6,30.0,70.0,0.0,0.0,0.0,0.0,0.0,0.0,0.0,20.0,80.0,6.4,3.0,0.0,0.0,2.0,1.5,1.7,2.0,3.0,2.0,3.7,Noccelar CZ-G,CBS,Noccelar D,DPG,,,insoluble,CV,Aromatic oil,TDAE,True,SI69,TESPT,SSBR,,,Nipol 1721,,,SMR20,,Shoblack N234,,,,Zeosil 1165MP,,,internal,,,,,,,81.0,,,,,,,,,150.0,,,3.0,150.0,,,,,True
US20080033103A1,Comparative Example 7,30.0,70.0,0.0,0.0,0.0,0.0,0.0,0.0,0.0,20.0,110.0,10.4,16.0,0.0,0.0,2.0,1.5,1.7,2.0,3.0,2.0,3.7,Noccelar CZ-G,CBS,Noccelar D,DPG,,,insoluble,CV,Aromatic oil,TDAE,True,SI69,TESPT,SSBR,,,Nipol 1721,,,SMR20,,Shoblack N234,,,,Zeosil 1165MP,,,internal,,,,,,,87.0,,,,,,,,,150.0,,,3.0,150.0,,,,,True
US20080033103A1,Example 4,30.0,70.0,0.0,0.0,0.0,0.0,0.0,0.0,0.0,20.0,80.0,6.4,3.0,0.0,0.0,2.0,1.5,1.7,2.0,3.0,2.0,3.7,Noccelar CZ-G,CBS,Noccelar D,DPG,,,insoluble,CV,Aromatic oil,TDAE,True,KBM-803,TESPT,SSBR,,,Nipol 1721,,,SMR20,,Shoblack N234,,,,Zeosil 1165MP,,,internal,,,,,,,68.0,,,,,,,,,150.0,,,3.0,150.0,,,,,True
US20080033103A1,Example 5,30.0,70.0,0.0,0.0,0.0,0.0,0.0,0.0,0.0,10.0,120.0,9.6,10.0,0.0,0.0,2.0,1.5,1.7,2.0,3.0,2.0,3.7,Noccelar CZ-G,CBS,Noccelar D,DPG,,,insoluble,CV,Aromatic oil,TDAE,True,KBM-803,TESPT,SSBR,,,Nipol 1721,,,SMR20,,Shoblack N234,,,,Zeosil 1165MP,,,internal,,,,,,,73.0,,,,,,,,,150.0,,,3.0,150.0,,,,,True
US20080033103A1,Example 6,20.0,86.0,0.0,0.0,0.0,0.0,0.0,0.0,0.0,20.0,130.0,10.4,2.0,0.0,0.0,2.0,1.5,1.7,2.0,3.0,2.0,3.7,Noccelar CZ-G,CBS,Noccelar D,DPG,,,insoluble,CV,Aromatic oil,TDAE,True,KBM-803,TESPT,SSBR,,,Tufden 1524 ; NS120,,,SMR20,,Shoblack N234,,,,Zeosil 1165MP,,,internal,,,,,,,80.0,,,,,,,,,150.0,,,3.0,150.0,,,elastomer_sum=106.0,,False
US20080033103A1,Example 7,30.0,70.0,0.0,0.0,0.0,0.0,0.0,0.0,0.0,20.0,80.0,6.4,5.0,0.0,0.0,2.0,1.5,1.7,2.0,3.0,2.0,3.7,Noccelar CZ-G,CBS,Noccelar D,DPG,,,insoluble,CV,Aromatic oil,TDAE,True,SI69,TESPT,SSBR,,,Nipol 1721,,,SMR20,,Shoblack N234,,,,Zeosil 1165MP,,,internal,,,,,,,78.0,,,,,,,,,150.0,,,3.0,150.0,,,,,True
US20120012236A1,Control Sample A,26.0,37.0,37.0,0.0,0.0,0.0,0.0,0.0,0.0,56.0,0.0,0.0,0.0,0.0,4.0,0.0,3.2,6.6,0.0,5.0,0.5,6.6,Dicyclohexylbenzothiazole sulfenamide,DCBS,,,Antidegradant,other,soluble,CV,,,,,,,,,,,BUD 1207™,SMR20,,N550,,,,,,,,,21.4,3.2,,12.6,,77.0,6.4,,12.6,172.0,,,,,,160.0,14.0,2.0,,,,,,True
US20120012236A1,Experimental Sample B,26.0,37.0,37.0,0.0,0.0,0.0,0.0,0.0,0.0,56.0,0.0,0.0,0.0,0.0,4.0,0.0,3.2,6.6,0.0,5.0,0.5,6.6,Dicyclohexylbenzothiazole sulfenamide,DCBS,,,Antidegradant,other,soluble,CV,,,,,,,,,,,BUD 1207™,SMR20,,N550,,,,,,,,,15.6,2.6,,11.6,,75.9,6.0,,11.7,170.0,,,,,,160.0,14.0,2.0,,,,,,True
US20110263750A1,C.1,0.0,70.0,30.0,0.0,0.0,0.0,0.0,0.0,0.0,5.0,80.0,6.4,30.0,0.0,2.0,1.5,1.5,1.5,0.0,2.5,1.5,1.5,"sulphenamide-type accelerator (e.g., CBS, TBBS, etc.)",other,,,,,,,,,,,,,,,,,,,,,,,,,,,,,,,,,,,,,,,,,,,165.0,,,2.0,165.0,30.0,,,"primary_accel_type_mismatch(raw='sulphenamide-type accelerator (e.g., CBS, TBBS, etc.)',llm='other',ref='other')",False
US20120252929A1,"W1 (Table 1, Example 1)",70.0,0.0,30.0,0.0,0.0,0.0,0.0,0.0,0.0,55.0,0.0,0.0,7.5,0.0,3.0,0.0,1.5,0.9,0.0,0.0,0.0,0.9,TBBS,TBBS,,,"6PPD, TMQ",6PPD,insoluble,SEV,Naphthenic Oil,naphthenic,False,,,,,,,93.0,,,,N234,,,,,,,Banbury,84.0,,,,,,,2.26,2.8,,,,,,,165.0,150.0,25.0,2.0,165.0,,,,,False
US20120252929A1,"F1 (Table 1, Example 1)",70.0,0.0,30.0,0.0,0.0,0.0,0.0,0.0,0.0,55.0,0.0,0.0,11.0,0.0,3.0,0.0,1.5,0.9,0.0,0.0,0.0,0.9,TBBS,TBBS,,,"6PPD, TMQ",6PPD,insoluble,SEV,Naphthenic Oil,naphthenic,False,,,,,,,93.0,,,,N234,,,,,,,Banbury,79.0,,,,,,,2.12,2.6,,,,,,,165.0,150.0,25.0,2.0,165.0,,,,,False
US20120252929A1,"F2 (Table 1, Example 1)",70.0,0.0,30.0,0.0,0.0,0.0,0.0,0.0,0.0,55.0,0.0,0.0,7.5,4.0,3.0,0.0,1.5,0.9,0.0,0.0,0.0,0.9,TBBS,TBBS,,,"6PPD, TMQ",6PPD,insoluble,SEV,Naphthenic Oil,naphthenic,False,,,,,,,93.0,,,,N234,,,,,,,Banbury,77.0,,,,,,,1.94,2.35,,,,,,,165.0,150.0,25.0,2.0,165.0,,,,,False
US20120252929A1,"W2 (Table 2, Example 2)",100.0,0.0,0.0,0.0,0.0,0.0,0.0,0.0,0.0,50.0,0.0,0.0,0.0,0.0,3.5,0.0,1.5,0.8,0.0,0.0,0.0,0.8,CBS,CBS,,,"6PPD, TMQ",6PPD,insoluble,SEV,Naphthenic Oil,naphthenic,False,,,,,,,,,,,N234,,,,,,,Banbury,80.3,,,,,,,2.11,2.65,,,,,,,165.0,150.0,25.0,2.0,165.0,,,,,False
US20120252929A1,"F3 (Table 2, Example 2)",100.0,0.0,0.0,0.0,0.0,0.0,0.0,0.0,0.0,50.0,0.0,0.0,0.0,0.0,3.5,0.0,1.5,0.8,0.0,0.0,0.0,0.8,CBS,CBS,,,"6PPD, TMQ",6PPD,insoluble,SEV,Naphthenic Oil,naphthenic,False,,,,,,,,,,,N234,,,,,,,Banbury,80.8,,,,,,,2.09,2.61,,,,,,,165.0,150.0,25.0,2.0,165.0,,,,,False
US20120252929A1,"W3 (Table 2, Example 2)",70.0,0.0,30.0,0.0,0.0,0.0,0.0,0.0,0.0,54.0,0.0,0.0,7.0,0.0,3.0,0.0,1.35,0.81,0.0,0.0,0.0,0.81,TBBS,TBBS,,,"6PPD, TMQ",6PPD,insoluble,SEV,Naphthenic Oil,naphthenic,False,,,,,,,93.0,,,,N234,,,,,,,Banbury,64.0,,,,,,,1.97,2.47,,,,,,,,150.0,25.0,2.0,,,,,,False
US20120252929A1,"F4 (Table 2, Example 2)",70.0,0.0,30.0,0.0,0.0,0.0,0.0,0.0,0.0,55.0,0.0,0.0,1.0,8.0,3.0,0.0,1.35,0.81,0.0,0.0,0.0,0.81,TBBS,TBBS,,,"6PPD, TMQ",6PPD,insoluble,SEV,Naphthenic Oil,naphthenic,False,,,,,,,93.0,,,,N234,,,,,,,Banbury,64.4,,,,,,,1.86,2.25,,,,,,,,150.0,25.0,2.0,,,,,,False
US20120252929A1,"W2 (Table 3, Example 3)",70.0,0.0,30.0,0.0,0.0,0.0,0.0,0.0,0.0,54.0,0.0,0.0,6.0,0.0,3.0,0.0,1.35,0.81,0.0,0.0,0.0,0.81,TBBS,TBBS,,,"6PPD, TMQ",6PPD,insoluble,SEV,MES Oil,MES,False,,,,,,,93.0,,,,N234,,,,,,,Banbury,,,,,,,,,,,,,,,,,,,2.0,,,,,,False
US20120252929A1,"F4 (Table 3, Example 3)",70.0,0.0,30.0,0.0,0.0,0.0,0.0,0.0,0.0,55.0,0.0,0.0,0.0,8.0,3.0,0.0,1.35,0.81,0.0,0.0,0.0,0.81,TBBS,TBBS,,,"6PPD, TMQ",6PPD,insoluble,SEV,,,False,,,,,,,93.0,,,,N234,,,,,,,Banbury,,,,,,,,,,,,,,,,,,,2.0,,,,,,False
US20120234441A1,W1,60.0,0.0,40.0,0.0,0.0,0.0,0.0,0.0,0.0,54.0,0.0,0.0,0.0,3.55,2.0,1.0,1.1,1.1,0.0,3.0,1.5,1.1,n-cyclohexyl-2-benzothiazole sulfenamide (CBS),CBS,,,Antidegradants,other,insoluble,SEV,,,False,,,,,,,93.0,,,,N234,,,,ZEOSIL 1165,,,Banbury,,,,,,,,2.0,,,,,,,,,150.0,30.0,2.0,,,,,,False
US20120234441A1,W2,20.0,34.0,46.0,0.0,0.0,0.0,0.0,0.0,0.0,4.0,55.0,8.0,0.0,0.0,3.0,1.0,1.3,0.6,1.45,2.5,2.0,2.05,n-cyclohexyl-2-benzothiazole sulfenamide (CBS),CBS,diphenylguanidine (DPG),DPG,Antidegradants,other,insoluble,SEV,,,False,X50-S,TESPT,SSBR,,,,93.0,,,,,,,,ZEOSIL 1165,,,Banbury,,,,,,,,2.2,,,,,,,,,150.0,30.0,2.0,,,,,,False
US20120234441A1,F1,0.0,50.0,50.0,0.0,0.0,0.0,0.0,0.0,0.0,5.6,56.0,11.2,0.0,0.0,2.5,1.0,0.4,1.85,0.78,3.0,2.5,2.63,n-cyclohexyl-2-benzothiazole sulfenamide (CBS),CBS,diphenylguanidine (DPG),DPG,Antidegradants,other,insoluble,SEV,,,False,X50-S,TESPT,SSBR,,,,93.0,,,,,,,,ZEOSIL 1165,,,Banbury,,,,,,,,2.4,,,,,,,,,150.0,30.0,2.0,,,,,,False
US20120234441A1,F2,0.0,50.0,50.0,0.0,0.0,0.0,0.0,0.0,0.0,6.8,68.0,13.6,0.0,0.0,2.5,1.0,0.4,1.4,1.95,3.0,2.5,3.3499999999999996,n-cyclohexyl-2-benzothiazole sulfenamide (CBS),CBS,diphenylguanidine (DPG),DPG,Antidegradants,other,insoluble,SEV,,,False,X50-S,TESPT,SSBR,,,,93.0,,,,,,,,ZEOSIL 1165,,,Banbury,,,,,,,,2.8,,,,,,,,,150.0,30.0,2.0,,,,,,False
US20120234441A1,F3,20.0,40.0,40.0,0.0,0.0,0.0,0.0,0.0,0.0,5.6,56.0,11.2,0.0,0.0,2.5,1.0,0.4,1.85,0.78,3.0,2.5,2.63,n-cyclohexyl-2-benzothiazole sulfenamide (CBS),CBS,diphenylguanidine (DPG),DPG,Antidegradants,other,insoluble,SEV,,,False,X50-S,TESPT,SSBR,,,,93.0,,,,,,,,ZEOSIL 1165,,,Banbury,,,,,,,,2.0,,,,,,,,,150.0,30.0,2.0,,,,,,False
US20120234441A1,F4,20.0,40.0,40.0,0.0,0.0,0.0,0.0,0.0,0.0,6.2,62.0,12.4,4.0,0.0,2.5,1.0,0.45,1.85,1.64,3.0,2.5,3.49,n-cyclohexyl-2-benzothiazole sulfenamide (CBS),CBS,diphenylguanidine (DPG),DPG,Antidegradants,other,insoluble,SEV,MES,MES,True,X50-S,TESPT,SSBR,,,,93.0,,,,,,,,ZEOSIL 1165,,,Banbury,,,,,,,,2.5,,,,,,,,,150.0,30.0,2.0,,,,,,False
US20120234441A1,F5,0.0,100.0,0.0,0.0,0.0,0.0,0.0,0.0,0.0,5.6,56.0,11.2,0.0,0.0,2.5,1.0,0.0,2.8,0.0,3.0,2.5,2.8,n-cyclohexyl-2-benzothiazole sulfenamide (CBS),CBS,,,Antidegradants,other,insoluble,SEV,,,False,X50-S,TESPT,SSBR,,,,93.0,,,,,,,,ZEOSIL 1165,,,Banbury,,,,,,,,2.1,,,,,,,,,150.0,30.0,2.0,,,,,,False
US20130096248A1,F1,0.0,64.0,36.0,0.0,0.0,0.0,0.0,0.0,0.0,10.0,130.0,9.75,6.4,30.0,2.0,1.5,1.2,4.44,0.0,1.5,2.5,4.44,n-cyclohexyl-2-benzothiazole sulfenamide (CBS),CBS,diphenylguanidine (DPG),DPG,Antidegradants,6PPD,insoluble,SEV,MES Oil,MES,True,"SI69 (3,3'-bis(triethoxy-silylpropyl) tetrasulfide)",TESPT,SSBR,25.0,60.0,,98.0,,,,N200 series,,,,ZEOSIL 160,,,Banbury,,,,,,,,1.62,1.48,,,,,,,,150.0,30.0,2.0,,,,,,False
US20130096248A1,F2,0.0,64.0,36.0,0.0,0.0,0.0,0.0,0.0,0.0,10.0,130.0,9.75,6.4,20.0,2.0,1.5,1.2,4.44,0.0,1.5,2.5,4.44,n-cyclohexyl-2-benzothiazole sulfenamide (CBS),CBS,diphenylguanidine (DPG),DPG,Antidegradants,6PPD,insoluble,SEV,MES Oil,MES,True,"SI69 (3,3'-bis(triethoxy-silylpropyl) tetrasulfide)",TESPT,SSBR,25.0,60.0,,98.0,,,,N200 series,,,,ZEOSIL 160,,,Banbury,,,,,,,,1.72,1.44,,,,,,,,150.0,30.0,2.0,,,,,,False
US20130096248A1,F3,0.0,64.0,36.0,0.0,0.0,0.0,0.0,0.0,0.0,10.0,130.0,9.75,6.4,27.0,2.0,1.5,1.2,4.44,0.0,1.5,2.5,4.44,n-cyclohexyl-2-benzothiazole sulfenamide (CBS),CBS,diphenylguanidine (DPG),DPG,Antidegradants,6PPD,insoluble,SEV,MES Oil,MES,True,"SI69 (3,3'-bis(triethoxy-silylpropyl) tetrasulfide)",TESPT,SSBR,25.0,60.0,,98.0,,,,N200 series,,,,ZEOSIL 160,,,Banbury,,,,,,,,1.84,1.51,,,,,,,,150.0,30.0,2.0,,,,,,False
US20130096248A1,F4,0.0,64.0,36.0,0.0,0.0,0.0,0.0,0.0,0.0,10.0,130.0,9.75,6.4,25.0,2.0,1.5,1.2,4.44,0.0,1.5,2.5,4.44,n-cyclohexyl-2-benzothiazole sulfenamide (CBS),CBS,diphenylguanidine (DPG),DPG,Antidegradants,6PPD,insoluble,SEV,MES Oil,MES,True,"SI69 (3,3'-bis(triethoxy-silylpropyl) tetrasulfide)",TESPT,SSBR,25.0,60.0,,98.0,,,,N200 series,,,,ZEOSIL 160,,,Banbury,,,,,,,,2.44,2.55,,,,,,,,150.0,30.0,2.0,,,,,,False
US20130030097A1,C-1,0.0,100.0,0.0,0.0,0.0,0.0,0.0,0.0,0.0,4.0,80.0,6.6,20.0,20.0,2.0,1.5,1.2,2.0,1.5,2.0,2.0,3.5,N-Cyclohexyl-2-benzothiazolesulphenamide (Santocure CBS from Flexsys),CBS,Diphenylguanidine (Perkacit DPG from Flexsys),DPG,"N-(1,3-Dimethylbutyl)-N'-phenyl-p-phenylenediamine (Santoflex 6PPD from Flexsys)",6PPD,insoluble,SEV,MES oil (Catenex SNR from Shell),MES,True,TESPT (Si69 from Degussa),TESPT,SSBR,25.0,59.0,"SSBR with 25% of styrene, 59% of 1,2-polybutadiene units and 20% of trans-1,4-polybutadiene units (Tg = -24°C)",,,,,N234,,,,Zeosil 1165 MP,155.0,155.0,internal,107.0,,,,,,,2.1,2.2,21.8,560.0,,,,,165.0,160.0,15.0,2.0,165.0,30.0,,,,True
US20130030097A1,C-2,0.0,100.0,0.0,0.0,0.0,0.0,0.0,0.0,0.0,4.0,80.0,6.6,20.0,20.0,2.0,1.5,1.2,2.0,1.5,2.0,2.0,3.5,N-Cyclohexyl-2-benzothiazolesulphenamide (Santocure CBS from Flexsys),CBS,Diphenylguanidine (Perkacit DPG from Flexsys),DPG,"N-(1,3-Dimethylbutyl)-N'-phenyl-p-phenylenediamine (Santoflex 6PPD from Flexsys)",6PPD,insoluble,SEV,MES oil (Catenex SNR from Shell),MES,True,TESPT (Si69 from Degussa),TESPT,SSBR,25.0,59.0,"SSBR with 25% of styrene, 59% of 1,2-polybutadiene units and 20% of trans-1,4-polybutadiene units (Tg = -24°C)",,,,,N234,,,,Zeosil 1165 MP,155.0,155.0,internal,101.0,,,,,,,1.6,1.7,20.4,640.0,,,,,165.0,160.0,15.0,2.0,165.0,30.0,,,,True
US20130030097A1,C-3,0.0,75.0,25.0,0.0,0.0,0.0,0.0,0.0,0.0,4.0,90.0,7.4,10.0,20.0,2.0,1.5,1.2,2.0,1.5,2.0,2.0,3.5,N-Cyclohexyl-2-benzothiazolesulphenamide (Santocure CBS from Flexsys),CBS,Diphenylguanidine (Perkacit DPG from Flexsys),DPG,"N-(1,3-Dimethylbutyl)-N'-phenyl-p-phenylenediamine (Santoflex 6PPD from Flexsys)",6PPD,insoluble,SEV,MES oil (Catenex SNR from Shell),MES,True,TESPT (Si69 from Degussa),TESPT,SSBR,25.0,59.0,"SSBR with 25% of styrene, 59% of 1,2-polybutadiene units and 20% of trans-1,4-polybutadiene units (Tg = -24°C)",98.0,"BR (Nd) with 0.7% of 1,2-; 1.7% of trans-1,4-; 98% of cis-1,4- (Tg = -105°C)",,,N234,,,,Zeosil 1165 MP,155.0,155.0,internal,96.0,,,,,,,2.0,2.1,18.1,500.0,,,,,165.0,160.0,15.0,2.0,165.0,30.0,,,,True
US20130030097A1,C-4,0.0,75.0,25.0,0.0,0.0,0.0,0.0,0.0,0.0,4.0,90.0,7.4,10.0,20.0,2.0,1.5,1.2,2.0,1.5,2.0,2.0,3.5,N-Cyclohexyl-2-benzothiazolesulphenamide (Santocure CBS from Flexsys),CBS,Diphenylguanidine (Perkacit DPG from Flexsys),DPG,"N-(1,3-Dimethylbutyl)-N'-phenyl-p-phenylenediamine (Santoflex 6PPD from Flexsys)",6PPD,insoluble,SEV,MES oil (Catenex SNR from Shell),MES,True,TESPT (Si69 from Degussa),TESPT,SSBR,25.0,59.0,"SSBR with 25% of styrene, 59% of 1,2-polybutadiene units and 20% of trans-1,4-polybutadiene units (Tg = -24°C)",98.0,"BR (Nd) with 0.7% of 1,2-; 1.7% of trans-1,4-; 98% of cis-1,4- (Tg = -105°C)",,,N234,,,,Zeosil 1165 MP,155.0,155.0,internal,85.0,,,,,,,1.6,1.7,18.1,570.0,,,,,165.0,160.0,15.0,2.0,165.0,30.0,,,,True
US20140031487A1,C1,0.0,0.0,0.0,0.0,0.0,0.0,0.0,100.0,0.0,3.0,50.0,0.0,15.0,0.0,1.9,0.0,2.0,1.1,0.0,2.5,2.0,1.1,CBS,CBS,,,6PPD,6PPD,soluble,CV,Nytex 820,naphthenic,False,,,,,,,,,SMR20,,N330,,,,Zeosil 1165 MP,,,Banbury,,,7.3,,,,50.0,2.23,11.46,,,0.243,0.133,,,,160.0,14.1,2.0,,,,silica_without_silane,,False
US20140031487A1,C2,0.0,0.0,0.0,0.0,0.0,0.0,0.0,100.0,0.0,3.0,50.0,4.0,15.0,0.0,1.9,0.0,2.0,1.1,0.0,2.5,2.0,1.1,CBS,CBS,,,6PPD,6PPD,soluble,CV,Nytex 820,naphthenic,False,"bis-(triethoxysilylpropyl)-tetrasulfane, Z-6940 from Dow Corning",other,,,,,,,SMR20,,N330,,,,Zeosil 1165 MP,,,Banbury,,,4.6,,,,56.0,2.8,14.39,,,0.355,0.09,,,,160.0,8.1,2.0,,,,,,False
US20140031487A1,1,0.0,0.0,0.0,0.0,0.0,0.0,0.0,100.0,0.0,3.0,50.0,4.5,15.0,0.0,1.9,0.0,2.0,1.1,0.0,2.5,2.0,1.1,CBS,CBS,,,6PPD,6PPD,soluble,CV,Nytex 820,naphthenic,False,Acryloxypropyltriethoxysilane,other,,,,,,,SMR20,,N330,,,,Zeosil 1165 MP,,,Banbury,,,9.2,,,,50.0,2.18,12.77,,,0.354,0.113,,,,160.0,16.2,2.0,,,,,,False
US20120259060A1,W1,100.0,0.0,0.0,0.0,0.0,0.0,0.0,0.0,0.0,45.0,0.0,0.0,25.0,3.0,3.0,0.0,2.76,2.4,0.0,5.5,0.5,2.4,Accelerators (unspecified),,,,6PPD,6PPD,,CV,Plasticizer Oil,paraffinic,,,,,,,,,,other,,N347,,,,,,,Banbury,28.5,,,,,,,1.51,1.56,,170.0,,,,,165.0,125.0,40.0,2.0,165.0,,,primary_accel_type_missing,,True
US20120259060A1,F1,100.0,0.0,0.0,0.0,0.0,0.0,0.0,0.0,0.0,45.0,0.0,0.0,22.0,3.0,3.0,0.0,1.65,1.44,0.0,5.5,0.5,1.44,Accelerators (unspecified),,,,6PPD,6PPD,,CV,Plasticizer Oil,paraffinic,,,,,,,,,,other,,N347,,,,,,,Banbury,30.3,,,,,,,1.65,1.73,,177.0,,,,,165.0,125.0,40.0,2.0,165.0,,,primary_accel_type_missing,,True
US20120259060A1,W2,100.0,0.0,0.0,0.0,0.0,0.0,0.0,0.0,0.0,80.0,0.0,0.0,0.0,1.75,1.5,0.0,6.0,1.0,0.0,7.0,0.5,1.0,TBBS,TBBS,,,6PPD,6PPD,,SEV,,,,,,,,,,,,other,,N326,,,,,,,Banbury,,,,,,,,4.8,,,93.0,,,,,165.0,125.0,40.0,2.0,165.0,,,,,False
US20120259060A1,F2,100.0,0.0,0.0,0.0,0.0,0.0,0.0,0.0,0.0,80.0,0.0,0.0,0.0,1.75,1.5,0.0,6.0,1.0,0.0,7.0,0.5,1.0,TBBS,TBBS,,,6PPD,6PPD,,SEV,,,,,,,,,,,,other,,N326,,,,,,,Banbury,,,,,,,,6.7,,,72.0,,,,,165.0,125.0,40.0,2.0,165.0,,,,,False
US20120259060A1,W3,50.0,50.0,0.0,0.0,0.0,0.0,0.0,0.0,0.0,80.0,0.0,0.0,0.0,1.75,1.5,0.0,3.2,2.5,0.5,7.0,0.5,3.0,TBBS,TBBS,DPG,DPG,6PPD,6PPD,,SEV,,,,,,SSBR,,,,,,other,,N326,,,,,,,Banbury,,,,,,,,5.5,,,64.0,,,,,165.0,125.0,40.0,2.0,165.0,,,,,False
US20120259060A1,F4,50.0,50.0,0.0,0.0,0.0,0.0,0.0,0.0,0.0,80.0,0.0,0.0,0.0,1.75,1.5,0.0,3.2,2.5,0.5,7.0,0.5,3.0,TBBS,TBBS,DPG,DPG,6PPD,6PPD,,SEV,,,,,,SSBR,,,,,,other,,N326,,,,,,,Banbury,,,,,,,,6.6,,,53.0,,,,,165.0,125.0,40.0,2.0,165.0,,,,,False
US20120259060A1,F5,50.0,50.0,0.0,0.0,0.0,0.0,0.0,0.0,0.0,80.0,0.0,0.0,0.0,1.75,1.5,0.0,2.6,2.0,0.5,7.0,0.5,2.5,TBBS,TBBS,DPG,DPG,6PPD,6PPD,,SEV,,,,,,SSBR,,,,,,other,,N326,,,,,,,Banbury,,,,,,,,4.9,,,83.0,,,,,165.0,125.0,40.0,2.0,165.0,,,,,False
US20130310495A1,Example 1,0.0,100.0,0.0,0.0,0.0,0.0,0.0,0.0,0.0,1.6,0.0,0.0,0.0,0.0,0.0,0.0,10.0,0.0,0.0,0.0,0.0,0.0,,,,,,,,,,,,,,,,,,,,,,,,,,,,,,,,,,,,,,,,,,,,,,125.0,20.0,,,,,,,True
US20130310495A1,Comparative Example 1,0.0,100.0,0.0,0.0,0.0,0.0,0.0,0.0,0.0,1.6,0.0,0.0,0.0,0.0,0.0,0.0,10.0,0.0,0.0,0.0,0.0,0.0,,,,,,,,,,,,,,,,,,,,,,,,,,,,,,,,,,,,,,,,,,,,,,125.0,20.0,,,,,,,True
US20130310495A1,Comparative Example 2,0.0,100.0,0.0,0.0,0.0,0.0,0.0,0.0,0.0,1.6,0.0,0.0,0.0,0.0,0.0,0.0,10.0,0.0,0.0,0.0,0.0,0.0,,,,,,,,,,,,,,,,,,,,,,,,,,,,,,,,,,,,,,,,,,,,,,125.0,20.0,,,,,,,True
US20150087745A1,W1,0.0,54.0,46.0,0.0,0.0,0.0,0.0,0.0,0.0,6.6,85.5,6.4,12.1,33.0,3.5,0.0,0.0,0.0,0.0,0.0,0.0,0.0,,,,,6PPD,6PPD,soluble,SEV,AGRI-PURE 80,other,False,Si69,TESPT,SSBR,,,,,,,,N234,,,,ZEOSIL 160,160.0,,Banbury,,,,,,,,,,,,,,,,,,,,,,,,,False
US20150087745A1,F1A,0.0,54.0,46.0,0.0,0.0,0.0,0.0,0.0,0.0,6.6,87.5,6.6,6.0,44.0,3.5,0.0,0.0,0.0,0.0,0.0,0.0,0.0,,,,,6PPD,6PPD,soluble,SEV,AGRI-PURE 80,other,False,Si69,TESPT,SSBR,,,,,,,,N234,,,,ZEOSIL 160,160.0,,Banbury,,,,,,,,,,,,,,,,,,,,,,,,,False
US20150087745A1,F1B,0.0,54.0,46.0,0.0,0.0,0.0,0.0,0.0,0.0,6.6,87.5,6.6,6.0,44.0,3.5,0.0,0.0,0.0,0.0,0.0,0.0,0.0,,,,,6PPD,6PPD,soluble,SEV,AGRI-PURE 80,other,False,Si69,TESPT,SSBR,,,,,,,,N234,,,,ZEOSIL 160,160.0,,Banbury,,,,,,,,,,,,,,,,,,,,,,,,,False
US20150087745A1,W2,0.0,54.0,46.0,0.0,0.0,0.0,0.0,0.0,0.0,6.6,85.5,6.4,14.6,37.3,3.5,0.0,0.0,0.0,0.0,0.0,0.0,0.0,,,,,6PPD,6PPD,soluble,SEV,AGRI-PURE 80,other,False,Si69,TESPT,SSBR,,,,,,,,N234,,,,ZEOSIL 160,160.0,,Banbury,,,,,,,,,,,,,,,,,,,,,,,,,False
US20150087745A1,F2,0.0,54.0,46.0,0.0,0.0,0.0,0.0,0.0,0.0,6.6,87.5,6.6,7.0,50.0,3.5,0.0,0.0,0.0,0.0,0.0,0.0,0.0,,,,,6PPD,6PPD,soluble,SEV,AGRI-PURE 80,other,False,Si69,TESPT,SSBR,,,,,,,,N234,,,,ZEOSIL 160,160.0,,Banbury,,,,,,,,,,,,,,,,,,,,,,,,,False
US20150087745A1,W3,0.0,54.0,46.0,0.0,0.0,0.0,0.0,0.0,0.0,6.6,107.5,8.1,21.5,36.4,3.5,0.0,0.0,0.0,0.0,0.0,0.0,0.0,,,,,6PPD,6PPD,soluble,SEV,AGRI-PURE 80,other,False,Si69,TESPT,SSBR,,,,,,,,N234,,,,ZEOSIL 160,160.0,,Banbury,,,,,,,,,,,,,,,,,,,,,,,,,False
US20150087745A1,F3A,0.0,54.0,46.0,0.0,0.0,0.0,0.0,0.0,0.0,6.6,107.0,8.6,12.8,48.2,3.5,0.0,0.0,0.0,0.0,0.0,0.0,0.0,,,,,6PPD,6PPD,soluble,SEV,AGRI-PURE 80,other,False,Si69,TESPT,SSBR,,,,,,,,N234,,,,ZEOSIL 160,160.0,,Banbury,,,,,,,,,,,,,,,,,,,,,,,,,False
US20150087745A1,F3B,0.0,54.0,46.0,0.0,0.0,0.0,0.0,0.0,0.0,6.6,107.0,8.6,14.2,47.6,3.5,0.0,0.0,0.0,0.0,0.0,0.0,0.0,,,,,6PPD,6PPD,soluble,SEV,AGRI-PURE 80,other,False,Si69,TESPT,SSBR,,,,,,,,N234,,,,ZEOSIL 160,160.0,,Banbury,,,,,,,,,,,,,,,,,,,,,,,,,False
US20150087745A1,W4,0.0,54.0,46.0,0.0,0.0,0.0,0.0,0.0,0.0,6.6,107.0,8.1,25.3,40.9,3.5,0.0,0.0,0.0,0.0,0.0,0.0,0.0,,,,,6PPD,6PPD,soluble,SEV,AGRI-PURE 80,other,False,Si69,TESPT,SSBR,,,,,,,,N234,,,,ZEOSIL 160,160.0,,Banbury,,,,,,,,,,,,,,,,,,,,,,,,,False
US20150087745A1,F4,0.0,54.0,46.0,0.0,0.0,0.0,0.0,0.0,0.0,6.6,107.0,8.6,18.0,50.0,3.5,0.0,0.0,0.0,0.0,0.0,0.0,0.0,,,,,6PPD,6PPD,soluble,SEV,AGRI-PURE 80,other,False,Si69,TESPT,SSBR,,,,,,,,N234,,,,ZEOSIL 160,160.0,,Banbury,,,,,,,,,,,,,,,,,,,,,,,,,False
US20150087745A1,W5,0.0,80.0,20.0,0.0,0.0,0.0,0.0,0.0,0.0,6.6,85.5,6.4,25.6,23.8,3.5,0.0,0.0,0.0,0.0,0.0,0.0,0.0,,,,,6PPD,6PPD,soluble,SEV,AGRI-PURE 80,other,False,Si69,TESPT,SSBR,,,,,,,,N234,,,,ZEOSIL 160,160.0,,Banbury,,,,,,,,,,,,,,,,,,,,,,,,,False
US20150087745A1,F5,0.0,80.0,20.0,0.0,0.0,0.0,0.0,0.0,0.0,6.6,87.5,6.6,13.0,41.0,3.5,0.0,0.0,0.0,0.0,0.0,0.0,0.0,,,,,6PPD,6PPD,soluble,SEV,AGRI-PURE 80,other,False,Si69,TESPT,SSBR,,,,,,,,N234,,,,ZEOSIL 160,160.0,,Banbury,,,,,,,,,,,,,,,,,,,,,,,,,False
US20150087745A1,W6,0.0,80.0,20.0,0.0,0.0,0.0,0.0,0.0,0.0,6.6,107.5,6.1,35.5,28.5,3.5,0.0,0.0,0.0,0.0,0.0,0.0,0.0,,,,,6PPD,6PPD,soluble,SEV,AGRI-PURE 80,other,False,Si69,TESPT,SSBR,,,,,,,,N234,,,,ZEOSIL 160,160.0,,Banbury,,,,,,,,,,,,,,,,,,,,,,,,,False
US20150087745A1,F6,0.0,80.0,20.0,0.0,0.0,0.0,0.0,0.0,0.0,6.6,107.0,6.5,27.0,41.0,3.5,0.0,0.0,0.0,0.0,0.0,0.0,0.0,,,,,6PPD,6PPD,soluble,SEV,AGRI-PURE 80,other,False,Si69,TESPT,SSBR,,,,,,,,N234,,,,ZEOSIL 160,160.0,,Banbury,,,,,,,,,,,,,,,,,,,,,,,,,False
US20150087745A1,W7,0.0,70.0,30.0,0.0,0.0,0.0,0.0,0.0,0.0,6.6,107.0,8.6,33.0,25.0,3.5,0.0,0.0,0.0,0.0,0.0,0.0,0.0,,,,,6PPD,6PPD,soluble,SEV,AGRI-PURE 80,other,False,Si69,TESPT,SSBR,,,,,,,,N234,,,,ZEOSIL 160,160.0,,Banbury,,,,,,,,,,,,,,,,,,,,,,,,,False
US20150087745A1,F7,0.0,70.0,30.0,0.0,0.0,0.0,0.0,0.0,0.0,8.6,107.0,8.6,12.5,51.4,3.5,0.0,0.0,0.0,0.0,0.0,0.0,0.0,,,,,6PPD,6PPD,soluble,SEV,AGRI-PURE 80,other,False,Si69,TESPT,SSBR,,,,,,,,N234,,,,ZEOSIL 160,160.0,,Banbury,,,,,,,,,,,,,,,,,,,,,,,,,False
US20140371346A1,F1,0.0,100.0,0.0,0.0,0.0,0.0,0.0,0.0,0.0,0.0,107.0,17.0,19.0,45.0,1.7,1.7,1.5,1.5,0.0,2.5,2.6,1.5,,TBBS,,DPG,6PPD,6PPD,soluble,SEV,AGRI-PURE 80,TDAE,False,X 50-S,TESPT,SSBR,,,,,,,,,,,,ZEOSIL 160,160.0,,Banbury,,,,,,,,,,,,,,,,,150.0,40.0,,,,,primary_accel_type_missing,,True
US20140371346A1,F2,0.0,100.0,0.0,0.0,0.0,0.0,0.0,0.0,0.0,0.0,107.0,17.0,23.0,53.0,1.7,1.7,1.5,1.5,0.0,2.5,2.6,1.5,,TBBS,,DPG,6PPD,6PPD,soluble,SEV,AGRI-PURE 80,TDAE,False,X 50-S,TESPT,SSBR,,,,,,,,,,,,ZEOSIL 160,160.0,,Banbury,,,,,,,,,,,,,,,,,150.0,40.0,,,,,primary_accel_type_missing,,True
US20140371346A1,F3,0.0,100.0,0.0,0.0,0.0,0.0,0.0,0.0,0.0,0.0,147.0,17.0,40.0,44.0,1.7,1.7,1.5,1.5,0.0,2.5,2.6,1.5,,TBBS,,DPG,6PPD,6PPD,soluble,SEV,AGRI-PURE 80,TDAE,False,X 50-S,TESPT,SSBR,,,,,,,,,,,,ZEOSIL 160,160.0,,Banbury,,,,,,,,,,,,,,,,,150.0,40.0,,,,,primary_accel_type_missing,,True
US20140371346A1,F4,0.0,100.0,0.0,0.0,0.0,0.0,0.0,0.0,0.0,0.0,107.0,17.0,34.0,40.0,1.7,1.7,1.5,1.5,0.0,2.5,2.6,1.5,,TBBS,,DPG,6PPD,6PPD,soluble,SEV,AGRI-PURE 80,TDAE,False,X 50-S,TESPT,SSBR,,,,,,,,,,,,ZEOSIL 160,160.0,,Banbury,,,,,,,,,,,,,,,,,150.0,40.0,,,,,primary_accel_type_missing,,True
US20140371346A1,F5,0.0,100.0,0.0,0.0,0.0,0.0,0.0,0.0,0.0,0.0,127.0,17.0,38.0,43.0,1.7,1.7,1.5,1.5,0.0,2.5,2.6,1.5,,TBBS,,DPG,6PPD,6PPD,soluble,SEV,AGRI-PURE 80,TDAE,False,X 50-S,TESPT,SSBR,,,,,,,,,,,,ZEOSIL 160,160.0,,Banbury,,,,,,,,,,,,,,,,,150.0,40.0,,,,,primary_accel_type_missing,,True
US20140371346A1,F6,0.0,70.0,30.0,0.0,0.0,0.0,0.0,0.0,0.0,0.0,127.0,17.0,39.0,59.0,1.7,1.7,1.5,1.5,0.0,2.5,2.6,1.5,,TBBS,,DPG,6PPD,6PPD,soluble,SEV,AGRI-PURE 80,TDAE,False,X 50-S,TESPT,SSBR,,,,,,,,,,,,ZEOSIL 160,160.0,,Banbury,,,,,,,,,,,,,,,,,150.0,40.0,,,,,primary_accel_type_missing,,True
US20160130427A1,W1,0.0,56.0,44.0,0.0,0.0,0.0,0.0,0.0,0.0,42.0,47.0,3.7,21.0,18.0,3.0,0.0,1.5,1.5,0.6,2.5,1.5,2.1,,,,,6PPD,6PPD,insoluble,SEV,MES oil,MES,True,,,SSBR,26.5,57.0,,98.4,CB22,,63.0,N234,,,,ZEOSIL 160,160.0,,Banbury,,,,,,,,1.5,1.4,,,,,,,,150.0,40.0,2.0,,,,primary_accel_type_missing; secondary_accel_type_missing,,True
US20160130427A1,W2,0.0,0.0,100.0,0.0,0.0,0.0,0.0,0.0,0.0,8.6,100.0,8.0,35.0,29.0,2.9,0.0,2.0,2.5,1.9,2.5,1.5,4.4,,,,,6PPD,6PPD,insoluble,SEV,,,False,,,,,,,98.4,CB22,,63.0,N234,,,,ZEOSIL 160,160.0,,Banbury,,,,,,,,1.6,1.7,,,,,,,,150.0,40.0,2.0,,,,primary_accel_type_missing; secondary_accel_type_missing,,True
US20160130427A1,F1,0.0,0.0,100.0,0.0,0.0,0.0,0.0,0.0,0.0,8.6,100.0,8.0,0.0,73.0,2.9,0.0,2.0,2.5,1.9,2.5,1.5,4.4,,,,,6PPD,6PPD,insoluble,SEV,,,False,,,SSBR,26.5,57.0,,98.4,CB22,,63.0,N234,,,,ZEOSIL 160,160.0,,Banbury,,,,,,,,1.7,1.8,,,,,,,,150.0,40.0,2.0,,,,primary_accel_type_missing; secondary_accel_type_missing,,True
US20160319116A1,C1,0.0,100.0,0.0,0.0,0.0,0.0,0.0,0.0,0.0,3.0,130.0,10.0,0.0,47.0,3.0,2.0,1.0,2.0,2.0,1.0,3.0,4.0,Santocure CBS,CBS,Perkacit DPG,DPG,"N-(1,3-Dimethylbutyl)-N'-phenyl-p-phenylenediamine",6PPD,insoluble,SEV,Lubrirob Tod 1880,TDAE,False,Si69,TESPT,SSBR,27.0,24.0,SBR1,,,,,N234,,,,Zeosil 1165 MP,,,internal,,,,,,,,,,,,0.728,,,,165.0,,,1.0,165.0,,,,,True
US20160319116A1,C2,0.0,100.0,0.0,0.0,0.0,0.0,0.0,0.0,0.0,3.0,130.0,10.0,0.0,47.0,3.0,2.0,1.0,2.0,2.0,1.0,3.0,4.0,Santocure CBS,CBS,Perkacit DPG,DPG,"N-(1,3-Dimethylbutyl)-N'-phenyl-p-phenylenediamine",6PPD,insoluble,SEV,Lubrirob Tod 1880,TDAE,False,Si69,TESPT,SSBR,27.0,24.0,SBR2,,,,,N234,,,,Zeosil 1165 MP,,,internal,,,,,,,,,,,,0.705,,,,165.0,,,1.0,165.0,,,,,True
US20160319116A1,C3,0.0,100.0,0.0,0.0,0.0,0.0,0.0,0.0,0.0,3.0,110.0,10.0,0.0,20.0,3.0,2.0,1.0,2.0,2.0,1.0,3.0,4.0,Santocure CBS,CBS,Perkacit DPG,DPG,"N-(1,3-Dimethylbutyl)-N'-phenyl-p-phenylenediamine",6PPD,insoluble,SEV,Lubrirob Tod 1880,TDAE,False,Si69,TESPT,SSBR,27.0,24.0,SBR1,,,,,N234,,,,Zeosil 1165 MP,,,internal,,,,,,,,,,,,0.333,,,,165.0,,,1.0,165.0,,,,,True
US20160319116A1,C4,0.0,100.0,0.0,0.0,0.0,0.0,0.0,0.0,0.0,3.0,110.0,10.0,0.0,20.0,3.0,2.0,1.0,2.0,2.0,1.0,3.0,4.0,Santocure CBS,CBS,Perkacit DPG,DPG,"N-(1,3-Dimethylbutyl)-N'-phenyl-p-phenylenediamine",6PPD,insoluble,SEV,Lubrirob Tod 1880,TDAE,False,Si69,TESPT,SSBR,27.0,24.0,SBR2,,,,,N234,,,,Zeosil 1165 MP,,,internal,,,,,,,,,,,,0.354,,,,165.0,,,1.0,165.0,,,,,True
US20170137615A1,Working Example 1,20.0,45.0,35.0,0.0,0.0,0.0,0.0,0.0,0.0,20.0,60.0,4.0,5.0,0.0,2.0,2.0,2.0,2.0,1.5,3.0,2.0,3.5,CBS,CBS,DPG,DPG,"N-(1,3-dimethylbutyl)-N'-phenyl-p-phenylenediamine",6PPD,insoluble,CV,DAE,TDAE,False,Si69,TESPT,SSBR,42.0,32.0,Modified S-SBR 1,,Nipol BR1220,SMR20,,SEAST KH,,,,Zeosil 1165MP,160.0,159.0,Banbury,,,,,,,,,,,,,,,,,,,,,,,,,False
US20170137615A1,Working Example 2,20.0,45.0,35.0,0.0,0.0,0.0,0.0,0.0,0.0,20.0,60.0,4.0,35.0,0.0,2.0,2.0,2.0,2.0,1.5,3.0,2.0,3.5,CBS,CBS,DPG,DPG,"N-(1,3-dimethylbutyl)-N'-phenyl-p-phenylenediamine",6PPD,insoluble,CV,DAE,TDAE,False,Si69,TESPT,SSBR,42.0,32.0,Modified S-SBR 1,,Nipol BR1220,SMR20,,SEAST KH,,,,Zeosil 1165MP,160.0,159.0,Banbury,,,,,,,,,,,,,,,,,,,,,,,,,False
US20170137615A1,Working Example 3,20.0,45.0,35.0,0.0,0.0,0.0,0.0,0.0,0.0,20.0,60.0,4.0,20.0,0.0,2.0,2.0,2.0,2.0,1.5,3.0,2.0,3.5,CBS,CBS,DPG,DPG,"N-(1,3-dimethylbutyl)-N'-phenyl-p-phenylenediamine",6PPD,insoluble,CV,DAE,TDAE,False,Si69,TESPT,SSBR,42.0,32.0,Modified S-SBR 1,,Nipol BR1220,SMR20,,SEAST KH,,,,Zeosil Premium 200 MP,200.0,197.0,Banbury,,,,,,,,,,,,,,,,,,,,,,,,,False
US20170137615A1,Working Example 4,20.0,45.0,35.0,0.0,0.0,0.0,0.0,0.0,0.0,20.0,60.0,4.0,20.0,0.0,2.0,2.0,2.0,2.0,1.5,3.0,2.0,3.5,CBS,CBS,DPG,DPG,"N-(1,3-dimethylbutyl)-N'-phenyl-p-phenylenediamine",6PPD,insoluble,CV,DAE,TDAE,False,Si69,TESPT,SSBR,42.0,32.0,Modified S-SBR 1,,Nipol BR1220,SMR20,,SEAST KH,,,,Zeosil 1165MP,160.0,159.0,Banbury,,,,,,,,,,,,,,,,,,,,,,,,,False
US20170137615A1,Working Example 5,15.0,50.0,35.0,0.0,0.0,0.0,0.0,0.0,0.0,20.0,60.0,4.0,18.2,0.0,2.0,2.0,2.0,2.0,1.5,3.0,2.0,3.5,CBS,CBS,DPG,DPG,"N-(1,3-dimethylbutyl)-N'-phenyl-p-phenylenediamine",6PPD,insoluble,CV,DAE,TDAE,False,Si69,TESPT,SSBR,42.0,32.0,Modified S-SBR 1,,Nipol BR1220,SMR20,,SEAST KH,,,,Zeosil 1165MP,160.0,159.0,Banbury,,,,,,,,,,,,,,,,,,,,,,,,,False
US20170137615A1,Working Example 6,15.0,65.0,20.0,0.0,0.0,0.0,0.0,0.0,0.0,20.0,60.0,4.0,12.6,0.0,2.0,2.0,2.0,2.0,1.5,3.0,2.0,3.5,CBS,CBS,DPG,DPG,"N-(1,3-dimethylbutyl)-N'-phenyl-p-phenylenediamine",6PPD,insoluble,CV,DAE,TDAE,False,Si69,TESPT,SSBR,42.0,32.0,Modified S-SBR 1,,Nipol BR1220,SMR20,,SEAST KH,,,,Zeosil 1165MP,160.0,159.0,Banbury,,,,,,,,,,,,,,,,,,,,,,,,,False
US20170137615A1,Working Example 7,20.0,45.0,35.0,0.0,0.0,0.0,0.0,0.0,0.0,20.0,60.0,4.0,20.0,0.0,2.0,2.0,2.0,2.0,1.5,3.0,2.0,3.5,CBS,CBS,DPG,DPG,"N-(1,3-dimethylbutyl)-N'-phenyl-p-phenylenediamine",6PPD,insoluble,CV,DAE,TDAE,False,Si69,TESPT,SSBR,21.0,63.0,Modified S-SBR 2,,Nipol BR1220,SMR20,,SEAST KH,,,,Zeosil 1165MP,160.0,159.0,Banbury,,,,,,,,,,,,,,,,,,,,,,,,,False
US20170137615A1,Comparative Example 1,30.0,45.0,25.0,0.0,0.0,0.0,0.0,0.0,0.0,20.0,60.0,4.0,20.0,0.0,2.0,2.0,2.0,2.0,1.5,3.0,2.0,3.5,CBS,CBS,DPG,DPG,"N-(1,3-dimethylbutyl)-N'-phenyl-p-phenylenediamine",6PPD,insoluble,CV,DAE,TDAE,False,Si69,TESPT,SSBR,42.0,32.0,Modified S-SBR 1,,Nipol BR1220,SMR20,,SEAST KH,,,,Zeosil 1165MP,160.0,159.0,Banbury,,,,,,,,,,,,,,,,,,,,,,,,,False
US20170137615A1,Comparative Example 2,15.0,45.0,40.0,0.0,0.0,0.0,0.0,0.0,0.0,20.0,60.0,4.0,20.0,0.0,2.0,2.0,2.0,2.0,1.5,3.0,2.0,3.5,CBS,CBS,DPG,DPG,"N-(1,3-dimethylbutyl)-N'-phenyl-p-phenylenediamine",6PPD,insoluble,CV,DAE,TDAE,False,Si69,TESPT,SSBR,42.0,32.0,Modified S-SBR 1,,Nipol BR1220,SMR20,,SEAST KH,,,,Zeosil 1165MP,160.0,159.0,Banbury,,,,,,,,,,,,,,,,,,,,,,,,,False
US20170137615A1,Comparative Example 3,10.0,75.0,15.0,0.0,0.0,0.0,0.0,0.0,0.0,20.0,60.0,4.0,0.0,0.0,2.0,2.0,2.0,2.0,1.5,3.0,2.0,3.5,CBS,CBS,DPG,DPG,"N-(1,3-dimethylbutyl)-N'-phenyl-p-phenylenediamine",6PPD,insoluble,CV,Extract No. 4S,other,False,Si69,TESPT,SSBR,42.0,32.0,Modified S-SBR 1,,Nipol BR1220,SMR20,,SEAST KH,,,,Zeosil 1165MP,160.0,159.0,Banbury,,,,,,,,,,,,,,,,,,,,,,,,,False
