Repository: aimclub/CoScientist

# Supplementary material: CoScientist demo, AAAI-27 Demonstrations

## Contents
- `prompt.txt`: the prompt given to CoScientist and to the opencode baseline (the baseline got one extra line naming the local dataset path).
- `prompt_followup.txt`: the second user turn in the CoScientist session, asking for MCP servers from the two methods that ran.
- `coscientist_report.md`: the report CoScientist generated from its research graph (English, run `tyre-main-2`).
- `coscientist_run_summary.md`: time per agent, tool calls, tokens, cost, graph size, hypotheses and verdicts.
- `opencode_report.md`: the report written by the opencode baseline on the same prompt and model (GLM-5.3).

File: docs/aaai27-demo/supplementary/dataset/tires_2.csv (part 10 of 32)
CN102656023B,W3,0.0,50.0,50.0,0.0,0.0,0.0,0.0,0.0,0.0,0.0,0.0,0.0,0.0,0.0,0.0,0.0,0.0,0.0,0.0,0.0,0.0,0.0,n-cyclohexyl-2-benzothiazole sulfenamide (CBS),CBS,diphenylguanidine (DPG),DPG,,,soluble,SEV,,,False,X50-S,TESPT,SSBR,,,,93.0,,,,N330,,,,ZEOSIL 1165,,,Banbury,,,,,,,,,,,,,,,,,150.0,30.0,2.0,,,,,,False
CN102656023B,F1,0.0,50.0,50.0,0.0,0.0,0.0,0.0,0.0,0.0,0.0,0.0,0.0,0.0,0.0,0.0,0.0,0.0,0.0,0.0,0.0,0.0,0.0,n-cyclohexyl-2-benzothiazole sulfenamide (CBS),CBS,diphenylguanidine (DPG),DPG,,,soluble,SEV,,,False,X50-S,TESPT,SSBR,,,,93.0,,,,N330,,,,ZEOSIL 1165,,,Banbury,,,,,,,,,,,,,,,,,150.0,30.0,2.0,,,,,,False
CN102656023B,F2,0.0,50.0,50.0,0.0,0.0,0.0,0.0,0.0,0.0,0.0,0.0,0.0,0.0,0.0,0.0,0.0,0.0,0.0,0.0,0.0,0.0,0.0,n-cyclohexyl-2-benzothiazole sulfenamide (CBS),CBS,diphenylguanidine (DPG),DPG,,,soluble,SEV,,,False,X50-S,TESPT,SSBR,,,,93.0,,,,N330,,,,ZEOSIL 1165,,,Banbury,,,,,,,,,,,,,,,,,150.0,30.0,2.0,,,,,,False
CN102656023B,F3,0.0,50.0,50.0,0.0,0.0,0.0,0.0,0.0,0.0,0.0,0.0,0.0,0.0,0.0,0.0,0.0,0.0,0.0,0.0,0.0,0.0,0.0,n-cyclohexyl-2-benzothiazole sulfenamide (CBS),CBS,diphenylguanidine (DPG),DPG,,,soluble,SEV,,,False,X50-S,TESPT,SSBR,,,,93.0,,,,N330,,,,ZEOSIL 1165,,,Banbury,,,,,,,,,,,,,,,,,150.0,30.0,2.0,,,,,,False
US20170137615A1,Comparative Example 4,32.0,28.0,40.0,0.0,0.0,0.0,0.0,0.0,0.0,20.0,60.0,4.0,26.5,0.0,2.0,2.0,2.0,2.0,1.5,3.0,2.0,3.5,CBS,CBS,DPG,DPG,"N-(1,3-dimethylbutyl)-N'-phenyl-p-phenylenediamine",6PPD,insoluble,CV,DAE,TDAE,False,Si69,TESPT,SSBR,42.0,32.0,Modified S-SBR 1,,Nipol BR1220,SMR20,,SEAST KH,,,,Zeosil 1165MP,160.0,159.0,Banbury,,,,,,,,,,,,,,,,,,,,,,,,,False
US20170137615A1,Comparative Example 5,16.8,41.2,42.0,0.0,0.0,0.0,0.0,0.0,0.0,20.0,60.0,4.0,22.0,0.0,2.0,2.0,2.0,2.0,1.5,3.0,2.0,3.5,CBS,CBS,DPG,DPG,"N-(1,3-dimethylbutyl)-N'-phenyl-p-phenylenediamine",6PPD,insoluble,CV,DAE,TDAE,False,Si69,TESPT,SSBR,42.0,32.0,Modified S-SBR 1,,Nipol BR1220,SMR20,,SEAST KH,,,,Zeosil 1165MP,160.0,159.0,Banbury,,,,,,,,,,,,,,,,,,,,,,,,,False
US20170137615A1,Comparative Example 6,20.0,45.0,35.0,0.0,0.0,0.0,0.0,0.0,0.0,45.0,35.0,2.5,20.0,0.0,2.0,2.0,2.0,2.0,1.5,3.0,2.0,3.5,CBS,CBS,DPG,DPG,"N-(1,3-dimethylbutyl)-N'-phenyl-p-phenylenediamine",6PPD,insoluble,CV,DAE,TDAE,False,Si69,TESPT,SSBR,42.0,32.0,Modified S-SBR 1,,Nipol BR1220,SMR20,,SEAST KH,,,,Zeosil 1165MP,160.0,159.0,Banbury,,,,,,,,,,,,,,,,,,,,,,,,,False
US20170137615A1,Comparative Example 7,20.0,45.0,35.0,0.0,0.0,0.0,0.0,0.0,0.0,20.0,45.0,3.2,20.0,0.0,2.0,2.0,2.0,2.0,1.5,3.0,2.0,3.5,CBS,CBS,DPG,DPG,"N-(1,3-dimethylbutyl)-N'-phenyl-p-phenylenediamine",6PPD,insoluble,CV,DAE,TDAE,False,Si69,TESPT,SSBR,42.0,32.0,Modified S-SBR 1,,Nipol BR1220,SMR20,,SEAST KH,,,,Zeosil 1165MP,160.0,159.0,Banbury,,,,,,,,,,,,,,,,,,,,,,,,,False
US20170137615A1,Comparative Example 8,20.0,45.0,35.0,0.0,0.0,0.0,0.0,0.0,0.0,35.0,80.0,4.0,20.0,0.0,2.0,2.0,2.0,2.0,1.5,3.0,2.0,3.5,CBS,CBS,DPG,DPG,"N-(1,3-dimethylbutyl)-N'-phenyl-p-phenylenediamine",6PPD,insoluble,CV,DAE,TDAE,False,Si69,TESPT,SSBR,42.0,32.0,Modified S-SBR 1,,Nipol BR1220,SMR20,,SEAST KH,,,,Zeosil 1165MP,160.0,159.0,Banbury,,,,,,,,,,,,,,,,,,,,,,,,,False
US20160339744A1,Example 1,0.0,100.0,0.0,0.0,0.0,0.0,0.0,0.0,0.0,75.0,0.0,0.0,62.5,5.0,1.25,0.0,1.61,9.57,0.0,0.0,0.0,9.57,,,,,Antioxidant,,soluble,,Processing oil (low PCA oil),MES,True,,,,,,,,,,,N110,,,,,,,Banbury,,,,,,,,3.8,,,150.0,,0.15,,,143.0,155.0,20.0,2.0,143.0,98.0,,primary_accel_type_missing,,True
US20160339744A1,Example 2,0.0,100.0,0.0,0.0,0.0,0.0,0.0,0.0,0.0,75.0,0.0,0.0,62.5,5.0,1.25,0.0,1.61,9.57,0.0,0.0,0.0,9.57,,,,,Antioxidant,,soluble,,Coconut oil,paraffinic,True,,,,,,,,,,,N110,,,,,,,Banbury,,,,,,,,3.73,,,136.0,,0.135,,,143.0,155.0,20.0,2.0,143.0,98.0,,primary_accel_type_missing,,True
US20170190217A1,C1,100.0,0.0,0.0,0.0,0.0,0.0,0.0,0.0,0.0,40.0,15.0,0.0,0.0,0.0,2.5,1.0,1.7,1.1,0.0,2.7,1.0,1.1,Accelerator (7) - N-cyclohexyl-2-benzothiazolesulphenamide (Santocure CBS from Flexsys),CBS,,,"Antioxidant (5) - N-(1,3-Dimethylbutyl)-N-phenyl-para-phenylenediamine, Santoflex 6-PPD from Flexsys",6PPD,insoluble,SEV,,,False,,,,,,,,,,,N115,,,,Ultrasil VN3,,,internal,,,,,,,,,,,,,,,,,,,,,,,silica_without_silane,,False
US20170190217A1,C2,0.0,0.0,0.0,0.0,0.0,0.0,0.0,100.0,0.0,40.0,15.0,0.0,0.0,0.0,2.5,1.0,1.7,1.1,0.0,2.7,1.0,1.1,Accelerator (7) - N-cyclohexyl-2-benzothiazolesulphenamide (Santocure CBS from Flexsys),CBS,,,"Antioxidant (5) - N-(1,3-Dimethylbutyl)-N-phenyl-para-phenylenediamine, Santoflex 6-PPD from Flexsys",6PPD,insoluble,SEV,,,False,,,,,,,,,,,N115,,,,Ultrasil VN3,,,internal,,,,,,,,,,,,,,,,,,,,,,,silica_without_silane,,False
US20210061006A1,W1,0.0,100.0,0.0,0.0,0.0,0.0,0.0,0.0,0.0,4.0,48.0,4.8,1.9,23.1,4.9,0.0,1.33,3.2,0.0,1.0,2.0,3.2,Accelerators,CBS,,,Antidegradant Pkg,6PPD,insoluble,SEV,Processing Oil,TDAE,False,Silane 69,TESPT,SSBR,26.0,,,,,,,N234,,,,,165.0,,internal,87.6,,,,,,,1.7,,23.6,484.0,,,,,,,,,,,,,,True
US20210061006A1,F1,0.0,100.0,0.0,0.0,0.0,0.0,0.0,0.0,0.0,4.0,58.0,4.4,1.9,23.1,4.9,0.0,1.38,2.9,0.0,1.0,2.0,2.9,Accelerators,CBS,,,Antidegradant Pkg,6PPD,insoluble,SEV,Processing Oil,TDAE,False,Silane 69,TESPT,SSBR,26.0,,,,,,,N234,,,,Ultrasil 5000,115.0,110.0,internal,85.9,,,,,,,1.8,,22.7,492.0,,,,,,,,,,,,,,True
US20210061006A1,W2,0.0,100.0,0.0,0.0,0.0,0.0,0.0,0.0,0.0,4.0,55.0,5.5,0.0,31.0,3.5,0.0,1.51,3.5,0.0,1.0,2.0,3.5,Accelerators,CBS,,,Antidegradant Pkg,6PPD,insoluble,SEV,Processing Oil,TDAE,False,Silane 69,TESPT,SSBR,26.0,,,,,,,N234,,,,,165.0,,internal,104.7,,,,,,,1.7,,25.0,565.0,,,,,,,,,,,,,,True
US20210061006A1,F2,0.0,100.0,0.0,0.0,0.0,0.0,0.0,0.0,0.0,4.0,68.0,5.1,0.0,31.0,3.5,0.0,1.56,2.9,0.0,1.0,2.0,2.9,Accelerators,CBS,,,Antidegradant Pkg,6PPD,insoluble,SEV,Processing Oil,TDAE,False,Silane 69,TESPT,SSBR,26.0,,,,,,,N234,,,,Ultrasil 5000,115.0,110.0,internal,104.1,,,,,,,1.8,,22.7,522.0,,,,,,,,,,,,,,True
US20190040211A1,Control CB Sample 1,0.0,0.0,0.0,100.0,0.0,0.0,0.0,0.0,0.0,50.0,0.0,0.0,0.0,0.0,2.0,0.0,1.0,0.75,0.0,5.0,1.0,0.75,CBTS,CBS,,,Antioxidant(s),other,soluble,CV,,,False,,,,,,,,,,,N550,,,,,,,internal,,,,,,,,1.89,,13.43,446.0,,,,,50.0,150.0,,1.0,,,,,,False
US20190040211A1,Control rGO Sample,0.0,0.0,0.0,100.0,0.0,0.0,0.0,0.0,0.0,0.0,0.0,0.0,0.0,0.0,2.0,0.0,1.0,0.75,0.0,5.0,1.0,0.75,CBTS,CBS,,,Antioxidant(s),other,soluble,CV,,,False,,,,,,,,,,,,,,,,,,internal,,,,,,,,2.14,,5.45,274.0,,,,,50.0,150.0,,1.0,,,,,,False
US20190040211A1,Sample A,0.0,0.0,0.0,100.0,0.0,0.0,0.0,0.0,0.0,43.5,0.0,0.0,0.0,0.0,2.0,0.0,1.0,0.75,0.0,5.0,1.0,0.75,CBTS,CBS,,,Antioxidant(s),other,soluble,CV,,,False,,,,,,,,,,,N550,,,,,,,internal,,,,,,,,5.09,,10.23,194.0,,,,,50.0,150.0,,2.0,,,,,,False
US20190040211A1,Control CB Sample 2,0.0,0.0,0.0,0.0,0.0,0.0,100.0,0.0,0.0,30.0,0.0,0.0,0.0,0.0,0.0,0.0,0.0,0.0,0.0,3.0,0.0,0.0,,,,,,,,peroxide,,,False,,,,,,,,,,,N990,,,,,,,internal,,,,,,,,,,20.2,220.0,,,,,20.0,157.0,,1.0,,,,,,False
US20190040211A1,Sample B,0.0,0.0,0.0,0.0,0.0,0.0,100.0,0.0,0.0,28.0,0.0,0.0,0.0,0.0,0.0,0.0,0.0,0.0,0.0,3.0,0.0,0.0,,,,,,,,peroxide,,,False,,,,,,,,,,,N990,,,,,,,internal,,,,,,,,,,21.45,147.0,,,,,20.0,157.0,,1.0,,,,,,False
US20190040211A1,Sample C,0.0,0.0,0.0,0.0,0.0,0.0,100.0,0.0,0.0,10.0,0.0,0.0,0.0,0.0,0.0,0.0,0.0,0.0,0.0,3.0,0.0,0.0,,,,,,,,peroxide,,,False,,,,,,,,,,,N990,,,,,,,internal,,,,,,,,,,21.9,198.0,,,,,20.0,157.0,,1.0,,,,,,False
US20130158172A1,C. 1,0.0,54.0,46.0,0.0,0.0,0.0,0.0,0.0,0.0,4.0,90.0,7.2,0.0,0.0,2.2,1.5,1.4,1.6,2.1,2.0,3.0,3.7,Santocure CBS,CBS,Perkacit DPG,DPG,Santoflex 6-PPD,6PPD,insoluble,SEV,MES,MES,False,Si69,TESPT,SSBR,25.0,57.0,SSBR solution,93.0,BR,,,N234,,,,Zeosil 1165MP,,,internal,63.0,,,,,,60.0,1.5,,,,0.344,,,,165.0,,,2.0,165.0,,,,,False
US20130158172A1,C. 2,0.0,44.0,36.0,0.0,20.0,0.0,0.0,0.0,0.0,4.0,90.0,7.2,0.0,0.0,2.2,1.5,1.4,1.6,2.1,2.0,3.0,3.7,Santocure CBS,CBS,Perkacit DPG,DPG,Santoflex 6-PPD,6PPD,insoluble,SEV,MES,MES,False,Si69,TESPT,SSBR,25.0,57.0,SSBR solution,93.0,BR,,,N234,,,,Zeosil 1165MP,,,internal,55.0,,,,,,64.0,1.7,,,,0.37,,,,165.0,,,2.0,165.0,,,,,False
US20130158172A1,C. 3,0.0,44.0,36.0,0.0,20.0,0.0,0.0,0.0,0.0,4.0,90.0,7.2,0.0,0.0,2.2,1.5,1.4,1.6,2.1,2.0,3.0,3.7,Santocure CBS,CBS,Perkacit DPG,DPG,Santoflex 6-PPD,6PPD,insoluble,SEV,MES,MES,False,Si69,TESPT,SSBR,25.0,57.0,SSBR solution,93.0,BR,,,N234,,,,Zeosil 1165MP,,,internal,60.0,,,,,,65.0,1.8,,,,0.378,,,,165.0,,,2.0,165.0,,,,,False
US20130158172A1,C. 4,0.0,44.0,36.0,0.0,20.0,0.0,0.0,0.0,0.0,4.0,90.0,7.2,0.0,0.0,2.2,1.5,1.4,1.6,2.1,2.0,3.0,3.7,Santocure CBS,CBS,Perkacit DPG,DPG,Santoflex 6-PPD,6PPD,insoluble,SEV,MES,MES,False,Si69,TESPT,SSBR,25.0,57.0,SSBR solution,93.0,BR,,,N234,,,,Zeosil 1165MP,,,internal,61.0,,,,,,67.0,1.8,,,,0.373,,,,165.0,,,2.0,165.0,,,,,False
US20240270945A1,Comparative Example 1,30.0,70.0,0.0,0.0,0.0,0.0,0.0,0.0,0.0,5.0,65.0,5.2,2.0,30.0,2.0,1.0,2.05,1.85,0.85,2.5,1.0,2.7,SANCELER CM-G,CBS,SANCELER DM-TG,MBTS,NOCRAC 6C,6PPD,insoluble,CV,Super Oil Y22,TDAE,False,Si75,TESPD,SSBR,10.0,,,,,SMR20,,SEAST 7HM,,,,Nipsil AQ,,,,,,,,,,,,,,,,,,,,145.0,33.0,,,,,,,False
US20240270945A1,Example 1,30.0,70.0,0.0,0.0,0.0,0.0,0.0,0.0,0.0,5.0,65.0,5.2,2.0,30.0,2.0,1.0,2.05,1.85,0.85,2.5,1.0,2.7,SANCELER CM-G,CBS,SANCELER DM-TG,MBTS,NOCRAC 6C,6PPD,insoluble,CV,Super Oil Y22,TDAE,False,Si75,TESPD,SSBR,10.0,,,,,SMR20,,SEAST 7HM,,,,Nipsil AQ,,,,,,,,,,,,,,,,,,,,145.0,33.0,,,,,,,False
US20240270945A1,Comparative Example 2,70.0,30.0,0.0,0.0,0.0,0.0,0.0,0.0,0.0,5.0,65.0,5.2,2.0,30.0,2.0,1.0,2.05,1.85,0.85,2.5,1.0,2.7,SANCELER CM-G,CBS,SANCELER DM-TG,MBTS,NOCRAC 6C,6PPD,insoluble,CV,Super Oil Y22,TDAE,False,Si75,TESPD,SSBR,10.0,,,,,SMR20,,SEAST 7HM,,,,Nipsil AQ,,,,,,,,,,,,,,,,,,,,145.0,33.0,,,,,,,False
US20240270945A1,Example 2,70.0,30.0,0.0,0.0,0.0,0.0,0.0,0.0,0.0,5.0,65.0,5.2,2.0,30.0,2.0,1.0,2.05,1.85,0.85,2.5,1.0,2.7,SANCELER CM-G,CBS,SANCELER DM-TG,MBTS,NOCRAC 6C,6PPD,insoluble,CV,Super Oil Y22,TDAE,False,Si75,TESPD,SSBR,10.0,,,,,SMR20,,SEAST 7HM,,,,Nipsil AQ,,,,,,,,,,,,,,,,,,,,145.0,33.0,,,,,,,False
US20240270945A1,Example 3,70.0,30.0,0.0,0.0,0.0,0.0,0.0,0.0,0.0,5.0,65.0,5.2,2.0,30.0,2.0,1.0,2.05,1.85,0.85,2.5,1.0,2.7,SANCELER CM-G,CBS,SANCELER DM-TG,MBTS,NOCRAC 6C,6PPD,insoluble,CV,Super Oil Y22,TDAE,False,Si75,TESPD,SSBR,10.0,,,,,SMR20,,SEAST 7HM,,,,Nipsil AQ,,,,,,,,,,,,,,,,,,,,145.0,33.0,,,,,,,False
US20220251333A1,Sample E1,100.0,0.0,0.0,0.0,0.0,0.0,0.0,0.0,0.0,50.0,0.0,0.0,0.0,0.0,4.0,1.5,1.2,1.4,0.0,3.0,2.0,1.4,TBBS,TBBS,,,"6PPD, TMQ",6PPD,insoluble,SEV,,,,,,,,,,,,RSS3,,N234,,,,,,,internal,74.0,,,,,,,,,,490.0,,0.1,,,,150.0,,2.0,175.0,,,,,False
US20220251333A1,Sample C1,100.0,0.0,0.0,0.0,0.0,0.0,0.0,0.0,0.0,50.0,0.0,0.0,0.0,0.0,4.0,1.5,1.2,1.4,0.0,3.0,2.0,1.4,TBBS,TBBS,,,"6PPD, TMQ",6PPD,insoluble,SEV,,,,,,,,,,,,RSS3,,N234,,,,,,,internal,67.0,,,,,,,,,,490.0,,0.09,,,,150.0,,2.0,,,,,,False
US20220251333A1,Sample C2,100.0,0.0,0.0,0.0,0.0,0.0,0.0,0.0,0.0,50.0,0.0,0.0,0.0,0.0,4.0,1.5,1.2,1.4,0.0,3.0,2.0,1.4,TBBS,TBBS,,,"6PPD, TMQ",6PPD,insoluble,SEV,,,,,,,,,,,,RSS3,,N234,,,,,,,internal,73.0,,,,,,,,,,530.0,,0.14,,,,150.0,,4.0,,,,,,False
US20220251333A1,Sample E3,80.0,0.0,20.0,0.0,0.0,0.0,0.0,0.0,0.0,40.0,10.0,1.7,0.0,0.0,3.5,1.5,1.3,1.5,0.0,3.0,2.0,1.5,TBBS,TBBS,,,"6PPD, TMQ",6PPD,insoluble,SEV,,,,Si69,TESPT,,,,,,Buna CB 22,RSS1,,PROPEL X25,,,,ZEOSIL Z1165 MP,,,internal,83.0,,,,,,,,,,430.0,,0.1,,,,150.0,,3.0,160.0,,,,,False
US20240287293A1,Example 1,30.0,70.0,0.0,0.0,0.0,0.0,0.0,0.0,0.0,5.0,65.0,5.2,2.0,30.0,2.0,1.0,2.05,1.85,0.85,2.5,1.0,2.7,SANCELER CM-G,CBS,SANCELER DM-TG,MBTS,NOCRAC 6C,6PPD,insoluble,CV,Super Oil Y22,TDAE,False,Si75,TESPD,SSBR,35.0,,SBR1502,,,RSS3,,SEAST 7HM,,,,Nipsil AQ,,,Banbury,,,,,,,,,,,,,,,,,145.0,33.0,2.0,,,,,,False
US20240287293A1,Example 2,30.0,70.0,0.0,0.0,0.0,0.0,0.0,0.0,0.0,5.0,65.0,5.2,2.0,30.0,2.0,1.0,2.05,1.85,0.85,2.5,1.0,2.7,SANCELER CM-G,CBS,SANCELER DM-TG,MBTS,NOCRAC 6C,6PPD,insoluble,CV,Super Oil Y22,TDAE,False,Si75,TESPD,SSBR,35.0,,SBR1502,,,RSS3,,SEAST 7HM,,,,Nipsil AQ,,,Banbury,,,,,,,,,,,,,,,,,145.0,33.0,2.0,,,,,,False
US20240287293A1,Example 3,30.0,70.0,0.0,0.0,0.0,0.0,0.0,0.0,0.0,5.0,65.0,5.2,2.0,30.0,2.0,1.0,2.05,1.85,0.85,2.5,1.0,2.7,SANCELER CM-G,CBS,SANCELER DM-TG,MBTS,NOCRAC 6C,6PPD,insoluble,CV,Super Oil Y22,TDAE,False,Si75,TESPD,SSBR,35.0,,SBR1502,,,RSS3,,SEAST 7HM,,,,Nipsil AQ,,,Banbury,,,,,,,,,,,,,,,,,145.0,33.0,2.0,,,,,,False
US20240287293A1,Example 4,70.0,30.0,0.0,0.0,0.0,0.0,0.0,0.0,0.0,5.0,65.0,5.2,2.0,30.0,2.0,1.0,2.05,1.85,0.85,2.5,1.0,2.7,SANCELER CM-G,CBS,SANCELER DM-TG,MBTS,NOCRAC 6C,6PPD,insoluble,CV,Super Oil Y22,TDAE,False,Si75,TESPD,SSBR,35.0,,SBR1502,,,RSS3,,SEAST 7HM,,,,Nipsil AQ,,,Banbury,,,,,,,,,,,,,,,,,145.0,33.0,2.0,,,,,,False
US20240287293A1,Example 5,70.0,30.0,0.0,0.0,0.0,0.0,0.0,0.0,0.0,5.0,65.0,5.2,2.0,30.0,2.0,1.0,2.05,1.85,0.85,2.5,1.0,2.7,SANCELER CM-G,CBS,SANCELER DM-TG,MBTS,NOCRAC 6C,6PPD,insoluble,CV,Super Oil Y22,TDAE,False,Si75,TESPD,SSBR,35.0,,SBR1502,,,RSS3,,SEAST 7HM,,,,Nipsil AQ,,,Banbury,,,,,,,,,,,,,,,,,145.0,33.0,2.0,,,,,,False
US20240287293A1,Example 6,70.0,30.0,0.0,0.0,0.0,0.0,0.0,0.0,0.0,5.0,65.0,5.2,2.0,30.0,2.0,1.0,2.05,1.85,0.85,2.5,1.0,2.7,SANCELER CM-G,CBS,SANCELER DM-TG,MBTS,NOCRAC 6C,6PPD,insoluble,CV,Super Oil Y22,TDAE,False,Si75,TESPD,SSBR,35.0,,SBR1502,,,RSS3,,SEAST 7HM,,,,Nipsil AQ,,,Banbury,,,,,,,,,,,,,,,,,145.0,33.0,2.0,,,,,,False
US20240287293A1,Comparative Example 1,30.0,70.0,0.0,0.0,0.0,0.0,0.0,0.0,0.0,5.0,65.0,5.2,2.0,30.0,2.0,1.0,2.05,1.85,0.85,2.5,1.0,2.7,SANCELER CM-G,CBS,SANCELER DM-TG,MBTS,NOCRAC 6C,6PPD,insoluble,CV,Super Oil Y22,TDAE,False,Si75,TESPD,SSBR,35.0,,SBR1502,,,RSS3,,SEAST 7HM,,,,Nipsil AQ,,,Banbury,,,,,,,,,,,,,,,,,145.0,33.0,2.0,,,,,,False
US20240287293A1,Comparative Example 2,70.0,30.0,0.0,0.0,0.0,0.0,0.0,0.0,0.0,5.0,65.0,5.2,2.0,30.0,2.0,1.0,2.05,1.85,0.85,2.5,1.0,2.7,SANCELER CM-G,CBS,SANCELER DM-TG,MBTS,NOCRAC 6C,6PPD,insoluble,CV,Super Oil Y22,TDAE,False,Si75,TESPD,SSBR,35.0,,SBR1502,,,RSS3,,SEAST 7HM,,,,Nipsil AQ,,,Banbury,,,,,,,,,,,,,,,,,145.0,33.0,2.0,,,,,,False
US20230265266A1,Embodiment 1,100.0,0.0,0.0,0.0,0.0,0.0,0.0,0.0,0.0,0.0,0.0,0.0,2.0,0.0,0.0,0.0,2.0,0.5,0.0,20.0,0.1,0.5,rubber accelerator,,,,,,insoluble,CV,naphthenic oil,naphthenic,False,,,,,,,,,RSS3,,,,,,,,,internal,,,,,,,,,,,,,,,,,,,1.0,,,,primary_accel_type_missing,,True
US20230265266A1,Embodiment 2,100.0,0.0,0.0,0.0,0.0,0.0,0.0,0.0,0.0,0.0,0.0,0.0,20.0,0.0,0.0,0.0,0.1,3.0,0.0,2.0,3.0,3.0,rubber accelerator,,,,,,insoluble,CV,naphthenic oil,naphthenic,False,,,,,,,,,RSS3,,,,,,,,,internal,,,,,,,,,,,,,,,,,,,1.0,,,,primary_accel_type_missing,,True
US20230265266A1,Embodiment 3,100.0,0.0,0.0,0.0,0.0,0.0,0.0,0.0,0.0,0.0,0.0,0.0,11.0,0.0,0.0,0.0,1.0,1.7,0.0,11.0,1.6,1.7,rubber accelerator,,,,,,insoluble,CV,naphthenic oil,naphthenic,False,,,,,,,,,RSS3,,,,,,,,,internal,,,,,,,,,,,,,,,,,,,1.0,,,,primary_accel_type_missing,,True
US20250179276A1,Standard Example 1,0.0,80.0,20.0,0.0,0.0,0.0,0.0,0.0,0.0,10.0,90.0,8.0,35.0,0.0,3.0,1.0,1.5,2.0,0.0,0.0,0.0,2.0,NOCCELER CZ-G,CBS,,,VULANOX 4020,6PPD,insoluble,CV,Extract 4S,TDAE,False,Si69,TESPD,SSBR,15.0,31.0,Nipol NS612,,Nipol BR1220,SMR20,,SEAST 7HM,,,,Zeosil 1165MP,159.0,,Banbury,,,,,,,,,,,,,,,,,160.0,20.0,2.0,,,,,"silane_type_mismatch(raw='Si69',llm='TESPD',ref='TESPD')",False
US20250179276A1,Comparative Example 1,100.0,0.0,0.0,0.0,0.0,0.0,0.0,0.0,0.0,10.0,90.0,8.0,5.0,30.0,3.0,1.0,1.5,2.0,0.0,0.0,0.0,2.0,NOCCELER CZ-G,CBS,,,VULANOX 4020,6PPD,insoluble,CV,Extract 4S,TDAE,False,Si69,TESPD,SSBR,15.0,31.0,Nipol NS612,,Nipol BR1220,,,SEAST 7HM,,,,Zeosil 1165MP,159.0,,Banbury,,,,,,,,,,,,,,,,,160.0,20.0,2.0,,,,,"silane_type_mismatch(raw='Si69',llm='TESPD',ref='TESPD')",False
US20250179276A1,Comparative Example 2,45.0,0.0,55.0,0.0,0.0,0.0,0.0,0.0,0.0,10.0,90.0,8.0,5.0,30.0,3.0,1.0,1.5,2.0,0.0,0.0,0.0,2.0,NOCCELER CZ-G,CBS,,,VULANOX 4020,6PPD,insoluble,CV,Extract 4S,TDAE,False,Si69,TESPD,SSBR,15.0,31.0,Nipol NS612,,Nipol BR1220,SMR20,,SEAST 7HM,,,,Zeosil 1165MP,159.0,,Banbury,,,,,,,,,,,,,,,,,160.0,20.0,2.0,,,,,"silane_type_mismatch(raw='Si69',llm='TESPD',ref='TESPD')",False
US20250179276A1,Comparative Example 3,90.0,0.0,10.0,0.0,0.0,0.0,0.0,0.0,0.0,10.0,90.0,8.0,5.0,30.0,3.0,1.0,1.5,2.0,0.0,0.0,0.0,2.0,NOCCELER CZ-G,CBS,,,VULANOX 4020,6PPD,insoluble,CV,Extract 4S,TDAE,False,Si69,TESPD,SSBR,15.0,31.0,Nipol NS612,,Nipol BR1220,,,SEAST 7HM,,,,Zeosil 1165MP,159.0,,Banbury,,,,,,,,,,,,,,,,,160.0,20.0,2.0,,,,,"silane_type_mismatch(raw='Si69',llm='TESPD',ref='TESPD')",False
US20250179276A1,Comparative Example 4,90.0,0.0,10.0,0.0,0.0,0.0,0.0,0.0,0.0,10.0,90.0,8.0,5.0,90.0,3.0,1.0,1.5,2.0,0.0,0.0,0.0,2.0,NOCCELER CZ-G,CBS,,,VULANOX 4020,6PPD,insoluble,CV,Extract 4S,TDAE,False,Si69,TESPD,SSBR,15.0,31.0,Nipol NS612,,Nipol BR1220,,,SEAST 7HM,,,,Zeosil 1165MP,159.0,,Banbury,,,,,,,,,,,,,,,,,160.0,20.0,2.0,,,,,"silane_type_mismatch(raw='Si69',llm='TESPD',ref='TESPD')",False
US20250179276A1,Comparative Example 5,0.0,90.0,10.0,0.0,0.0,0.0,0.0,0.0,0.0,10.0,110.0,9.0,5.0,30.0,3.0,1.0,1.5,2.0,0.0,0.0,0.0,2.0,NOCCELER CZ-G,CBS,,,VULANOX 4020,6PPD,insoluble,CV,Extract 4S,TDAE,False,Si69,TESPD,SSBR,15.0,31.0,Nipol NS612,,Nipol BR1220,,,SEAST 7HM,,,,Zeosil 1165MP,159.0,,Banbury,,,,,,,,,,,,,,,,,160.0,20.0,2.0,,,,,"silane_type_mismatch(raw='Si69',llm='TESPD',ref='TESPD')",False
US20250179276A1,Comparative Example 6,0.0,90.0,10.0,0.0,0.0,0.0,0.0,0.0,0.0,70.0,20.0,2.0,5.0,30.0,3.0,1.0,1.5,2.0,0.0,0.0,0.0,2.0,NOCCELER CZ-G,CBS,,,VULANOX 4020,6PPD,insoluble,CV,Extract 4S,TDAE,False,Si69,TESPD,SSBR,15.0,31.0,Nipol NS612,,Nipol BR1220,,,SEAST 7HM,,,,Zeosil 1165MP,159.0,,Banbury,,,,,,,,,,,,,,,,,160.0,20.0,2.0,,,,,"silane_type_mismatch(raw='Si69',llm='TESPD',ref='TESPD')",False
US20250179276A1,Comparative Example 7,0.0,90.0,10.0,0.0,0.0,0.0,0.0,0.0,0.0,10.0,90.0,8.0,5.0,30.0,3.0,1.0,1.5,2.0,0.0,0.0,0.0,2.0,NOCCELER CZ-G,CBS,,,VULANOX 4020,6PPD,insoluble,CV,Extract 4S,TDAE,False,Si69,TESPD,SSBR,27.0,59.0,HPR850,,Nipol BR1220,,,SEAST 7HM,,,,Zeosil 1165MP,159.0,,Banbury,,,,,,,,,,,,,,,,,160.0,20.0,2.0,,,,,"silane_type_mismatch(raw='Si69',llm='TESPD',ref='TESPD')",False
US20250179276A1,Comparative Example 8,0.0,90.0,10.0,0.0,0.0,0.0,0.0,0.0,0.0,10.0,90.0,8.0,27.5,30.0,3.0,1.0,1.5,2.0,0.0,0.0,0.0,2.0,NOCCELER CZ-G,CBS,,,VULANOX 4020,6PPD,insoluble,CV,Extract 4S,TDAE,True,Si69,TESPD,SSBR,27.0,27.0,M2520,,Nipol BR1220,,,SEAST 7HM,,,,Zeosil 1165MP,159.0,,Banbury,,,,,,,,,,,,,,,,,160.0,20.0,2.0,,,,,"silane_type_mismatch(raw='Si69',llm='TESPD',ref='TESPD')",False
US20250179276A1,Example 1,0.0,90.0,10.0,0.0,0.0,0.0,0.0,0.0,0.0,10.0,90.0,8.0,5.0,30.0,3.0,1.0,1.5,2.0,0.0,0.0,0.0,2.0,NOCCELER CZ-G,CBS,,,VULANOX 4020,6PPD,insoluble,CV,Extract 4S,TDAE,False,Si69,TESPD,SSBR,15.0,31.0,Nipol NS612,,Nipol BR1220,,,SEAST 7HM,,,,Zeosil 1165MP,159.0,,Banbury,,,,,,,,,,,,,,,,,160.0,20.0,2.0,,,,,"silane_type_mismatch(raw='Si69',llm='TESPD',ref='TESPD')",False
US20250179276A1,Example 2,0.0,90.0,10.0,0.0,0.0,0.0,0.0,0.0,0.0,10.0,90.0,8.0,0.0,35.0,3.0,1.0,1.5,2.0,0.0,0.0,0.0,2.0,NOCCELER CZ-G,CBS,,,VULANOX 4020,6PPD,insoluble,CV,,,False,Si69,TESPD,SSBR,15.0,31.0,Nipol NS612,,Nipol BR1220,,,SEAST 7HM,,,,Zeosil 1165MP,159.0,,Banbury,,,,,,,,,,,,,,,,,160.0,20.0,2.0,,,,,"silane_type_mismatch(raw='Si69',llm='TESPD',ref='TESPD')",False
US20250179276A1,Example 3,0.0,90.0,10.0,0.0,0.0,0.0,0.0,0.0,0.0,10.0,90.0,8.0,15.0,20.0,3.0,1.0,1.5,2.0,0.0,0.0,0.0,2.0,NOCCELER CZ-G,CBS,,,VULANOX 4020,6PPD,insoluble,CV,Extract 4S,TDAE,False,Si69,TESPD,SSBR,15.0,31.0,Nipol NS612,,Nipol BR1220,,,SEAST 7HM,,,,Zeosil 1165MP,159.0,,Banbury,,,,,,,,,,,,,,,,,160.0,20.0,2.0,,,,,"silane_type_mismatch(raw='Si69',llm='TESPD',ref='TESPD')",False
US20250179276A1,Example 4,0.0,90.0,10.0,0.0,0.0,0.0,0.0,0.0,0.0,10.0,90.0,8.0,5.0,30.0,3.0,1.0,1.5,2.0,0.0,0.0,0.0,2.0,NOCCELER CZ-G,CBS,,,VULANOX 4020,6PPD,insoluble,CV,Extract 4S,TDAE,False,Si69,TESPD,SSBR,15.0,31.0,Nipol NS612,,Nipol BR1220,,,SEAST 7HM,,,,ULTRASIL 9100GR,220.0,,Banbury,,,,,,,,,,,,,,,,,160.0,20.0,2.0,,,,,"silane_type_mismatch(raw='Si69',llm='TESPD',ref='TESPD')",False
US20250179276A1,Example 5,0.0,90.0,10.0,0.0,0.0,0.0,0.0,0.0,0.0,10.0,90.0,8.0,5.0,30.0,3.0,1.0,1.5,2.0,0.0,0.0,0.0,2.0,NOCCELER CZ-G,CBS,,,VULANOX 4020,6PPD,insoluble,CV,Extract 4S,TDAE,False,Si69,TESPD,SSBR,15.0,31.0,Nipol NS612,,Nipol BR1220,,,SEAST 7HM,,,,Zeosil 115GR,110.0,,Banbury,,,,,,,,,,,,,,,,,160.0,20.0,2.0,,,,,"silane_type_mismatch(raw='Si69',llm='TESPD',ref='TESPD')",False
US20250179276A1,Example 6,0.0,90.0,10.0,0.0,0.0,0.0,0.0,0.0,0.0,10.0,90.0,6.0,5.0,30.0,3.0,1.0,1.5,2.0,0.0,0.0,0.0,2.0,NOCCELER CZ-G,CBS,,,VULANOX 4020,6PPD,insoluble,CV,Extract 4S,TDAE,False,NXT silane,TESPT,SSBR,15.0,31.0,Nipol NS612,,Nipol BR1220,,,SEAST 7HM,,,,Zeosil 1165MP,159.0,,Banbury,,,,,,,,,,,,,,,,,160.0,20.0,2.0,,,,,"silane_type_mismatch(raw='NXT silane',llm='TESPT',ref='TESPT')",False
US20250179276A1,Example 7,0.0,95.0,5.0,0.0,0.0,0.0,0.0,0.0,0.0,10.0,90.0,8.0,0.0,45.0,3.0,1.0,1.5,2.0,0.0,0.0,0.0,2.0,NOCCELER CZ-G,CBS,,,VULANOX 4020,6PPD,insoluble,CV,,,False,Si69,TESPD,SSBR,15.0,31.0,Nipol NS612,,Nipol BR1220,,,SEAST 7HM,,,,Zeosil 1165MP,159.0,,Banbury,,,,,,,,,,,,,,,,,160.0,20.0,2.0,,,,,"silane_type_mismatch(raw='Si69',llm='TESPD',ref='TESPD')",False
US20250179276A1,Example 8,10.0,70.0,20.0,0.0,0.0,0.0,0.0,0.0,0.0,10.0,90.0,8.0,5.0,30.0,3.0,1.0,1.5,2.0,0.0,0.0,0.0,2.0,NOCCELER CZ-G,CBS,,,VULANOX 4020,6PPD,insoluble,CV,Extract 4S,TDAE,False,Si69,TESPD,SSBR,15.0,31.0,Nipol NS612,,Nipol BR1220,SMR20,,SEAST 7HM,,,,Zeosil 1165MP,159.0,,Banbury,,,,,,,,,,,,,,,,,160.0,20.0,2.0,,,,,"silane_type_mismatch(raw='Si69',llm='TESPD',ref='TESPD')",False
US20250230302A1,Example 1,0.0,35.0,65.0,0.0,0.0,0.0,0.0,0.0,0.0,7.0,95.0,0.0,20.0,10.0,0.0,0.0,0.0,0.0,0.0,0.0,0.0,0.0,,,,,,,,,,,True,,,,,,,,,,,,,,,,,,,,,,,,,,,,,,,,,,,,,,,,,silica_without_silane,,False
US20250230302A1,Example 2,0.0,35.0,65.0,0.0,0.0,0.0,0.0,0.0,0.0,7.0,95.0,0.0,20.0,10.0,0.0,0.0,0.0,0.0,0.0,0.0,0.0,0.0,,,,,,,,,,,True,,,,,,,,,,,,,,,,,,,,,,,,,,,,,,,,,,,,,,,,,silica_without_silane,,False
US20250230302A1,Control,0.0,35.0,65.0,0.0,0.0,0.0,0.0,0.0,0.0,7.0,95.0,0.0,20.0,10.0,0.0,0.0,0.0,0.0,0.0,0.0,0.0,0.0,,,,,,,,,,,True,,,,,,,,,,,,,,,,,,,,,,,,,,,,,,,,,,,,,,,,,silica_without_silane,,False
US20250109286A1,Comparative Example A,0.0,56.0,44.0,0.0,0.0,0.0,0.0,0.0,0.0,2.0,90.0,7.6,17.0,20.0,2.75,1.0,1.35,4.5,0.0,1.75,2.0,4.5,N-cyclohexyl-2-benzothiazolesulfenamide (CBS),CBS,"N,N'-diphenyl guanidine (DPG)",DPG,"Mixture of aryl p-phenylene diamines and N-(1,3 dimethyl butyl)-N'-phenyl-p-phenylene diamine",6PPD,insoluble,SEV,Soybean oil,MES,True,"Bis-(3-triethoxysilylpropyl)disulfide with an average of 2.15 connecting sulfur atoms in the polysulfidic bridge, obtained as Si266™ from Evonik Industries",TESPD,ESBR,23.5,,PLIOFLEX® 1502,96.0,BUDENE® 1223,,55.0,N234,,,,Zeosil™ 1165 from Solvay,165.0,160.0,internal,,,,,,,,,,,,100.0,,,,160.0,,,3.0,160.0,110.0,,,,False
US20250109286A1,Example B,0.0,40.0,60.0,0.0,0.0,0.0,0.0,0.0,0.0,2.0,120.0,9.6,5.0,65.0,3.5,2.0,1.81,5.4,0.0,2.5,2.0,5.4,N-cyclohexyl-2-benzothiazolesulfenamide (CBS),CBS,"N,N'-diphenyl guanidine (DPG)",DPG,"Mixture of aryl p-phenylene diamines and N-(1,3 dimethyl butyl)-N'-phenyl-p-phenylene diamine",6PPD,insoluble,SEV,Soybean oil,MES,False,3-Octoanoylthio-1-propyltriethoxysilane obtained as NXT™ silane from Momentive Performance Materials,NXT,SSBR,10.0,35.0,as described in U.S. Pub. No. 2022/0177610 A1,96.0,BUDENE® 1223,,130.0,N234,,,,Zeosil™ 1165 from Solvay,165.0,160.0,internal,,,,,,,,,,,,124.0,,,,160.0,,,3.0,160.0,110.0,,,,False
US20250187374A1,REF. 1,80.0,10.0,10.0,0.0,0.0,0.0,0.0,0.0,0.0,32.0,28.0,7.0,2.0,0.0,4.0,2.7,1.0,2.0,0.0,3.0,4.0,2.0,N-cyclohexyl benzothiazole-2-sulfenamide (CBS),CBS,,,6PPD,6PPD,soluble,CV,Naphthenic oil,naphthenic,False,Bis-[3-(triethoxysilyl)propyl] Tetrasulfide (TESPT),TESPT,ESBR,,,PLIOFLEX® 1502,96.0,BUDENE® 1207,other,55.0,N121,,,,Zeosil™ 1165,165.0,160.0,internal,,,,,,,67.0,,14.5,21.7,741.0,,,,,,,,,,,,,,False
US20250187374A1,REF. 2,65.0,0.0,35.0,0.0,0.0,0.0,0.0,0.0,0.0,55.0,0.0,0.0,0.0,0.0,3.0,1.5,1.25,1.11,0.0,3.0,2.5,1.11,,,,,6PPD,6PPD,soluble,CV,,,False,,,,,,,96.0,BUDENE® 1208,other,46.0,N121,,,,,,,internal,,,,,,,66.7,,13.8,21.8,465.0,,,,,,,,,,,,,,False
US20250187374A1,REF. 3,63.0,14.0,23.0,0.0,0.0,0.0,0.0,0.0,0.0,56.0,0.0,0.0,4.0,0.0,2.75,1.0,1.0,1.8,0.0,3.0,2.0,1.8,,,,,6PPD,6PPD,soluble,CV,,,False,,,SSBR,18.0,10.0,SLF® 18B10,,BUNA® CB 25,RSS1,44.0,N121,,,,,,,internal,,,,,,,66.5,,14.5,21.0,443.0,,,,,,,,,,,,,,False
US20250187374A1,EX. A,70.0,0.0,30.0,0.0,0.0,0.0,0.0,0.0,0.0,35.4,28.0,7.0,0.0,2.0,4.0,2.0,0.8,1.3,0.0,3.0,4.0,1.3,N-cyclohexyl benzothiazole-2-sulfenamide (CBS),CBS,,,6PPD,6PPD,soluble,CV,,,False,Bis-[3-(triethoxysilyl)propyl] Tetrasulfide (TESPT),TESPT,,,,,96.0,BUDENE® 1223,RSS1,55.0,N121,,,,Zeosil™ 1165,165.0,160.0,internal,,,,,,,74.0,,15.3,22.6,470.0,,,,,,,,,,,,,,False
US20250187374A1,EX. B,70.0,0.0,30.0,0.0,0.0,0.0,0.0,0.0,0.0,35.4,28.0,7.0,0.0,2.0,4.0,2.0,0.8,1.3,0.0,3.0,4.0,1.3,N-cyclohexyl benzothiazole-2-sulfenamide (CBS),CBS,,,6PPD,6PPD,soluble,CV,,,False,Bis-[3-(triethoxysilyl)propyl] Tetrasulfide (TESPT),TESPT,,,,,96.0,BUDENE® 1223,RSS1,55.0,N121,,,,Zeosil™ 1165,165.0,160.0,internal,,,,,,,71.0,,15.7,22.3,452.0,,,,,,,,,,,,,,False
US20250187374A1,EX. C,70.0,0.0,30.0,0.0,0.0,0.0,0.0,0.0,0.0,33.0,28.0,7.0,0.0,2.0,3.25,1.5,0.85,1.3,0.0,3.0,4.0,1.3,N-cyclohexyl benzothiazole-2-sulfenamide (CBS),CBS,,,6PPD,6PPD,soluble,CV,,,False,Bis-[3-(triethoxysilyl)propyl] Tetrasulfide (TESPT),TESPT,,,,,96.0,BUDENE® 1223,RSS1,55.0,N121,,,,Zeosil™ 1165,165.0,160.0,internal,,,,,,,70.2,,15.4,21.9,453.0,,,,,,,,,,,,,,False
US20250187374A1,EX. D,70.0,0.0,30.0,0.0,0.0,0.0,0.0,0.0,0.0,33.0,25.0,7.0,0.0,2.0,3.25,1.5,0.9,1.17,0.0,3.0,3.0,1.17,N-tert-butyl-benzothiazolesulfenamide (TBBS),TBBS,,,6PPD,6PPD,soluble,CV,,,False,Bis-[3-(triethoxysilyl)propyl] Tetrasulfide (TESPT),TESPT,,,,,96.0,BUDENE® 1223,RSS1,55.0,N121,,,,Zeosil™ 1165,165.0,160.0,internal,,,,,,,67.7,,15.0,22.0,459.0,,,,,,,,,,,,,,False
US20250187374A1,EX. E,70.0,0.0,30.0,0.0,0.0,0.0,0.0,0.0,0.0,35.4,28.0,7.0,0.0,2.0,4.0,2.0,0.9,1.17,0.0,3.0,4.0,1.17,,,,,6PPD,6PPD,soluble,CV,,,False,Bis-[3-(triethoxysilyl)propyl] Tetrasulfide (TESPT),TESPT,,,,,,BUNA® CB 25,RSS1,44.0,N121,,,,Zeosil™ 1165,165.0,160.0,internal,,,,,,,69.6,,14.5,20.8,546.0,,,,,,,,,,,,,,False
US20250197614A1,Example 1,80.0,20.0,0.0,0.0,0.0,0.0,0.0,0.0,0.0,48.0,7.0,0.0,2.0,4.0,2.75,1.0,0.65,0.95,0.0,3.0,2.0,0.95,,,,,,,,,,,,,,,,,,,,,,,,,,,,,,,,,,,,,,,,,,,,,,,,,,,,primary_accel_type_missing; silica_without_silane,,True
US20250197614A1,Example 2,80.0,20.0,0.0,0.0,0.0,0.0,0.0,0.0,0.0,48.0,7.0,0.0,2.0,4.0,2.75,1.0,0.65,0.95,0.0,3.0,2.0,0.95,,,,,,,,,,,,,,,,,,,,,,,,,,,,,,,,,,,,,,,,,,,,,,,,,,,,primary_accel_type_missing; silica_without_silane,,True
US20250197614A1,Rubber Composition A,80.0,20.0,0.0,0.0,0.0,0.0,0.0,0.0,0.0,48.0,7.0,0.0,2.0,4.0,2.75,1.0,0.65,0.95,0.0,3.0,2.0,0.95,N-cyclohexyl-2-benzothiazolesulfenamide (CBS),CBS,"1,6-(bis-N,N-dibenzylthiocarbamoyldithio)hexane (BDBZTH)",other,"N-(1,3-dimethylbutyl)-N'-phenyl-p-phenylenediamine (6PPD)",6PPD,insoluble,CV,Naphthenic Processing oil (Rubilene™ 22 from Citgo),naphthenic,False,,,ESBR,23.5,,PLIOFLEX® 1502,,,other,44.0,N220,,,,Ultrasil 6100,,140.0,Banbury,,,,,,,,,8.1,20.0,611.0,,,,,,150.0,32.0,3.0,160.0,110.0,,silica_without_silane,,False
US20250197614A1,Rubber Composition B,80.0,20.0,0.0,0.0,0.0,0.0,0.0,0.0,0.0,48.0,7.0,0.0,0.0,4.0,0.0,0.0,1.15,0.95,0.0,0.0,0.0,0.95,N-cyclohexyl-2-benzothiazolesulfenamide,CBS,,,,,insoluble,CV,,,False,,,ESBR,,,,,,,,,,,,,125.0,,,,,,,,,,,7.6,19.4,627.0,,,,,,,,3.0,160.0,110.0,,silica_without_silane,,False
US3873489A,Example 1,100.0,0.0,0.0,0.0,0.0,0.0,0.0,0.0,0.0,0.0,40.0,1.5,0.0,0.0,0.0,0.0,2.5,0.8,1.6,3.0,2.0,2.4000000000000004,dibenzothiazyldisulfide,MBTS,diphenylguanidine,DPG,Mixture of aralkylated Phenol,other,insoluble,CV,,,False,Bis-[3-triethoxysilylpropyl]-tetrasulfide,TESPT,,,,,,,RSS1,,,,,,Ultrasil VN 3,210.0,,internal,,,,,,,,,,,,,,,,80.0,150.0,,,,,,,,False
US3873489A,Example 2,100.0,0.0,0.0,0.0,0.0,0.0,0.0,0.0,0.0,0.0,50.0,1.5,3.0,0.0,1.0,0.0,2.5,0.8,2.25,2.0,0.0,3.05,Dibenzothiazyldisulfide,MBTS,Diphenylguanidine,DPG,Mixture of aralkylated Phenol,other,soluble,CV,naphthenic hydrocarbons,naphthenic,False,Bis-[3-triethoxysilylpropyl]-tetrasulfide,TESPT,,,,,,,,,,,,,Ultrasil VN 3,210.0,,internal,,,,,,,,,,,,,,,,80.0,134.0,,,,,,,,False
US3873489A,Example 3,0.0,100.0,0.0,0.0,0.0,0.0,0.0,0.0,0.0,0.0,50.0,2.0,0.0,0.0,1.0,0.0,2.0,1.0,2.0,1.0,2.0,3.0,Dibenzothiazyldisulfide,MBTS,Diphenylguanidine,DPG,mixture of aralkylated phenols,other,soluble,CV,,,False,Bis-[3-triethoxysilylpropyl]-tetrasulfide,TESPT,ESBR,,,Buna Huls 1502,,,,,,,,,Ultrasil VN 3,210.0,,internal,,,,,,,,,,,,,,,,80.0,150.0,,,,,,,,False
US3873489A,Example 4,0.0,100.0,0.0,0.0,0.0,0.0,0.0,0.0,0.0,0.0,0.0,2.5,0.0,0.0,0.0,0.0,2.75,1.2,1.2,4.0,2.0,2.4,Dibenzothiazyldisulfide,MBTS,Diphenylguanidine,DPG,mixture of aralkylated phenols,other,soluble,CV,,,False,Bis-[3-trimethoxysilylpropyl]-disulfide,other,ESBR,,,Buna Huls 1500,,,,,,,,,,,,internal,,,,,,,,,,,,,,,,80.0,150.0,,,,,,,,False
US3873489A,Example 5,0.0,100.0,0.0,0.0,0.0,0.0,0.0,0.0,0.0,0.0,0.0,2.5,0.0,0.0,1.0,0.0,2.75,1.2,1.2,4.0,2.0,2.4,Dibenzothiazyldisulfide,MBTS,Diphenylguanidine,DPG,mixture of aralkylated phenols,other,soluble,CV,,,False,Bis-[3-triethoxysilylpropyl]-tetrasulfide,TESPT,ESBR,,,Buna Huls 1500,,,,,,,,,,,,internal,,,,,,,,,,,,,,,,80.0,150.0,,,,,,,,False
US3873489A,Example 6,0.0,0.0,0.0,100.0,0.0,0.0,0.0,0.0,0.0,0.0,40.0,1.5,0.0,0.0,0.0,0.0,2.75,1.5,0.0,4.0,0.0,1.5,Diphenylguanidine,DPG,,,,,soluble,CV,,,False,Bis-[3-triethoxysilylpropyl]-tetrasulfide,TESPT,,,,,,,,,,,,,Aerosil 130 V,,,internal,,,,,,,,,,,,,,,,80.0,,,,,,,,,False
US3873489A,Example 7,0.0,0.0,0.0,0.0,0.0,100.0,0.0,0.0,0.0,0.0,50.0,1.5,5.0,0.0,2.0,1.0,2.0,1.0,1.0,5.0,1.0,2.0,2-Mercaptobenzothiazole,MBT,Tetramethylthiuramdisulfide,TMTD,Phenyl-β-naphthylamine,other,soluble,CV,naphthenic hydrocarbons,naphthenic,False,Bis-[3-triethoxysilylpropyl]-tetrasulfide,TESPT,,,,,,,,,,,,,Ultrasil VN 2,130.0,,internal,,,,,,,,,,,,,,,,80.0,160.0,,,,,,,,False
US3873489A,Example 8,0.0,0.0,0.0,0.0,0.0,0.0,0.0,0.0,100.0,0.0,50.0,1.5,5.0,0.0,2.0,1.0,2.0,1.0,0.5,5.0,1.0,1.5,2-Mercaptoimidazoline,other,,,Phenyl-β-naphthylamine,other,soluble,CV,petroleum plasticizer,other,False,Bis-[3-triethoxysilylpropyl]-tetrasulfide,TESPT,,,,,,,,,,,,,Ultrasil VN 3,210.0,,internal,,,,,,,,,,,,,,,,60.0,160.0,,,,,,,,False
US3873489A,Example 9,0.0,0.0,0.0,0.0,100.0,0.0,0.0,0.0,0.0,0.0,100.0,5.0,50.0,0.0,0.0,0.0,2.0,0.8,1.5,5.0,1.0,2.3,Tetramethylthiuramdisulfide,TMTD,Dimethyldiphenylthiuramdisulfide,other,,,soluble,CV,naphthenic hydrocarbon,naphthenic,False,Bis-[3-triethoxysilylpropyl]-tetrasulfide,TESPT,,,,,,,,,,,,,Extrusil,,,internal,,,,,,,,,,,,,,,,80.0,160.0,,,,,,,,False
US3873489A,Example 10,0.0,70.0,30.0,0.0,0.0,0.0,0.0,0.0,0.0,0.0,66.0,5.0,41.5,0.0,1.8,1.0,1.6,1.2,2.0,4.0,1.0,3.2,Benzthiazolyl-2-cyclohexylsulfenamide,CBS,Diphenylguanidine,DPG,Phenyl-α-naphthylamine,other,soluble,CV,naphthenic hydrocarbons,naphthenic,True,Bis-[3-triethoxysilylpropyl]-tetrasulfide,TESPT,ESBR,,,Buna Huls 1712,,Buna CB 10,,,,,,,Ultrasil VN 3,210.0,,internal,,,,,,,,,,,,,,,,80.0,145.0,,,,,,,,False
US3873489A,Example 11,100.0,0.0,0.0,0.0,0.0,0.0,0.0,0.0,0.0,0.0,79.1,0.9,2.0,0.0,2.5,0.0,1.6,1.2,2.0,5.0,2.5,3.2,Benzthiazolyl-2-cyclohexylsulfenamide,CBS,Diphenylguanidine,DPG,Phenyl-β-naphthylamine,other,soluble,CV,naphthenic hydrocarbons,naphthenic,False,Bis-[3-triethoxysilylpropyl]-tetrasulfide,TESPT,,,,,,,RSS1,,ISAF-LM,,,,Ultrasil VN 3,210.0,,internal,,,,,,,,,,,,,,,,80.0,145.0,,,,,,,,False
US3873489A,Example 12,0.0,70.0,30.0,0.0,0.0,0.0,0.0,0.0,0.0,37.5,37.5,2.5,41.5,0.0,3.0,0.0,1.6,1.2,2.0,4.0,1.0,3.2,Benzthiazolyl-2-cyclohexylsulfenamide,CBS,Diphenylguanidine,DPG,Phenyl-β-naphthylamine,other,soluble,CV,naphthenic hydrocarbons,naphthenic,True,Bis-[3-triethoxysilylpropyl]-tetrasulfide,TESPT,ESBR,,,Buna Huls 1712,,Buna CB 10,,,ISAF,,,,Ultrasil VN 3,210.0,,internal,,,,,,,,,,,,,,,,80.0,160.0,,,,,,,,False
US4482678A,Example 1,0.0,100.0,0.0,0.0,0.0,0.0,0.0,0.0,0.0,60.0,0.0,0.0,20.0,0.0,0.0,0.0,1.6,2.0,0.0,5.0,2.0,2.0,,,,,,,insoluble,CV,aromatic oil,TDAE,False,,,SSBR,24.0,39.0,,,,,,,,,,,,,,,,,,,,,,,,,,,,,,,,,,,,primary_accel_type_missing,,True
US4482678A,Example 2,0.0,100.0,0.0,0.0,0.0,0.0,0.0,0.0,0.0,60.0,0.0,0.0,20.0,0.0,0.0,0.0,1.6,2.0,0.0,5.0,2.0,2.0,,,,,,,insoluble,CV,aromatic oil,TDAE,False,,,SSBR,25.0,37.0,,,,,,,,,,,,,,,,,,,,,,,,,,,,,,,,,,,,primary_accel_type_missing,,True
US4482678A,Example 3,0.0,100.0,0.0,0.0,0.0,0.0,0.0,0.0,0.0,60.0,0.0,0.0,20.0,0.0,0.0,0.0,1.6,2.0,0.0,5.0,2.0,2.0,,,,,,,insoluble,CV,aromatic oil,TDAE,False,,,SSBR,26.0,40.0,,,,,,,,,,,,,,,,,,,,,,,,,,,,,,,,,,,,primary_accel_type_missing,,True
US4482678A,Example 4,0.0,96.0,4.0,0.0,0.0,0.0,0.0,0.0,0.0,60.0,0.0,0.0,20.0,0.0,0.0,0.0,1.6,2.0,0.0,5.0,2.0,2.0,,,,,,,insoluble,CV,aromatic oil,TDAE,False,,,SSBR,26.0,40.0,,50.0,linear butadiene polymer,,,,,,,,,,,,,,,,,,,,,,,,,,,,,,,,,primary_accel_type_missing,,True
US4482678A,Example 5,20.0,80.0,0.0,0.0,0.0,0.0,0.0,0.0,0.0,60.0,0.0,0.0,20.0,0.0,0.0,0.0,1.6,2.0,0.0,5.0,2.0,2.0,,,,,,,insoluble,CV,aromatic oil,TDAE,False,,,SSBR,24.0,39.0,,,,RSS1,,,,,,,,,,,,,,,,,,,,,,,,,,,,,,,,primary_accel_type_missing,,True
US4482678A,Example 6,20.0,76.8,3.2,0.0,0.0,0.0,0.0,0.0,0.0,60.0,0.0,0.0,20.0,0.0,0.0,0.0,1.6,2.0,0.0,5.0,2.0,2.0,,,,,,,insoluble,CV,aromatic oil,TDAE,False,,,SSBR,26.0,40.0,,50.0,linear butadiene polymer,,,,,,,,,,,,,,,,,,,,,,,,,,,,,,,,,primary_accel_type_missing,,True
US4482678A,Comparative Example 1,0.0,100.0,0.0,0.0,0.0,0.0,0.0,0.0,0.0,60.0,0.0,0.0,20.0,0.0,0.0,0.0,1.6,2.0,0.0,5.0,2.0,2.0,,,,,,,insoluble,CV,aromatic oil,TDAE,False,,,SSBR,23.0,20.0,,,,,,,,,,,,,,,,,,,,,,,,,,,,,,,,,,,,primary_accel_type_missing,,True
US4482678A,Comparative Example 2,0.0,100.0,0.0,0.0,0.0,0.0,0.0,0.0,0.0,60.0,0.0,0.0,20.0,0.0,0.0,0.0,1.6,2.0,0.0,5.0,2.0,2.0,,,,,,,insoluble,CV,aromatic oil,TDAE,False,,,SSBR,26.0,39.0,,,,,,,,,,,,,,,,,,,,,,,,,,,,,,,,,,,,primary_accel_type_missing,,True
US4574140A,Example 1,70.0,30.0,0.0,0.0,0.0,0.0,0.0,0.0,0.0,50.0,0.0,0.0,15.25,0.0,1.0,0.0,2.5,0.8,0.0,3.5,2.0,0.8,NOBS No. 1 (90% N‑oxydiethylene benzthiazole‑2‑sulfenamide + 10% benzothiazyl disulfide),other,,,Wingstay 100™,other,insoluble,SEV,Shellflex 212™,other,True,,,ESBR,,,,,,other,29.0,GPF,,,,,,,internal,29.0,,,,,,,,,,,,,,,140.0,,,1.0,140.0,,,,,False
US4574140A,Example 2,70.0,30.0,0.0,0.0,0.0,0.0,0.0,0.0,0.0,50.0,0.0,0.0,15.25,0.0,1.0,0.0,2.5,0.8,0.0,3.5,2.0,0.8,,,,,,,,CV,,,,,,ESBR,,,,,,,61.0,,,,,,,,Banbury,61.0,,,,,,,,,,,,,,,140.0,107.0,3.0,2.0,140.0,,,primary_accel_type_missing,,True
US4574140A,Example 3,70.0,30.0,0.0,0.0,0.0,0.0,0.0,0.0,0.0,50.0,0.0,0.0,15.25,0.0,1.0,0.0,2.5,0.8,0.0,3.5,2.0,0.8,NOBS No. 1 (90% N‑oxydiethylene benzthiazole‑2‑sulfenamide + 10% benzothiazyl disulfide),other,,,Wingstay 100™,other,insoluble,SEV,Shellflex 212™,other,True,,,ESBR,,,,,,,91.0,GPF,,,,,,,internal,91.0,,,,,,,,,,,,,,,140.0,,,1.0,140.0,,,,,False
US4383085A,29,50.0,50.0,0.0,0.0,0.0,0.0,0.0,0.0,0.0,50.0,0.0,0.0,10.0,0.0,1.0,0.0,2.0,0.55,0.3,4.0,2.0,0.8500000000000001,N-Oxydiethylene-2-benzothiazylsulfenamide,MBT,Dibenzothiazyl disulfide,MBTS,N-Phenyl-N'-isopropyl-p-phenylenediamine,6PPD,insoluble,CV,Aromatic oil,TDAE,False,,,SSBR,15.0,30.0,J,,,RSS1,,ISAF,,,,,,,,,,,,,,,,,21.1,,0.27,0.2,,,,,,,,,,,,True
US4616685A,Control 1,0.0,100.0,0.0,0.0,0.0,0.0,0.0,0.0,0.0,100.0,0.0,0.0,80.0,0.0,1.0,0.0,1.5,0.7,0.3,3.0,1.0,1.0,diphenylguanidine,DPG,dibenzothiazyl-disulfide,MBTS,N-phenyl-N'-isopropyl-p-phenylenediamine,6PPD,insoluble,CV,Aromatic processing oil,TDAE,,,,SSBR,23.5,,SBR 1500,,,,,ISAF,,,,,,,,,,,,,,,,,,,,,,,,,,,,,,,,False
US4616685A,Control 2,0.0,100.0,0.0,0.0,0.0,0.0,0.0,0.0,0.0,100.0,0.0,0.0,80.0,0.0,1.0,0.0,1.5,0.7,0.3,3.0,1.0,1.0,diphenylguanidine,DPG,dibenzothiazyl-disulfide,MBTS,N-phenyl-N'-isopropyl-p-phenylenediamine,6PPD,insoluble,CV,Aromatic processing oil,TDAE,,,,SSBR,35.0,,SBR (Styrene 35%),,,,,ISAF,,,,,,,,,,,,,,,,,,,,,,,,,,,,,,,,False
US4616685A,Example 1,0.0,100.0,0.0,0.0,0.0,0.0,0.0,0.0,0.0,100.0,0.0,0.0,60.0,0.0,1.0,0.0,1.5,0.7,0.3,3.0,1.0,1.0,diphenylguanidine,DPG,dibenzothiazyl-disulfide,MBTS,N-phenyl-N'-isopropyl-p-phenylenediamine,6PPD,insoluble,CV,Aromatic processing oil,TDAE,,,,SSBR,35.0,,SBR (Styrene 35%),,,,,ISAF,,,,,,,,,,,,,,,,,,,,,,,,,,,,,,,,False
US4616685A,Example 2,0.0,100.0,0.0,0.0,0.0,0.0,0.0,0.0,0.0,100.0,0.0,0.0,60.0,0.0,1.0,0.0,1.5,0.7,0.3,3.0,1.0,1.0,diphenylguanidine,DPG,dibenzothiazyl-disulfide,MBTS,N-phenyl-N'-isopropyl-p-phenylenediamine,6PPD,insoluble,CV,Aromatic processing oil,TDAE,,,,SSBR,35.0,,SBR (Styrene 35%),,,,,ISAF,,,,,,,,,,,,,,,,,,,,,,,,,,,,,,,,False
US4616685A,Control 3,0.0,100.0,0.0,0.0,0.0,0.0,0.0,0.0,0.0,100.0,0.0,0.0,80.0,0.0,1.0,0.0,1.5,0.7,0.3,3.0,1.0,1.0,diphenylguanidine,DPG,dibenzothiazyl-disulfide,MBTS,N-phenyl-N'-isopropyl-p-phenylenediamine,6PPD,insoluble,CV,Aromatic processing oil,TDAE,,,,SSBR,40.0,,SBR (Styrene 40%),,,,,ISAF,,,,,,,,,,,,,,,,,,,,,,,,,,,,,,,,False
US4616685A,Example 3,0.0,100.0,0.0,0.0,0.0,0.0,0.0,0.0,0.0,100.0,0.0,0.0,75.0,0.0,1.0,0.0,1.5,0.7,0.3,3.0,1.0,1.0,diphenylguanidine,DPG,dibenzothiazyl-disulfide,MBTS,N-phenyl-N'-isopropyl-p-phenylenediamine,6PPD,insoluble,CV,Aromatic processing oil,TDAE,,,,SSBR,40.0,,SBR (Styrene 40%),,,,,ISAF,,,,,,,,,,,,,,,,,,,,,,,,,,,,,,,,False
US4616685A,Example 4,0.0,100.0,0.0,0.0,0.0,0.0,0.0,0.0,0.0,100.0,0.0,0.0,50.0,0.0,1.0,0.0,1.5,0.7,0.3,3.0,1.0,1.0,diphenylguanidine,DPG,dibenzothiazyl-disulfide,MBTS,N-phenyl-N'-isopropyl-p-phenylenediamine,6PPD,insoluble,CV,Aromatic processing oil,TDAE,,,,SSBR,40.0,,SBR (Styrene 40%),,,,,ISAF,,,,,,,,,,,,,,,,,,,,,,,,,,,,,,,,False
US4616685A,Example 5,0.0,100.0,0.0,0.0,0.0,0.0,0.0,0.0,0.0,100.0,0.0,0.0,35.0,0.0,1.0,0.0,1.5,0.7,0.3,3.0,1.0,1.0,diphenylguanidine,DPG,dibenzothiazyl-disulfide,MBTS,N-phenyl-N'-isopropyl-p-phenylenediamine,6PPD,insoluble,CV,Aromatic processing oil,TDAE,,,,SSBR,40.0,,SBR (Styrene 40%),,,,,ISAF,,,,,,,,,,,,,,,,,,,,,,,,,,,,,,,,False
US4616685A,Example 6,0.0,100.0,0.0,0.0,0.0,0.0,0.0,0.0,0.0,100.0,0.0,0.0,50.0,0.0,1.0,0.0,1.5,0.7,0.3,3.0,1.0,1.0,diphenylguanidine,DPG,dibenzothiazyl-disulfide,MBTS,N-phenyl-N'-isopropyl-p-phenylenediamine,6PPD,insoluble,CV,Aromatic processing oil,TDAE,,,,SSBR,40.0,,SBR (Styrene 40%),,,,,ISAF,,,,,,,,,,,,,,,,,,,,,,,,,,,,,,,,False
US4616685A,Example 7,0.0,100.0,0.0,0.0,0.0,0.0,0.0,0.0,0.0,100.0,0.0,0.0,50.0,0.0,1.0,0.0,1.5,0.7,0.3,3.0,1.0,1.0,diphenylguanidine,DPG,dibenzothiazyl-disulfide,MBTS,N-phenyl-N'-isopropyl-p-phenylenediamine,6PPD,insoluble,CV,Aromatic processing oil,TDAE,,,,SSBR,40.0,,SBR (Styrene 40%),,,,,ISAF,,,,,,,,,,,,,,,,,,,,,,,,,,,,,,,,False
US4616685A,Example 8,0.0,100.0,0.0,0.0,0.0,0.0,0.0,0.0,0.0,100.0,0.0,0.0,50.0,0.0,1.0,0.0,1.5,0.7,0.3,3.0,1.0,1.0,diphenylguanidine,DPG,dibenzothiazyl-disulfide,MBTS,N-phenyl-N'-isopropyl-p-phenylenediamine,6PPD,insoluble,CV,Aromatic processing oil,TDAE,,,,SSBR,40.0,,SBR (Styrene 40%),,,,,ISAF,,,,,,,,,,,,,,,,,,,,,,,,,,,,,,,,False
US4616685A,Example 9,0.0,100.0,0.0,0.0,0.0,0.0,0.0,0.0,0.0,100.0,0.0,0.0,50.0,0.0,1.0,0.0,1.5,0.7,0.3,3.0,1.0,1.0,diphenylguanidine,DPG,dibenzothiazyl-disulfide,MBTS,N-phenyl-N'-isopropyl-p-phenylenediamine,6PPD,insoluble,CV,Aromatic processing oil,TDAE,,,,SSBR,40.0,,SBR (Styrene 40%),,,,,ISAF,,,,,,,,,,,,,,,,,,,,,,,,,,,,,,,,False
US4616685A,Control 4,0.0,100.0,0.0,0.0,0.0,0.0,0.0,0.0,0.0,100.0,0.0,0.0,80.0,0.0,1.0,0.0,1.5,0.7,0.3,3.0,1.0,1.0,diphenylguanidine,DPG,dibenzothiazyl-disulfide,MBTS,N-phenyl-N'-isopropyl-p-phenylenediamine,6PPD,insoluble,CV,Aromatic processing oil,TDAE,,,,SSBR,45.0,,SBR (Styrene 45%),,,,,ISAF,,,,,,,,,,,,,,,,,,,,,,,,,,,,,,,,False
US4616685A,Example 10,0.0,100.0,0.0,0.0,0.0,0.0,0.0,0.0,0.0,100.0,0.0,0.0,40.0,0.0,1.0,0.0,1.5,0.7,0.3,3.0,1.0,1.0,diphenylguanidine,DPG,dibenzothiazyl-disulfide,MBTS,N-phenyl-N'-isopropyl-p-phenylenediamine,6PPD,insoluble,CV,Aromatic processing oil,TDAE,,,,SSBR,45.0,,SBR (Styrene 45%),,,,,ISAF,,,,,,,,,,,,,,,,,,,,,,,,,,,,,,,,False
US4616685A,Example 11,0.0,80.0,0.0,0.0,0.0,20.0,0.0,0.0,0.0,100.0,0.0,0.0,50.0,0.0,1.0,0.0,1.5,0.7,0.3,3.0,1.0,1.0,diphenylguanidine,DPG,dibenzothiazyl-disulfide,MBTS,N-phenyl-N'-isopropyl-p-phenylenediamine,6PPD,insoluble,CV,Aromatic processing oil,TDAE,,,,SSBR,40.0,,SBR (Styrene 40%),,,,,ISAF,,,,,,,,,,,,,,,,,,,,,,,,,,,,,,,,False
US4616685A,Example 12,0.0,80.0,0.0,0.0,0.0,20.0,0.0,0.0,0.0,100.0,0.0,0.0,50.0,0.0,1.0,0.0,1.5,0.7,0.3,3.0,1.0,1.0,diphenylguanidine,DPG,dibenzothiazyl-disulfide,MBTS,N-phenyl-N'-isopropyl-p-phenylenediamine,6PPD,insoluble,CV,Aromatic processing oil,TDAE,,,,SSBR,40.0,,SBR (Styrene 40%),,,,,ISAF,,,,,,,,,,,,,,,,,,,,,,,,,,,,,,,,False
US4616685A,Example 13,0.0,80.0,0.0,20.0,0.0,0.0,0.0,0.0,0.0,100.0,0.0,0.0,50.0,0.0,1.0,0.0,1.5,0.7,0.3,3.0,1.0,1.0,diphenylguanidine,DPG,dibenzothiazyl-disulfide,MBTS,N-phenyl-N'-isopropyl-p-phenylenediamine,6PPD,insoluble,CV,Aromatic processing oil,TDAE,,,,SSBR,40.0,,SBR (Styrene 40%),,,,,ISAF,,,,,,,,,,,,,,,,,,,,,,,,,,,,,,,,False
US4675349A,A,30.0,30.0,40.0,0.0,0.0,0.0,0.0,0.0,0.0,60.0,0.0,0.0,15.0,0.0,1.0,2.0,1.8,1.0,0.0,3.0,2.0,1.0,sulfenamide accelerator,other,,,amine antioxidant,other,insoluble,,process oil,other,,,,,,,,93.0,,,,,,,,,,,Banbury,,,,,,,63.0,,,,,,,,,160.0,160.0,,2.0,160.0,104.4,,,,False
