Repository: aimclub/CoScientist

# Supplementary material: CoScientist demo, AAAI-27 Demonstrations

## Contents
- `prompt.txt`: the prompt given to CoScientist and to the opencode baseline (the baseline got one extra line naming the local dataset path).
- `prompt_followup.txt`: the second user turn in the CoScientist session, asking for MCP servers from the two methods that ran.
- `coscientist_report.md`: the report CoScientist generated from its research graph (English, run `tyre-main-2`).
- `coscientist_run_summary.md`: time per agent, tool calls, tokens, cost, graph size, hypotheses and verdicts.
- `opencode_report.md`: the report written by the opencode baseline on the same prompt and model (GLM-5.3).

File: docs/aaai27-demo/supplementary/dataset/tires_2.csv (part 11 of 32)
CN102656023B,W3,0.0,50.0,50.0,0.0,0.0,0.0,0.0,0.0,0.0,0.0,0.0,0.0,0.0,0.0,0.0,0.0,0.0,0.0,0.0,0.0,0.0,0.0,n-cyclohexyl-2-benzothiazole sulfenamide (CBS),CBS,diphenylguanidine (DPG),DPG,,,soluble,SEV,,,False,X50-S,TESPT,SSBR,,,,93.0,,,,N330,,,,ZEOSIL 1165,,,Banbury,,,,,,,,,,,,,,,,,150.0,30.0,2.0,,,,,,False
CN102656023B,F1,0.0,50.0,50.0,0.0,0.0,0.0,0.0,0.0,0.0,0.0,0.0,0.0,0.0,0.0,0.0,0.0,0.0,0.0,0.0,0.0,0.0,0.0,n-cyclohexyl-2-benzothiazole sulfenamide (CBS),CBS,diphenylguanidine (DPG),DPG,,,soluble,SEV,,,False,X50-S,TESPT,SSBR,,,,93.0,,,,N330,,,,ZEOSIL 1165,,,Banbury,,,,,,,,,,,,,,,,,150.0,30.0,2.0,,,,,,False
CN102656023B,F2,0.0,50.0,50.0,0.0,0.0,0.0,0.0,0.0,0.0,0.0,0.0,0.0,0.0,0.0,0.0,0.0,0.0,0.0,0.0,0.0,0.0,0.0,n-cyclohexyl-2-benzothiazole sulfenamide (CBS),CBS,diphenylguanidine (DPG),DPG,,,soluble,SEV,,,False,X50-S,TESPT,SSBR,,,,93.0,,,,N330,,,,ZEOSIL 1165,,,Banbury,,,,,,,,,,,,,,,,,150.0,30.0,2.0,,,,,,False
CN102656023B,F3,0.0,50.0,50.0,0.0,0.0,0.0,0.0,0.0,0.0,0.0,0.0,0.0,0.0,0.0,0.0,0.0,0.0,0.0,0.0,0.0,0.0,0.0,n-cyclohexyl-2-benzothiazole sulfenamide (CBS),CBS,diphenylguanidine (DPG),DPG,,,soluble,SEV,,,False,X50-S,TESPT,SSBR,,,,93.0,,,,N330,,,,ZEOSIL 1165,,,Banbury,,,,,,,,,,,,,,,,,150.0,30.0,2.0,,,,,,False
US4675349A,A+5 PHR 1.5 MMW PE,30.0,30.0,40.0,0.0,0.0,0.0,0.0,0.0,0.0,60.0,0.0,0.0,15.0,5.0,1.0,2.0,1.8,1.0,0.0,3.0,2.0,1.0,sulfenamide accelerator,other,,,amine antioxidant,other,insoluble,,process oil,other,,,,,,,,93.0,,,,,,,,,,,Banbury,,,,,,,66.0,,,,,,,,,160.0,160.0,,2.0,160.0,104.4,,,,False
US4675349A,A+10 PHR 1.5 MMW PE,30.0,30.0,40.0,0.0,0.0,0.0,0.0,0.0,0.0,60.0,0.0,0.0,15.0,10.0,1.0,2.0,1.8,1.0,0.0,3.0,2.0,1.0,sulfenamide accelerator,other,,,amine antioxidant,other,insoluble,,process oil,other,,,,,,,,93.0,,,,,,,,,,,Banbury,,,,,,,70.0,,,,,,,,,160.0,160.0,,2.0,160.0,104.4,,,,False
US4675349A,A+10 PHR 1.5 MMW PE+6 PHR Naphthenic Oil,30.0,30.0,40.0,0.0,0.0,0.0,0.0,0.0,0.0,60.0,0.0,0.0,21.0,10.0,1.0,2.0,1.8,1.0,0.0,3.0,2.0,1.0,sulfenamide accelerator,other,,,amine antioxidant,other,insoluble,,naphthenic process oil,naphthenic,,,,,,,,93.0,,,,,,,,,,,Banbury,,,,,,,66.0,,,,,,,,,160.0,160.0,,2.0,160.0,104.4,,,,False
US4675349A,A+10 PHR 1.5 MMW PE+12 PHR Naphthenic Oil,30.0,30.0,40.0,0.0,0.0,0.0,0.0,0.0,0.0,60.0,0.0,0.0,27.0,10.0,1.0,2.0,1.8,1.0,0.0,3.0,2.0,1.0,sulfenamide accelerator,other,,,amine antioxidant,other,insoluble,,naphthenic process oil,naphthenic,,,,,,,,93.0,,,,,,,,,,,Banbury,,,,,,,64.0,,,,,,,,,160.0,160.0,,2.0,160.0,104.4,,,,False
US4675349A,C,100.0,0.0,0.0,0.0,0.0,0.0,0.0,0.0,0.0,55.0,0.0,0.0,10.0,0.0,1.0,0.0,1.8,1.0,0.0,3.0,2.0,1.0,sulfenamide accelerator,other,,,amine antioxidants,other,soluble,,aromatic process oil,other,,,,,,,,,,,,,,,,,,,internal,,,,,,,,,,,,,,,,160.0,160.0,,2.0,160.0,104.4,,,,False
US4675349A,D,100.0,0.0,0.0,0.0,0.0,0.0,0.0,0.0,0.0,55.0,0.0,0.0,15.0,4.0,1.0,0.0,1.8,1.0,0.0,3.0,2.0,1.0,sulfenamide accelerator,other,,,amine antioxidants,other,soluble,,aromatic process oil,other,,,,,,,,,,,,,,,,,,,internal,,,,,,,,,,,,,,,,160.0,160.0,,2.0,160.0,104.4,,,,False
US4433094A,Example 1,0.0,100.0,0.0,0.0,0.0,0.0,0.0,0.0,0.0,0.0,0.0,0.0,0.0,0.0,0.0,0.0,0.0,0.0,0.0,0.0,0.0,0.0,N-oxydiethylene-2-benzothiazole sulfeneamide,MBT,di-2-benzothiazyldisulfide (NOCCELER),MBTS,N-phenyl-N'-isopropyl-p-phenylenediamine (OZONONE),6PPD,soluble,CV,,,False,,,SSBR,21.0,52.0,,,,,,ISAF,,,,,,,,60.0,,,,,,,,,21.08,,,,,,,,,,,,,,,False
US4433094A,Example 2,0.0,100.0,0.0,0.0,0.0,0.0,0.0,0.0,0.0,0.0,0.0,0.0,0.0,0.0,0.0,0.0,0.0,0.0,0.0,0.0,0.0,0.0,N-oxydiethylene-2-benzothiazole sulfeneamide,MBT,di-2-benzothiazyldisulfide (NOCCELER),MBTS,N-phenyl-N'-isopropyl-p-phenylenediamine (OZONONE),6PPD,soluble,CV,,,False,,,SSBR,20.5,50.0,,,,,,ISAF,,,,,,,,65.0,,,,,,,,,22.85,,,,,,,,,,,,,,,False
US4433094A,Example 3,0.0,100.0,0.0,0.0,0.0,0.0,0.0,0.0,0.0,0.0,0.0,0.0,0.0,0.0,0.0,0.0,0.0,0.0,0.0,0.0,0.0,0.0,N-oxydiethylene-2-benzothiazole sulfeneamide,MBT,di-2-benzothiazyldisulfide (NOCCELER),MBTS,N-phenyl-N'-isopropyl-p-phenylenediamine (OZONONE),6PPD,soluble,CV,,,False,,,SSBR,20.1,55.0,,,,,,ISAF,,,,,,,,65.0,,,,,,,,,22.07,,,,,,,,,,,,,,,False
US4433094A,Example 4,0.0,100.0,0.0,0.0,0.0,0.0,0.0,0.0,0.0,0.0,0.0,0.0,0.0,0.0,0.0,0.0,0.0,0.0,0.0,0.0,0.0,0.0,N-oxydiethylene-2-benzothiazole sulfeneamide,MBT,di-2-benzothiazyldisulfide (NOCCELER),MBTS,N-phenyl-N'-isopropyl-p-phenylenediamine (OZONONE),6PPD,soluble,CV,,,False,,,SSBR,12.0,63.0,,,,,,ISAF,,,,,,,,60.0,,,,,,,,,21.58,,,,,,,,,,,,,,,False
US4433094A,Example 5,0.0,100.0,0.0,0.0,0.0,0.0,0.0,0.0,0.0,0.0,0.0,0.0,0.0,0.0,0.0,0.0,0.0,0.0,0.0,0.0,0.0,0.0,N-oxydiethylene-2-benzothiazole sulfeneamide,MBT,di-2-benzothiazyldisulfide (NOCCELER),MBTS,N-phenyl-N'-isopropyl-p-phenylenediamine (OZONONE),6PPD,soluble,CV,,,False,,,SSBR,28.0,50.0,,,,,,ISAF,,,,,,,,63.0,,,,,,,,,24.62,,,,,,,,,,,,,,,False
US4433094A,Example 6,0.0,100.0,0.0,0.0,0.0,0.0,0.0,0.0,0.0,0.0,0.0,0.0,0.0,0.0,0.0,0.0,0.0,0.0,0.0,0.0,0.0,0.0,N-oxydiethylene-2-benzothiazole sulfeneamide,MBT,di-2-benzothiazyldisulfide (NOCCELER),MBTS,N-phenyl-N'-isopropyl-p-phenylenediamine (OZONONE),6PPD,soluble,CV,,,False,,,SSBR,17.0,65.0,,,,,,ISAF,,,,,,,,62.0,,,,,,,,,20.6,,,,,,,,,,,,,,,False
US4433094A,Example 7,0.0,100.0,0.0,0.0,0.0,0.0,0.0,0.0,0.0,0.0,0.0,0.0,0.0,0.0,0.0,0.0,0.0,0.0,0.0,0.0,0.0,0.0,N-oxydiethylene-2-benzothiazole sulfeneamide,MBT,di-2-benzothiazyldisulfide (NOCCELER),MBTS,N-phenyl-N'-isopropyl-p-phenylenediamine (OZONONE),6PPD,soluble,CV,,,False,,,SSBR,15.0,68.0,,,,,,ISAF,,,,,,,,62.0,,,,,,,,,20.7,,,,,,,,,,,,,,,False
US4433094A,Example 8,0.0,100.0,0.0,0.0,0.0,0.0,0.0,0.0,0.0,0.0,0.0,0.0,0.0,0.0,0.0,0.0,0.0,0.0,0.0,0.0,0.0,0.0,N-oxydiethylene-2-benzothiazole sulfeneamide,MBT,di-2-benzothiazyldisulfide (NOCCELER),MBTS,N-phenyl-N'-isopropyl-p-phenylenediamine (OZONONE),6PPD,soluble,CV,,,False,,,SSBR,13.0,46.0,,,,,,ISAF,,,,,,,,58.0,,,,,,,,,21.38,,,,,,,,,,,,,,,False
US4433094A,Example 9,0.0,100.0,0.0,0.0,0.0,0.0,0.0,0.0,0.0,0.0,0.0,0.0,0.0,0.0,0.0,0.0,0.0,0.0,0.0,0.0,0.0,0.0,N-oxydiethylene-2-benzothiazole sulfeneamide,MBT,di-2-benzothiazyldisulfide (NOCCELER),MBTS,N-phenyl-N'-isopropyl-p-phenylenediamine (OZONONE),6PPD,soluble,CV,,,False,,,SSBR,20.0,61.0,,,,,,ISAF,,,,,,,,62.0,,,,,,,,,23.14,,,,,,,,,,,,,,,False
US4433094A,Example 10,0.0,100.0,0.0,0.0,0.0,0.0,0.0,0.0,0.0,0.0,0.0,0.0,0.0,0.0,0.0,0.0,0.0,0.0,0.0,0.0,0.0,0.0,N-oxydiethylene-2-benzothiazole sulfeneamide,MBT,di-2-benzothiazyldisulfide (NOCCELER),MBTS,N-phenyl-N'-isopropyl-p-phenylenediamine (OZONONE),6PPD,soluble,CV,,,False,,,SSBR,20.0,53.0,,,,,,ISAF,,,,,,,,60.0,,,,,,,,,23.64,,,,,,,,,,,,,,,False
US4433094A,Example 11,0.0,100.0,0.0,0.0,0.0,0.0,0.0,0.0,0.0,0.0,0.0,0.0,0.0,0.0,0.0,0.0,0.0,0.0,0.0,0.0,0.0,0.0,N-oxydiethylene-2-benzothiazole sulfeneamide,MBT,di-2-benzothiazyldisulfide (NOCCELER),MBTS,N-phenyl-N'-isopropyl-p-phenylenediamine (OZONONE),6PPD,soluble,CV,,,False,,,SSBR,20.0,53.0,,,,,,ISAF,,,,,,,,60.0,,,,,,,,,25.11,,,,,,,,,,,,,,,False
US4433094A,Example 12,0.0,100.0,0.0,0.0,0.0,0.0,0.0,0.0,0.0,0.0,0.0,0.0,0.0,0.0,0.0,0.0,0.0,0.0,0.0,0.0,0.0,0.0,N-oxydiethylene-2-benzothiazole sulfeneamide,MBT,di-2-benzothiazyldisulfide (NOCCELER),MBTS,N-phenyl-N'-isopropyl-p-phenylenediamine (OZONONE),6PPD,soluble,CV,,,False,,,SSBR,20.0,53.0,,,,,,ISAF,,,,,,,,59.0,,,,,,,,,22.07,,,,,,,,,,,,,,,False
US4433094A,Example 13,0.0,100.0,0.0,0.0,0.0,0.0,0.0,0.0,0.0,0.0,0.0,0.0,0.0,0.0,0.0,0.0,0.0,0.0,0.0,0.0,0.0,0.0,N-oxydiethylene-2-benzothiazole sulfeneamide,MBT,di-2-benzothiazyldisulfide (NOCCELER),MBTS,N-phenyl-N'-isopropyl-p-phenylenediamine (OZONONE),6PPD,soluble,CV,,,False,,,SSBR,20.0,55.0,,,,,,ISAF,,,,,,,,59.0,,,,,,,,,21.38,,,,,,,,,,,,,,,False
US4433094A,Example 14,0.0,100.0,0.0,0.0,0.0,0.0,0.0,0.0,0.0,0.0,0.0,0.0,0.0,0.0,0.0,0.0,0.0,0.0,0.0,0.0,0.0,0.0,N-oxydiethylene-2-benzothiazole sulfeneamide,MBT,di-2-benzothiazyldisulfide (NOCCELER),MBTS,N-phenyl-N'-isopropyl-p-phenylenediamine (OZONONE),6PPD,soluble,CV,,,False,,,SSBR,20.0,54.0,,,,,,ISAF,,,,,,,,59.0,,,,,,,,,22.56,,,,,,,,,,,,,,,False
US4433094A,Example 15,0.0,100.0,0.0,0.0,0.0,0.0,0.0,0.0,0.0,0.0,0.0,0.0,0.0,0.0,0.0,0.0,0.0,0.0,0.0,0.0,0.0,0.0,N-oxydiethylene-2-benzothiazole sulfeneamide,MBT,di-2-benzothiazyldisulfide (NOCCELER),MBTS,N-phenyl-N'-isopropyl-p-phenylenediamine (OZONONE),6PPD,soluble,CV,,,False,,,SSBR,20.0,55.0,,,,,,ISAF,,,,,,,,50.0,,,,,,,,,24.82,,,,,,,,,,,,,,,False
US4433094A,Example 16,0.0,100.0,0.0,0.0,0.0,0.0,0.0,0.0,0.0,0.0,0.0,0.0,0.0,0.0,0.0,0.0,0.0,0.0,0.0,0.0,0.0,0.0,N-oxydiethylene-2-benzothiazole sulfeneamide,MBT,di-2-benzothiazyldisulfide (NOCCELER),MBTS,N-phenyl-N'-isopropyl-p-phenylenediamine (OZONONE),6PPD,soluble,CV,,,False,,,SSBR,21.0,56.0,,,,,,ISAF,,,,,,,,69.0,,,,,,,,,23.05,,,,,,,,,,,,,,,False
US4433094A,Example 17,0.0,100.0,0.0,0.0,0.0,0.0,0.0,0.0,0.0,0.0,0.0,0.0,0.0,0.0,0.0,0.0,0.0,0.0,0.0,0.0,0.0,0.0,N-oxydiethylene-2-benzothiazole sulfeneamide,MBT,di-2-benzothiazyldisulfide (NOCCELER),MBTS,N-phenyl-N'-isopropyl-p-phenylenediamine (OZONONE),6PPD,soluble,CV,,,False,,,SSBR,21.0,56.0,,,,,,ISAF,,,,,,,,46.0,,,,,,,,,23.34,,,,,,,,,,,,,,,False
US4433094A,Example 18,0.0,100.0,0.0,0.0,0.0,0.0,0.0,0.0,0.0,0.0,0.0,0.0,0.0,0.0,0.0,0.0,0.0,0.0,0.0,0.0,0.0,0.0,N-oxydiethylene-2-benzothiazole sulfeneamide,MBT,di-2-benzothiazyldisulfide (NOCCELER),MBTS,N-phenyl-N'-isopropyl-p-phenylenediamine (OZONONE),6PPD,soluble,CV,,,False,,,SSBR,20.0,57.0,,,,,,ISAF,,,,,,,,85.0,,,,,,,,,20.99,,,,,,,,,,,,,,,False
US4433094A,Example 19,0.0,100.0,0.0,0.0,0.0,0.0,0.0,0.0,0.0,0.0,0.0,0.0,0.0,0.0,0.0,0.0,0.0,0.0,0.0,0.0,0.0,0.0,N-oxydiethylene-2-benzothiazole sulfeneamide,MBT,di-2-benzothiazyldisulfide (NOCCELER),MBTS,N-phenyl-N'-isopropyl-p-phenylenediamine (OZONONE),6PPD,soluble,CV,,,False,,,SSBR,20.0,55.0,,,,,,ISAF,,,,,,,,51.0,,,,,,,,,22.85,,,,,,,,,,,,,,,False
US4433094A,Example 20,0.0,100.0,0.0,0.0,0.0,0.0,0.0,0.0,0.0,0.0,0.0,0.0,0.0,0.0,0.0,0.0,0.0,0.0,0.0,0.0,0.0,0.0,N-oxydiethylene-2-benzothiazole sulfeneamide,MBT,di-2-benzothiazyldisulfide (NOCCELER),MBTS,N-phenyl-N'-isopropyl-p-phenylenediamine (OZONONE),6PPD,soluble,CV,,,False,,,SSBR,20.0,54.0,,,,,,ISAF,,,,,,,,67.0,,,,,,,,,23.93,,,,,,,,,,,,,,,False
US4433094A,Example 21,0.0,100.0,0.0,0.0,0.0,0.0,0.0,0.0,0.0,0.0,0.0,0.0,0.0,0.0,0.0,0.0,0.0,0.0,0.0,0.0,0.0,0.0,N-oxydiethylene-2-benzothiazole sulfeneamide,MBT,di-2-benzothiazyldisulfide (NOCCELER),MBTS,N-phenyl-N'-isopropyl-p-phenylenediamine (OZONONE),6PPD,soluble,CV,,,False,,,SSBR,20.0,53.0,,,,,,ISAF,,,,,,,,72.0,,,,,,,,,23.73,,,,,,,,,,,,,,,False
US4433094A,Example 22,0.0,100.0,0.0,0.0,0.0,0.0,0.0,0.0,0.0,0.0,0.0,0.0,0.0,0.0,0.0,0.0,0.0,0.0,0.0,0.0,0.0,0.0,N-oxydiethylene-2-benzothiazole sulfeneamide,MBT,di-2-benzothiazyldisulfide (NOCCELER),MBTS,N-phenyl-N'-isopropyl-p-phenylenediamine (OZONONE),6PPD,soluble,CV,,,False,,,SSBR,20.0,54.0,,,,,,ISAF,,,,,,,,58.0,,,,,,,,,20.11,,,,,,,,,,,,,,,False
US4433094A,Example 23,0.0,100.0,0.0,0.0,0.0,0.0,0.0,0.0,0.0,0.0,0.0,0.0,0.0,0.0,0.0,0.0,0.0,0.0,0.0,0.0,0.0,0.0,N-oxydiethylene-2-benzothiazole sulfeneamide,MBT,di-2-benzothiazyldisulfide (NOCCELER),MBTS,N-phenyl-N'-isopropyl-p-phenylenediamine (OZONONE),6PPD,soluble,CV,,,False,,,SSBR,20.0,55.0,,,,,,ISAF,,,,,,,,60.0,,,,,,,,,20.4,,,,,,,,,,,,,,,False
US4433094A,Example 24,0.0,100.0,0.0,0.0,0.0,0.0,0.0,0.0,0.0,0.0,0.0,0.0,0.0,0.0,0.0,0.0,0.0,0.0,0.0,0.0,0.0,0.0,N-oxydiethylene-2-benzothiazole sulfeneamide,MBT,di-2-benzothiazyldisulfide (NOCCELER),MBTS,N-phenyl-N'-isopropyl-p-phenylenediamine (OZONONE),6PPD,soluble,CV,,,False,,,SSBR,21.0,56.0,,,,,,ISAF,,,,,,,,60.0,,,,,,,,,24.72,,,,,,,,,,,,,,,False
US4433094A,Example 25,0.0,100.0,0.0,0.0,0.0,0.0,0.0,0.0,0.0,0.0,0.0,0.0,0.0,0.0,0.0,0.0,0.0,0.0,0.0,0.0,0.0,0.0,N-oxydiethylene-2-benzothiazole sulfeneamide,MBT,di-2-benzothiazyldisulfide (NOCCELER),MBTS,N-phenyl-N'-isopropyl-p-phenylenediamine (OZONONE),6PPD,soluble,CV,,,False,,,SSBR,21.2,53.0,,,,,,ISAF,,,,,,,,63.0,,,,,,,,,23.44,,,,,,,,,,,,,,,False
US4433094A,Comparative Example 26,0.0,100.0,0.0,0.0,0.0,0.0,0.0,0.0,0.0,0.0,0.0,0.0,0.0,0.0,0.0,0.0,0.0,0.0,0.0,0.0,0.0,0.0,N-oxydiethylene-2-benzothiazole sulfeneamide,MBT,di-2-benzothiazyldisulfide (NOCCELER),MBTS,N-phenyl-N'-isopropyl-p-phenylenediamine (OZONONE),6PPD,soluble,CV,,,False,,,SSBR,9.5,66.0,,,,,,ISAF,,,,,,,,67.0,,,,,,,,,19.52,,,,,,,,,,,,,,,False
US4433094A,Comparative Example 27,0.0,100.0,0.0,0.0,0.0,0.0,0.0,0.0,0.0,0.0,0.0,0.0,0.0,0.0,0.0,0.0,0.0,0.0,0.0,0.0,0.0,0.0,N-oxydiethylene-2-benzothiazole sulfeneamide,MBT,di-2-benzothiazyldisulfide (NOCCELER),MBTS,N-phenyl-N'-isopropyl-p-phenylenediamine (OZONONE),6PPD,soluble,CV,,,False,,,SSBR,32.0,43.0,,,,,,ISAF,,,,,,,,69.0,,,,,,,,,23.64,,,,,,,,,,,,,,,False
US4433094A,Example 28,0.0,100.0,0.0,0.0,0.0,0.0,0.0,0.0,0.0,0.0,0.0,0.0,0.0,0.0,0.0,0.0,0.0,0.0,0.0,0.0,0.0,0.0,N-oxydiethylene-2-benzothiazole sulfeneamide,MBT,di-2-benzothiazyldisulfide (NOCCELER),MBTS,N-phenyl-N'-isopropyl-p-phenylenediamine (OZONONE),6PPD,soluble,CV,,,False,,,SSBR,15.0,69.0,,,,,,ISAF,,,,,,,,60.0,,,,,,,,,18.93,,,,,,,,,,,,,,,False
US4433094A,Comparative Example 35,0.0,100.0,0.0,0.0,0.0,0.0,0.0,0.0,0.0,0.0,0.0,0.0,0.0,0.0,0.0,0.0,0.0,0.0,0.0,0.0,0.0,0.0,N-oxydiethylene-2-benzothiazole sulfeneamide,MBT,di-2-benzothiazyldisulfide (NOCCELER),MBTS,N-phenyl-N'-isopropyl-p-phenylenediamine (OZONONE),6PPD,soluble,CV,,,False,,,SSBR,25.0,38.0,,,,,,ISAF,,,,,,,,60.0,,,,,,,,,23.54,,,,,,,,,,,,,,,False
US4433094A,Comparative Example 30,0.0,100.0,0.0,0.0,0.0,0.0,0.0,0.0,0.0,0.0,0.0,0.0,0.0,0.0,0.0,0.0,0.0,0.0,0.0,0.0,0.0,0.0,N-oxydiethylene-2-benzothiazole sulfeneamide,MBT,di-2-benzothiazyldisulfide (NOCCELER),MBTS,N-phenyl-N'-isopropyl-p-phenylenediamine (OZONONE),6PPD,soluble,CV,,,False,,,SSBR,14.0,85.0,,,,,,ISAF,,,,,,,,61.0,,,,,,,,,18.73,,,,,,,,,,,,,,,False
US4433094A,Comparative Example 31,0.0,100.0,0.0,0.0,0.0,0.0,0.0,0.0,0.0,0.0,0.0,0.0,0.0,0.0,0.0,0.0,0.0,0.0,0.0,0.0,0.0,0.0,N-oxydiethylene-2-benzothiazole sulfeneamide,MBT,di-2-benzothiazyldisulfide (NOCCELER),MBTS,N-phenyl-N'-isopropyl-p-phenylenediamine (OZONONE),6PPD,soluble,CV,,,False,,,SSBR,13.0,41.0,,,,,,ISAF,,,,,,,,56.0,,,,,,,,,22.07,,,,,,,,,,,,,,,False
US4433094A,Comparative Example 32,0.0,100.0,0.0,0.0,0.0,0.0,0.0,0.0,0.0,0.0,0.0,0.0,0.0,0.0,0.0,0.0,0.0,0.0,0.0,0.0,0.0,0.0,N-oxydiethylene-2-benzothiazole sulfeneamide,MBT,di-2-benzothiazyldisulfide (NOCCELER),MBTS,N-phenyl-N'-isopropyl-p-phenylenediamine (OZONONE),6PPD,soluble,CV,,,False,,,SSBR,23.0,63.0,,,,,,ISAF,,,,,,,,60.0,,,,,,,,,23.34,,,,,,,,,,,,,,,False
US4433094A,Comparative Example 33,0.0,100.0,0.0,0.0,0.0,0.0,0.0,0.0,0.0,0.0,0.0,0.0,0.0,0.0,0.0,0.0,0.0,0.0,0.0,0.0,0.0,0.0,N-oxydiethylene-2-benzothiazole sulfeneamide,MBT,di-2-benzothiazyldisulfide (NOCCELER),MBTS,N-phenyl-N'-isopropyl-p-phenylenediamine (OZONONE),6PPD,soluble,CV,,,False,,,SSBR,21.0,55.0,,,,,,ISAF,,,,,,,,66.0,,,,,,,,,18.54,,,,,,,,,,,,,,,False
US4433094A,Comparative Example 34,0.0,100.0,0.0,0.0,0.0,0.0,0.0,0.0,0.0,0.0,0.0,0.0,0.0,0.0,0.0,0.0,0.0,0.0,0.0,0.0,0.0,0.0,N-oxydiethylene-2-benzothiazole sulfeneamide,MBT,di-2-benzothiazyldisulfide (NOCCELER),MBTS,N-phenyl-N'-isopropyl-p-phenylenediamine (OZONONE),6PPD,soluble,CV,,,False,,,SSBR,20.0,56.0,,,,,,ISAF,,,,,,,,60.0,,,,,,,,,18.73,,,,,,,,,,,,,,,False
US4433094A,Comparative Example 36,0.0,100.0,0.0,0.0,0.0,0.0,0.0,0.0,0.0,0.0,0.0,0.0,0.0,0.0,0.0,0.0,0.0,0.0,0.0,0.0,0.0,0.0,N-oxydiethylene-2-benzothiazole sulfeneamide,MBT,di-2-benzothiazyldisulfide (NOCCELER),MBTS,N-phenyl-N'-isopropyl-p-phenylenediamine (OZONONE),6PPD,soluble,CV,,,False,,,SSBR,18.0,58.0,,,,,,ISAF,,,,,,,,60.0,,,,,,,,,17.46,,,,,,,,,,,,,,,False
US4433094A,Control 37,0.0,100.0,0.0,0.0,0.0,0.0,0.0,0.0,0.0,0.0,0.0,0.0,0.0,0.0,0.0,0.0,0.0,0.0,0.0,0.0,0.0,0.0,N-oxydiethylene-2-benzothiazole sulfeneamide,MBT,di-2-benzothiazyldisulfide (NOCCELER),MBTS,N-phenyl-N'-isopropyl-p-phenylenediamine (OZONONE),6PPD,soluble,CV,,,False,,,SSBR,23.5,19.0,,,,,,ISAF,,,,,,,,52.0,,,,,,,,,22.56,,,,,,,,,,,,,,,False
US4433094A,Comparative Example 38,0.0,100.0,0.0,0.0,0.0,0.0,0.0,0.0,0.0,0.0,0.0,0.0,0.0,0.0,0.0,0.0,0.0,0.0,0.0,0.0,0.0,0.0,N-oxydiethylene-2-benzothiazolesulfeneamide,MBT,di-2-benzothiazylsulfide,MBTS,N-phenyl-N'-isopropyl-p-phenylenediamine,6PPD,soluble,CV,aromatic oil,TDAE,False,,,SSBR,20.0,57.0,,,,,,HAF,,,,,,,,,,,,,,,,,23.83,,,,,,,,,,,,,,,False
US4433094A,Example 39,0.0,100.0,0.0,0.0,0.0,0.0,0.0,0.0,0.0,0.0,0.0,0.0,0.0,0.0,0.0,0.0,0.0,0.0,0.0,0.0,0.0,0.0,N-oxydiethylene-2-benzothiazolesulfeneamide,MBT,di-2-benzothiazylsulfide,MBTS,N-phenyl-N'-isopropyl-p-phenylenediamine,6PPD,soluble,CV,aromatic oil,TDAE,False,,,SSBR,20.0,57.0,,,,,,HAF,,,,,,,,,,,,,,,,,23.93,,,,,,,,,,,,,,,False
US4433094A,Example 40,0.0,100.0,0.0,0.0,0.0,0.0,0.0,0.0,0.0,0.0,0.0,0.0,0.0,0.0,0.0,0.0,0.0,0.0,0.0,0.0,0.0,0.0,N-oxydiethylene-2-benzothiazolesulfeneamide,MBT,di-2-benzothiazylsulfide,MBTS,N-phenyl-N'-isopropyl-p-phenylenediamine,6PPD,soluble,CV,aromatic oil,TDAE,False,,,SSBR,20.0,57.0,,,,,,HAF,,,,,,,,,,,,,,,,,22.36,,,,,,,,,,,,,,,False
US4433094A,Example 41,0.0,100.0,0.0,0.0,0.0,0.0,0.0,0.0,0.0,0.0,0.0,0.0,0.0,0.0,0.0,0.0,0.0,0.0,0.0,0.0,0.0,0.0,N-oxydiethylene-2-benzothiazolesulfeneamide,MBT,di-2-benzothiazylsulfide,MBTS,N-phenyl-N'-isopropyl-p-phenylenediamine,6PPD,soluble,CV,aromatic oil,TDAE,False,,,SSBR,20.0,57.0,,,,,,HAF,,,,,,,,,,,,,,,,,23.05,,,,,,,,,,,,,,,False
US4433094A,Example 42,0.0,100.0,0.0,0.0,0.0,0.0,0.0,0.0,0.0,0.0,0.0,0.0,0.0,0.0,0.0,0.0,0.0,0.0,0.0,0.0,0.0,0.0,N-oxydiethylene-2-benzothiazolesulfeneamide,MBT,di-2-benzothiazylsulfide,MBTS,N-phenyl-N'-isopropyl-p-phenylenediamine,6PPD,soluble,CV,aromatic oil,TDAE,False,,,SSBR,20.0,57.0,,,,,,HAF,,,,,,,,,,,,,,,,,20.69,,,,,,,,,,,,,,,False
US4433094A,Comparative Example 43,0.0,100.0,0.0,0.0,0.0,0.0,0.0,0.0,0.0,0.0,0.0,0.0,0.0,0.0,0.0,0.0,0.0,0.0,0.0,0.0,0.0,0.0,N-oxydiethylene-2-benzothiazolesulfeneamide,MBT,di-2-benzothiazylsulfide,MBTS,N-phenyl-N'-isopropyl-p-phenylenediamine,6PPD,soluble,CV,aromatic oil,TDAE,False,,,SSBR,20.0,57.0,,,,,,HAF,,,,,,,,,,,,,,,,,25.01,,,,,,,,,,,,,,,False
US4433094A,Example 44,0.0,100.0,0.0,0.0,0.0,0.0,0.0,0.0,0.0,0.0,0.0,0.0,0.0,0.0,0.0,0.0,0.0,0.0,0.0,0.0,0.0,0.0,N-oxydiethylene-2-benzothiazolesulfeneamide,MBT,di-2-benzothiazylsulfide,MBTS,N-phenyl-N'-isopropyl-p-phenylenediamine,6PPD,soluble,CV,aromatic oil,TDAE,False,,,SSBR,20.0,57.0,,,,,,HAF,,,,,,,,,,,,,,,,,24.03,,,,,,,,,,,,,,,False
US4433094A,Example 45,0.0,100.0,0.0,0.0,0.0,0.0,0.0,0.0,0.0,0.0,0.0,0.0,0.0,0.0,0.0,0.0,0.0,0.0,0.0,0.0,0.0,0.0,N-oxydiethylene-2-benzothiazolesulfeneamide,MBT,di-2-benzothiazylsulfide,MBTS,N-phenyl-N'-isopropyl-p-phenylenediamine,6PPD,soluble,CV,aromatic oil,TDAE,False,,,SSBR,20.0,57.0,,,,,,HAF,,,,,,,,,,,,,,,,,23.73,,,,,,,,,,,,,,,False
US4433094A,Example 46,0.0,100.0,0.0,0.0,0.0,0.0,0.0,0.0,0.0,0.0,0.0,0.0,0.0,0.0,0.0,0.0,0.0,0.0,0.0,0.0,0.0,0.0,N-oxydiethylene-2-benzothiazolesulfeneamide,MBT,di-2-benzothiazylsulfide,MBTS,N-phenyl-N'-isopropyl-p-phenylenediamine,6PPD,soluble,CV,aromatic oil,TDAE,False,,,SSBR,20.0,57.0,,,,,,HAF,,,,,,,,,,,,,,,,,23.63,,,,,,,,,,,,,,,False
US4433094A,Example 47,0.0,100.0,0.0,0.0,0.0,0.0,0.0,0.0,0.0,0.0,0.0,0.0,0.0,0.0,0.0,0.0,0.0,0.0,0.0,0.0,0.0,0.0,Nobs,MBT,DM,MBTS,810 NA,6PPD,soluble,CV,aromatic oil,TDAE,False,,,SSBR,20.0,57.0,,,,,,N-339,,,,,,,,,,,,,,,,,21.38,,,,,,,,,,,,,,,False
US4433094A,Example 48,0.0,100.0,0.0,0.0,0.0,0.0,0.0,0.0,0.0,0.0,0.0,0.0,0.0,0.0,0.0,0.0,0.0,0.0,0.0,0.0,0.0,0.0,Nobs,MBT,DM,MBTS,810 NA,6PPD,soluble,CV,aromatic oil,TDAE,False,,,SSBR,20.0,57.0,,,,,,N-339,,,,,,,,,,,,,,,,,21.09,,,,,,,,,,,,,,,False
US4433094A,Example 49,0.0,100.0,0.0,0.0,0.0,0.0,0.0,0.0,0.0,0.0,0.0,0.0,0.0,0.0,0.0,0.0,0.0,0.0,0.0,0.0,0.0,0.0,Nobs,MBT,DM,MBTS,810 NA,6PPD,soluble,CV,aromatic oil,TDAE,False,,,SSBR,20.0,57.0,,,,,,N-339,,,,,,,,,,,,,,,,,20.6,,,,,,,,,,,,,,,False
US4433094A,Example 50,0.0,100.0,0.0,0.0,0.0,0.0,0.0,0.0,0.0,0.0,0.0,0.0,0.0,0.0,0.0,0.0,0.0,0.0,0.0,0.0,0.0,0.0,Nobs,MBT,DM,MBTS,810 NA,6PPD,soluble,CV,aromatic oil,TDAE,False,,,SSBR,20.0,57.0,,,,,,N-339,,,,,,,,,,,,,,,,,21.68,,,,,,,,,,,,,,,False
US4433094A,Example 51,0.0,100.0,0.0,0.0,0.0,0.0,0.0,0.0,0.0,0.0,0.0,0.0,0.0,0.0,0.0,0.0,0.0,0.0,0.0,0.0,0.0,0.0,Nobs,MBT,DM,MBTS,810 NA,6PPD,soluble,CV,aromatic oil,TDAE,False,,,SSBR,20.0,57.0,,,,,,N-339,,,,,,,,,,,,,,,,,21.87,,,,,,,,,,,,,,,False
US4433094A,Example 52,0.0,100.0,0.0,0.0,0.0,0.0,0.0,0.0,0.0,0.0,0.0,0.0,0.0,0.0,0.0,0.0,0.0,0.0,0.0,0.0,0.0,0.0,Nobs,MBT,DM,MBTS,810 NA,6PPD,soluble,CV,aromatic oil,TDAE,False,,,SSBR,20.0,57.0,,,,RSS3,,N-339,,,,,,,,,,,,,,,,,23.05,,,,,,,,,,,,,,,False
US4433094A,Example 53,0.0,100.0,0.0,0.0,0.0,0.0,0.0,0.0,0.0,0.0,0.0,0.0,0.0,0.0,0.0,0.0,0.0,0.0,0.0,0.0,0.0,0.0,Nobs,MBT,DM,MBTS,810 NA,6PPD,soluble,CV,aromatic oil,TDAE,False,,,SSBR,20.0,57.0,,,,SMR20,,N-339,,,,,,,,,,,,,,,,,22.36,,,,,,,,,,,,,,,False
US4433094A,Example 54,0.0,100.0,0.0,0.0,0.0,0.0,0.0,0.0,0.0,0.0,0.0,0.0,0.0,0.0,0.0,0.0,0.0,0.0,0.0,0.0,0.0,0.0,Nobs,MBT,DM,MBTS,810 NA,6PPD,soluble,CV,aromatic oil,TDAE,False,,,SSBR,20.0,57.0,,,,SMR20,,N-339,,,,,,,,,,,,,,,,,22.85,,,,,,,,,,,,,,,False
US4433094A,Example 56,0.0,100.0,0.0,0.0,0.0,0.0,0.0,0.0,0.0,0.0,0.0,0.0,0.0,0.0,0.0,0.0,0.0,0.0,0.0,0.0,0.0,0.0,Nobs,MBT,DM,MBTS,810 NA,6PPD,soluble,CV,aromatic oil,TDAE,False,,,SSBR,20.0,57.0,,,,SMR20,,N-339,,,,,,,,,,,,,,,,,20.79,,,,,,,,,,,,,,,False
US4433094A,Example 57,0.0,100.0,0.0,0.0,0.0,0.0,0.0,0.0,0.0,0.0,0.0,0.0,0.0,0.0,0.0,0.0,0.0,0.0,0.0,0.0,0.0,0.0,Nobs,MBT,DM,MBTS,810 NA,6PPD,soluble,CV,aromatic oil,TDAE,False,,,SSBR,20.0,57.0,,,,SMR20,,N-339,,,,,,,,,,,,,,,,,19.71,,,,,,,,,,,,,,,False
US4647614A,Example 1,0.0,0.0,100.0,0.0,0.0,0.0,0.0,0.0,0.0,60.0,0.0,0.0,20.0,0.0,0.0,0.0,1.5,2.0,0.0,5.0,2.0,2.0,Vulcanization accelerator,other,,,,,insoluble,CV,Aromatic oil,other,False,,,,,,,,,,,Carbon black (not further specified),,,,,,,,,,,,,,,,,,,,0.127,,,,150.0,30.0,,,,,,,True
US4647614A,Example 2,0.0,0.0,100.0,0.0,0.0,0.0,0.0,0.0,0.0,60.0,0.0,0.0,20.0,0.0,0.0,0.0,1.5,2.0,0.0,5.0,2.0,2.0,Vulcanization accelerator,other,,,,,insoluble,CV,Aromatic oil,other,False,,,,,,,,,,,Carbon black (not further specified),,,,,,,,,,,,,,,,,,,,0.126,,,,150.0,30.0,,,,,,,True
US4647614A,Example 3,0.0,0.0,100.0,0.0,0.0,0.0,0.0,0.0,0.0,60.0,0.0,0.0,20.0,0.0,0.0,0.0,1.5,2.0,0.0,5.0,2.0,2.0,Vulcanization accelerator,other,,,,,insoluble,CV,Aromatic oil,other,False,,,,,,,,,,,Carbon black (not further specified),,,,,,,,,,,,,,,,,,,,0.126,,,,150.0,30.0,,,,,,,True
US4647614A,Example 4,0.0,100.0,0.0,0.0,0.0,0.0,0.0,0.0,0.0,60.0,0.0,0.0,20.0,0.0,0.0,0.0,1.5,2.0,0.0,5.0,2.0,2.0,Vulcanization accelerator,other,,,,,insoluble,CV,Aromatic oil,other,False,,,SSBR,18.0,51.0,,,,,,Carbon black (not further specified),,,,,,,,,,,,,,,,,,,,0.124,,,,150.0,30.0,,,,,,,True
US4647614A,Example 5,0.0,100.0,0.0,0.0,0.0,0.0,0.0,0.0,0.0,60.0,0.0,0.0,20.0,0.0,0.0,0.0,1.5,2.0,0.0,5.0,2.0,2.0,Vulcanization accelerator,other,,,,,insoluble,CV,Aromatic oil,other,False,,,SSBR,19.0,58.0,,,,,,Carbon black (not further specified),,,,,,,,,,,,,,,,,,,,0.124,,,,150.0,30.0,,,,,,,True
US4647614A,Example 6,0.0,100.0,0.0,0.0,0.0,0.0,0.0,0.0,0.0,60.0,0.0,0.0,20.0,0.0,0.0,0.0,1.5,2.0,0.0,5.0,2.0,2.0,Vulcanization accelerator,other,,,,,insoluble,CV,Aromatic oil,other,False,,,SSBR,18.0,51.0,,,,,,Carbon black (not further specified),,,,,,,,,,,,,,,,,,,,0.127,,,,150.0,30.0,,,,,,,True
US4647614A,Example 7,0.0,100.0,0.0,0.0,0.0,0.0,0.0,0.0,0.0,60.0,0.0,0.0,20.0,0.0,0.0,0.0,1.5,2.0,0.0,5.0,2.0,2.0,Vulcanization accelerator,other,,,,,insoluble,CV,Aromatic oil,other,False,,,SSBR,19.0,58.0,,,,,,Carbon black (not further specified),,,,,,,,,,,,,,,,,,,,0.127,,,,150.0,30.0,,,,,,,True
US4647614A,Example 8,0.0,0.0,100.0,0.0,0.0,0.0,0.0,0.0,0.0,60.0,0.0,0.0,20.0,0.0,0.0,0.0,1.5,2.0,0.0,5.0,2.0,2.0,Vulcanization accelerator,other,,,,,insoluble,CV,Aromatic oil,other,False,,,,,,,,,,,Carbon black (not further specified),,,,,,,,,,,,,,,,,,,,0.11,,,,150.0,30.0,,,,,,,True
US4647614A,Example 9,0.0,0.0,100.0,0.0,0.0,0.0,0.0,0.0,0.0,60.0,0.0,0.0,20.0,0.0,0.0,0.0,1.5,2.0,0.0,5.0,2.0,2.0,Vulcanization accelerator,other,,,,,insoluble,CV,Aromatic oil,other,False,,,,,,,,,,,Carbon black (not further specified),,,,,,,,,,,,,,,,,,,,0.108,,,,150.0,30.0,,,,,,,True
US4647614A,Example 10,0.0,0.0,100.0,0.0,0.0,0.0,0.0,0.0,0.0,60.0,0.0,0.0,20.0,0.0,0.0,0.0,1.5,2.0,0.0,5.0,2.0,2.0,Vulcanization accelerator,other,,,,,insoluble,CV,Aromatic oil,other,False,,,,,,,,,,,Carbon black (not further specified),,,,,,,,,,,,,,,,,,,,0.092,,,,150.0,30.0,,,,,,,True
US4647614A,Example 11,0.0,0.0,100.0,0.0,0.0,0.0,0.0,0.0,0.0,60.0,0.0,0.0,20.0,0.0,0.0,0.0,1.5,2.0,0.0,5.0,2.0,2.0,Vulcanization accelerator,other,,,,,insoluble,CV,Aromatic oil,other,False,,,,,,,,,,,Carbon black (not further specified),,,,,,,,,,,,,,,,,,,,0.097,,,,150.0,30.0,,,,,,,True
US4647614A,Example 12,0.0,0.0,100.0,0.0,0.0,0.0,0.0,0.0,0.0,60.0,0.0,0.0,20.0,0.0,0.0,0.0,1.5,2.0,0.0,5.0,2.0,2.0,Vulcanization accelerator,other,,,,,insoluble,CV,Aromatic oil,other,False,,,,,,,,,,,Carbon black (not further specified),,,,,,,,,,,,,,,,,,,,0.11,,,,150.0,30.0,,,,,,,True
US4647614A,Example 13,0.0,100.0,0.0,0.0,0.0,0.0,0.0,0.0,0.0,60.0,0.0,0.0,20.0,0.0,0.0,0.0,1.5,2.0,0.0,5.0,2.0,2.0,Vulcanization accelerator,other,,,,,insoluble,CV,Aromatic oil,other,False,,,SSBR,18.0,51.0,,,,,,Carbon black (not further specified),,,,,,,,,,,,,,,,,,,,0.096,,,,150.0,30.0,,,,,,,True
US4647614A,Example 14,0.0,100.0,0.0,0.0,0.0,0.0,0.0,0.0,0.0,60.0,0.0,0.0,20.0,0.0,0.0,0.0,1.5,2.0,0.0,5.0,2.0,2.0,Vulcanization accelerator,other,,,,,insoluble,CV,Aromatic oil,other,False,,,SSBR,19.0,58.0,,,,,,Carbon black (not further specified),,,,,,,,,,,,,,,,,,,,0.108,,,,150.0,30.0,,,,,,,True
US4647614A,Example 15,0.0,90.0,10.0,0.0,0.0,0.0,0.0,0.0,0.0,60.0,0.0,0.0,20.0,0.0,0.0,0.0,1.5,2.0,0.0,5.0,2.0,2.0,Vulcanization accelerator,other,,,,,insoluble,CV,Aromatic oil,other,False,,,SSBR,18.0,51.0,,,,,,Carbon black (not further specified),,,,,,,,,,,,,,,,,,,,0.113,,,,150.0,30.0,,,,,,,True
US4647614A,Comparative Example 1,0.0,100.0,0.0,0.0,0.0,0.0,0.0,0.0,0.0,60.0,0.0,0.0,20.0,0.0,0.0,0.0,1.5,2.0,0.0,5.0,2.0,2.0,Vulcanization accelerator,other,,,,,insoluble,CV,Aromatic oil,other,False,,,SSBR,20.0,58.0,,,,,,Carbon black (not further specified),,,,,,,,,,,,,,,,,,,,0.152,,,,150.0,30.0,,,,,,,True
US4647614A,Comparative Example 2,0.0,0.0,100.0,0.0,0.0,0.0,0.0,0.0,0.0,60.0,0.0,0.0,20.0,0.0,0.0,0.0,1.5,2.0,0.0,5.0,2.0,2.0,Vulcanization accelerator,other,,,,,insoluble,CV,Aromatic oil,other,False,,,,,,,,,,,Carbon black (not further specified),,,,,,,,,,,,,,,,,,,,0.14,,,,150.0,30.0,,,,,,,True
US4647614A,Comparative Example 3,0.0,100.0,0.0,0.0,0.0,0.0,0.0,0.0,0.0,60.0,0.0,0.0,20.0,0.0,0.0,0.0,1.5,2.0,0.0,5.0,2.0,2.0,Vulcanization accelerator,other,,,,,insoluble,CV,Aromatic oil,other,False,,,ESBR,,,SBR #1500,,,,,Carbon black (not further specified),,,,,,,,,,,,,,,,,,,,0.146,,,,150.0,30.0,,,,,,,True
US4647614A,Comparative Example 4,0.0,100.0,0.0,0.0,0.0,0.0,0.0,0.0,0.0,60.0,0.0,0.0,20.0,0.0,0.0,0.0,1.5,2.0,0.0,5.0,2.0,2.0,Vulcanization accelerator,other,,,,,insoluble,CV,Aromatic oil,other,False,,,SSBR,20.0,58.0,,,,,,Carbon black (not further specified),,,,,,,,,,,,,,,,,,,,0.147,,,,150.0,30.0,,,,,,,True
US4647614A,Comparative Example 5,0.0,100.0,0.0,0.0,0.0,0.0,0.0,0.0,0.0,60.0,0.0,0.0,20.0,0.0,0.0,0.0,1.5,2.0,0.0,5.0,2.0,2.0,Vulcanization accelerator,other,,,,,insoluble,CV,Aromatic oil,other,False,,,SSBR,20.0,61.0,,,,,,Carbon black (not further specified),,,,,,,,,,,,,,,,,,,,0.16,,,,150.0,30.0,,,,,,,True
US4647614A,Example 16,0.0,100.0,0.0,0.0,0.0,0.0,0.0,0.0,0.0,60.0,0.0,0.0,20.0,0.0,0.0,0.0,1.5,2.0,0.0,5.0,2.0,2.0,Vulcanization accelerator,other,,,,,insoluble,CV,Aromatic oil,other,False,,,SSBR,,,,,,,,Carbon black (not further specified),,,,,,,,,,,,,,,,,,,,0.124,,,,150.0,30.0,,,,,,,True
US4647614A,Example 17,0.0,100.0,0.0,0.0,0.0,0.0,0.0,0.0,0.0,60.0,0.0,0.0,20.0,0.0,0.0,0.0,1.5,2.0,0.0,5.0,2.0,2.0,Vulcanization accelerator,other,,,,,insoluble,CV,Aromatic oil,other,False,,,SSBR,,,,,,,,Carbon black (not further specified),,,,,,,,,,,,,,,,,,,,0.122,,,,150.0,30.0,,,,,,,True
US4647614A,Example 18,0.0,100.0,0.0,0.0,0.0,0.0,0.0,0.0,0.0,60.0,0.0,0.0,20.0,0.0,0.0,0.0,1.5,2.0,0.0,5.0,2.0,2.0,Vulcanization accelerator,other,,,,,insoluble,CV,Aromatic oil,other,False,,,SSBR,,,,,,,,Carbon black (not further specified),,,,,,,,,,,,,,,,,,,,0.113,,,,150.0,30.0,,,,,,,True
US4647614A,Example 19,0.0,100.0,0.0,0.0,0.0,0.0,0.0,0.0,0.0,60.0,0.0,0.0,20.0,0.0,0.0,0.0,1.5,2.0,0.0,5.0,2.0,2.0,Vulcanization accelerator,other,,,,,insoluble,CV,Aromatic oil,other,False,,,SSBR,,,,,,,,Carbon black (not further specified),,,,,,,,,,,,,,,,,,,,0.108,,,,150.0,30.0,,,,,,,True
US4647614A,Comparative Example 6,0.0,100.0,0.0,0.0,0.0,0.0,0.0,0.0,0.0,60.0,0.0,0.0,20.0,0.0,0.0,0.0,1.5,2.0,0.0,5.0,2.0,2.0,Vulcanization accelerator,other,,,,,insoluble,CV,Aromatic oil,other,False,,,SSBR,,,,,,,,Carbon black (not further specified),,,,,,,,,,,,,,,,,,,,0.14,,,,150.0,30.0,,,,,,,True
US4647614A,Comparative Example 7,0.0,100.0,0.0,0.0,0.0,0.0,0.0,0.0,0.0,60.0,0.0,0.0,20.0,0.0,0.0,0.0,1.5,2.0,0.0,5.0,2.0,2.0,Vulcanization accelerator,other,,,,,insoluble,CV,Aromatic oil,other,False,,,SSBR,,,,,,,,Carbon black (not further specified),,,,,,,,,,,,,,,,,,,,0.143,,,,150.0,30.0,,,,,,,True
US4647614A,Comparative Example 8,0.0,100.0,0.0,0.0,0.0,0.0,0.0,0.0,0.0,60.0,0.0,0.0,20.0,0.0,0.0,0.0,1.5,2.0,0.0,5.0,2.0,2.0,Vulcanization accelerator,other,,,,,insoluble,CV,Aromatic oil,other,False,,,SSBR,,,,,,,,Carbon black (not further specified),,,,,,,,,,,,,,,,,,,,0.138,,,,150.0,30.0,,,,,,,True
US4647614A,Example 20,20.0,80.0,0.0,0.0,0.0,0.0,0.0,0.0,0.0,60.0,0.0,0.0,20.0,0.0,0.0,0.0,1.5,2.0,0.0,5.0,2.0,2.0,Vulcanization accelerator,other,,,,,insoluble,CV,Aromatic oil,other,False,,,SSBR,18.0,51.0,,,,other,,Carbon black (not further specified),,,,,,,,,,,,,,,,,,,,0.121,,,,150.0,30.0,,,,,,,True
US4647614A,Example 21,0.0,30.0,70.0,0.0,0.0,0.0,0.0,0.0,0.0,60.0,0.0,0.0,20.0,0.0,0.0,0.0,1.5,2.0,0.0,5.0,2.0,2.0,Vulcanization accelerator,other,,,,,insoluble,CV,Aromatic oil,other,False,,,ESBR,,,SBR #1500,,,,,Carbon black (not further specified),,,,,,,,,,,,,,,,,,,,0.122,,,,150.0,30.0,,,,,,,True
US4647614A,Comparative Example 9,70.0,0.0,30.0,0.0,0.0,0.0,0.0,0.0,0.0,60.0,0.0,0.0,20.0,0.0,0.0,0.0,1.5,2.0,0.0,5.0,2.0,2.0,Vulcanization accelerator,other,,,,,insoluble,CV,Aromatic oil,other,False,,,,,,,,,other,,Carbon black (not further specified),,,,,,,,,,,,,,,,,,,,0.11,,,,150.0,30.0,,,,,,,True
US4647614A,Comparative Example 10,0.0,100.0,0.0,0.0,0.0,0.0,0.0,0.0,0.0,60.0,0.0,0.0,20.0,0.0,0.0,0.0,1.5,2.0,0.0,5.0,2.0,2.0,Vulcanization accelerator,other,,,,,insoluble,CV,Aromatic oil,other,False,,,ESBR,,,SBR #1500,,,,,Carbon black (not further specified),,,,,,,,,,,,,,,,,,,,0.139,,,,150.0,30.0,,,,,,,True
US4742124A,Comparative Example 7,50.0,0.0,50.0,0.0,0.0,0.0,0.0,0.0,0.0,50.0,0.0,0.0,10.0,0.0,1.0,0.0,1.5,0.6,0.6,3.0,2.0,1.2,Vulcanization accelerator CZ,CBS,Vulcanization accelerator D,DPG,Antioxidant 810NA,6PPD,insoluble,SEV,Aromatic oil,TDAE,False,,,ESBR,,,#1500,,BR01,,,HAF (High Abrasion Furnace),,,,,,,,,,,,,,,,,24.52,505.0,,,,72.0,,145.0,30.0,,,,,,,False
US4748168A,Example 1,0.0,100.0,0.0,0.0,0.0,0.0,0.0,0.0,0.0,100.0,0.0,0.0,55.0,0.0,2.0,0.0,1.8,1.5,0.0,3.0,2.0,1.5,N-cyclohexyl-2-benzothiazyl sulfenamide,CBS,,,"N-(1,3-dimethylbutyl)-N′-phenyl-p-phenylenediamine",6PPD,insoluble,CV,aromatic oil,TDAE,True,,,SSBR,23.5,,NIPOL 1712 + NIPOL 9520 + NIPOL 9525,,,,,N110,160.0,,,,,,,,,,,,,,,,,,1.1,,,,,,,,,,,,,False
US4748168A,Example 2,0.0,100.0,0.0,0.0,0.0,0.0,0.0,0.0,0.0,100.0,0.0,0.0,55.0,0.0,2.0,0.0,1.8,1.5,0.0,3.0,2.0,1.5,N-cyclohexyl-2-benzothiazyl sulfenamide,CBS,,,"N-(1,3-dimethylbutyl)-N′-phenyl-p-phenylenediamine",6PPD,insoluble,CV,aromatic oil,TDAE,True,,,SSBR,23.5,,NIPOL 1712 + NIPOL 9520 + NIPOL 9525,,,,,N110,160.0,,,,,,,,,,,,,,,,,,1.07,,,,,,,,,,,,,False
US4748168A,Example 3,0.0,100.0,0.0,0.0,0.0,0.0,0.0,0.0,0.0,100.0,0.0,0.0,55.0,0.0,2.0,0.0,1.8,1.5,0.0,3.0,2.0,1.5,N-cyclohexyl-2-benzothiazyl sulfenamide,CBS,,,"N-(1,3-dimethylbutyl)-N′-phenyl-p-phenylenediamine",6PPD,insoluble,CV,aromatic oil,TDAE,True,,,SSBR,23.5,,NIPOL 1712 + NIPOL 9520 + solution SBR (Asahi),,,,,N110,160.0,,,,,,,,,,,,,,,,,,0.8,,,,,,,,,,,,,False
US4748168A,Example 4,0.0,100.0,0.0,0.0,0.0,0.0,0.0,0.0,0.0,100.0,0.0,0.0,55.0,0.0,2.0,0.0,1.8,1.5,0.0,3.0,2.0,1.5,N-cyclohexyl-2-benzothiazyl sulfenamide,CBS,,,"N-(1,3-dimethylbutyl)-N′-phenyl-p-phenylenediamine",6PPD,insoluble,CV,aromatic oil,TDAE,True,,,SSBR,23.5,,NIPOL 1712 + NIPOL 9520,,,,,ultra SAF,200.0,,,,,,,,,,,,,,,,,,0.9,,,,,,,,,,,,,False
US4748168A,Example 5,0.0,100.0,0.0,0.0,0.0,0.0,0.0,0.0,0.0,120.0,0.0,0.0,75.0,0.0,2.0,0.0,1.8,1.5,0.0,3.0,2.0,1.5,N-cyclohexyl-2-benzothiazyl sulfenamide,CBS,,,"N-(1,3-dimethylbutyl)-N′-phenyl-p-phenylenediamine",6PPD,insoluble,CV,aromatic oil,TDAE,True,,,SSBR,23.5,,NIPOL 1712 + NIPOL 9520,,,,,N110,160.0,,,,,,,,,,,,,,,,,,0.98,,,,,,,,,,,,,False
US4748168A,Example 6,0.0,100.0,0.0,0.0,0.0,0.0,0.0,0.0,0.0,100.0,0.0,0.0,55.0,0.0,2.0,0.0,1.8,1.5,0.0,3.0,2.0,1.5,N-cyclohexyl-2-benzothiazyl sulfenamide,CBS,,,"N-(1,3-dimethylbutyl)-N′-phenyl-p-phenylenediamine",6PPD,insoluble,CV,aromatic oil,TDAE,True,,,SSBR,23.5,,NIPOL 1712 + NIPOL 9520,,,,,N110,160.0,,,,,,,,,,,,,,,,,,0.91,,,,,,,,,,,,,False
US4748168A,Example 7,0.0,100.0,0.0,0.0,0.0,0.0,0.0,0.0,0.0,100.0,0.0,0.0,55.0,0.0,2.0,0.0,1.8,1.5,0.0,3.0,2.0,1.5,N-cyclohexyl-2-benzothiazyl sulfenamide,CBS,,,"N-(1,3-dimethylbutyl)-N′-phenyl-p-phenylenediamine",6PPD,insoluble,CV,aromatic oil,TDAE,True,,,SSBR,23.5,,NIPOL 1712 + NIPOL 9520,,,,,N110,160.0,,,,,,,,,,,,,,,,,,0.88,,,,,,,,,,,,,False
US4748168A,Example 8,0.0,100.0,0.0,0.0,0.0,0.0,0.0,0.0,0.0,100.0,0.0,0.0,55.0,0.0,2.0,0.0,1.8,1.5,0.0,3.0,2.0,1.5,N-cyclohexyl-2-benzothiazyl sulfenamide,CBS,,,"N-(1,3-dimethylbutyl)-N′-phenyl-p-phenylenediamine",6PPD,insoluble,CV,aromatic oil,TDAE,True,,,SSBR,23.5,,NIPOL 1712 + NIPOL 9520,,,,,N110,160.0,,,,,,,,,,,,,,,,,,0.82,,,,,,,,,,,,,False
US4748168A,Comparative Example 1,0.0,100.0,0.0,0.0,0.0,0.0,0.0,0.0,0.0,100.0,0.0,0.0,55.0,0.0,2.0,0.0,1.8,1.5,0.0,3.0,2.0,1.5,N-cyclohexyl-2-benzothiazyl sulfenamide,CBS,,,"N-(1,3-dimethylbutyl)-N′-phenyl-p-phenylenediamine",6PPD,insoluble,CV,aromatic oil,TDAE,True,,,SSBR,23.5,,NIPOL 1712,,,,,N110,160.0,,,,,,,,,,,,,,,,,,0.65,,,,,,,,,,,,,False
US4748168A,Comparative Example 2,0.0,100.0,0.0,0.0,0.0,0.0,0.0,0.0,0.0,100.0,0.0,0.0,55.0,0.0,2.0,0.0,1.8,1.5,0.0,3.0,2.0,1.5,N-cyclohexyl-2-benzothiazyl sulfenamide,CBS,,,"N-(1,3-dimethylbutyl)-N′-phenyl-p-phenylenediamine",6PPD,insoluble,CV,aromatic oil,TDAE,True,,,SSBR,35.0,,NIPOL 9520,,,,,N110,160.0,,,,,,,,,,,,,,,,,,0.83,,,,,,,,,,,,,False
US4748168A,Comparative Example 3,0.0,100.0,0.0,0.0,0.0,0.0,0.0,0.0,0.0,100.0,0.0,0.0,55.0,0.0,2.0,0.0,1.8,1.5,0.0,3.0,2.0,1.5,N-cyclohexyl-2-benzothiazyl sulfenamide,CBS,,,"N-(1,3-dimethylbutyl)-N′-phenyl-p-phenylenediamine",6PPD,insoluble,CV,aromatic oil,TDAE,True,,,SSBR,45.0,,NIPOL 9525,,,,,N110,160.0,,,,,,,,,,,,,,,,,,1.16,,,,,,,,,,,,,False
US4748168A,Comparative Example 4,0.0,100.0,0.0,0.0,0.0,0.0,0.0,0.0,0.0,100.0,0.0,0.0,55.0,0.0,2.0,0.0,1.8,1.5,0.0,3.0,2.0,1.5,N-cyclohexyl-2-benzothiazyl sulfenamide,CBS,,,"N-(1,3-dimethylbutyl)-N′-phenyl-p-phenylenediamine",6PPD,insoluble,CV,aromatic oil,TDAE,True,,,SSBR,45.0,,NIPOL 9520 + NIPOL 9525,,,,,N110,160.0,,,,,,,,,,,,,,,,,,1.12,,,,,,,,,,,,,False
US4748168A,Comparative Example 5,0.0,100.0,0.0,0.0,0.0,0.0,0.0,0.0,0.0,100.0,0.0,0.0,55.0,0.0,2.0,0.0,1.8,1.5,0.0,3.0,2.0,1.5,N-cyclohexyl-2-benzothiazyl sulfenamide,CBS,,,"N-(1,3-dimethylbutyl)-N′-phenyl-p-phenylenediamine",6PPD,insoluble,CV,aromatic oil,TDAE,True,,,SSBR,23.5,,NIPOL 1712 + NIPOL 9520,,,,,N339,80.0,,,,,,,,,,,,,,,,,,0.65,,,,,,,,,,,,,False
US4748168A,Comparative Example 6,0.0,100.0,0.0,0.0,0.0,0.0,0.0,0.0,0.0,100.0,0.0,0.0,55.0,0.0,2.0,0.0,1.8,1.5,0.0,3.0,2.0,1.5,N-cyclohexyl-2-benzothiazyl sulfenamide,CBS,,,"N-(1,3-dimethylbutyl)-N′-phenyl-p-phenylenediamine",6PPD,insoluble,CV,paraffinic oil,paraffinic,True,,,SSBR,23.5,,NIPOL 1712 + NIPOL 9520,,,,,N110,120.0,,,,,,,,,,,,,,,,,,0.68,,,,,,,,,,,,,False
US4748168A,Comparative Example 7,0.0,100.0,0.0,0.0,0.0,0.0,0.0,0.0,0.0,140.0,0.0,0.0,95.0,0.0,2.0,0.0,1.8,1.5,0.0,3.0,2.0,1.5,N-cyclohexyl-2-benzothiazyl sulfenamide,CBS,,,"N-(1,3-dimethylbutyl)-N′-phenyl-p-phenylenediamine",6PPD,insoluble,CV,aromatic oil,TDAE,True,,,SSBR,23.5,,NIPOL 1712 + NIPOL 9520,,,,,N110,160.0,,,,,,,,,,,,,,,,,,0.9,,,,,,,,,,,,,False
US4748168A,Comparative Example 8,0.0,100.0,0.0,0.0,0.0,0.0,0.0,0.0,0.0,100.0,0.0,0.0,55.0,0.0,2.0,0.0,1.8,1.5,0.0,3.0,2.0,1.5,N-cyclohexyl-2-benzothiazyl sulfenamide,CBS,,,"N-(1,3-dimethylbutyl)-N′-phenyl-p-phenylenediamine",6PPD,insoluble,CV,aromatic oil,TDAE,True,,,SSBR,23.5,,NIPOL 1712 + NIPOL 9520 + NIPOL 9525,,,,,N110,160.0,,,,,,,,,,,,,,,,,,1.03,,,,,,,,,,,,,False
US4748168A,Comparative Example 9,0.0,100.0,0.0,0.0,0.0,0.0,0.0,0.0,0.0,100.0,0.0,0.0,55.0,0.0,2.0,0.0,1.8,1.5,0.0,3.0,2.0,1.5,N-cyclohexyl-2-benzothiazyl sulfenamide,CBS,,,"N-(1,3-dimethylbutyl)-N′-phenyl-p-phenylenediamine",6PPD,insoluble,CV,aromatic oil,TDAE,True,,,SSBR,23.5,,NIPOL 1712 + NIPOL 9520,,,,,N110,160.0,,,,,,,,,,,,,,,,,,0.68,,,,,,,,,,,,,False
US4788241A,Comparative Experiment A,0.0,75.0,25.0,0.0,0.0,0.0,0.0,0.0,0.0,55.0,0.0,0.0,20.0,0.0,1.0,0.5,1.5,0.5,1.0,3.0,1.5,1.5,Delac MOR,MBT,thiocarbamyl sulfenamide,TBBS,Flexone 7L,6PPD,soluble,CV,Sundex 790,TDAE,False,,,SSBR,,,SBR 1500,,polybutadiene 1203,,,N234,,,,,,,Banbury,56.0,,,,,,61.0,,13.6,23.37,570.0,,0.204,,,,177.0,10.0,2.0,,,,,,True
US4788241A,Example 1,0.0,75.0,25.0,0.0,0.0,0.0,0.0,0.0,0.0,55.0,0.0,0.0,20.0,0.0,1.0,0.5,1.5,0.5,1.0,3.0,1.5,1.5,Delac MOR,MBT,thiocarbamyl sulfenamide,TBBS,Flexone 7L,6PPD,soluble,CV,Sundex 790,TDAE,False,,,SSBR,,,SBR 1500,,polybutadiene 1203,,,N234,,,,,,,Banbury,52.0,,,,,,65.0,,12.6,23.1,590.0,,0.175,,,,177.0,10.0,2.0,,,,,,True
US4788241A,Example 2,0.0,75.0,25.0,0.0,0.0,0.0,0.0,0.0,0.0,55.0,0.0,0.0,20.0,0.0,1.0,0.5,1.5,0.5,1.0,3.0,1.5,1.5,Delac MOR,MBT,thiocarbamyl sulfenamide,TBBS,Flexone 7L,6PPD,soluble,CV,Sundex 790,TDAE,False,,,SSBR,,,SBR 1500,,polybutadiene 1203,,,N234,,,,,,,Banbury,51.0,,,,,,63.0,,11.5,24.13,630.0,,0.151,,,,177.0,10.0,2.0,,,,,,True
US4788241A,Comparative Experiment B,25.0,50.0,25.0,0.0,0.0,0.0,0.0,0.0,0.0,55.0,0.0,0.0,20.0,0.0,1.0,0.5,1.5,0.5,1.0,3.0,1.0,1.5,Delac MOR,MBT,dithiomorpholine,other,"Flexone 7L, N-phenyl-N'-(1,3-dimethylbutyl)-p-phenylenediamine",6PPD,soluble,SEV,naphthenic oil,naphthenic,False,,,SSBR,,,,,high vinyl butadiene rubber,SMR5,,N234,,,,,,,Banbury,71.0,,,,,,71.0,,22.5,17.79,340.0,,0.158,,,,177.0,10.0,2.0,,,,,,False
US4788241A,Example 3,25.0,50.0,25.0,0.0,0.0,0.0,0.0,0.0,0.0,55.0,0.0,0.0,20.0,0.0,1.0,0.5,1.5,0.5,1.0,3.0,1.0,1.5,Delac MOR,MBT,dithiomorpholine,other,"Flexone 7L, N-phenyl-N'-(1,3-dimethylbutyl)-p-phenylenediamine",6PPD,soluble,SEV,naphthenic oil,naphthenic,False,,,SSBR,,,,,high vinyl butadiene rubber,SMR5,,N234,,,,,,,Banbury,64.0,,,,,,70.0,,21.4,18.48,350.0,,0.144,,,,177.0,10.0,2.0,,,,,,False
US4756353A,Example A (Compound A),0.0,100.0,0.0,0.0,0.0,0.0,0.0,0.0,0.0,75.0,0.0,0.0,3.0,0.0,2.0,0.0,2.0,1.5,0.2,3.0,2.0,1.7,N-Cyclohexyl-2-benzothiazole-sulfenamide (CBS),CBS,diphenylguanidine,DPG,N-phenyl-N'-isopropyl-p-phenylenediamine,6PPD,soluble,CV,aromatic hydrocarbon,TDAE,False,,,ESBR,,,SBR 1712,,,,50.0,N-339,,,,,,,internal,,,,,,,63.0,,9.5,18.1,516.0,,0.117,131.0,,,150.0,30.0,,,,,,,False
US4756353A,Example B (Compound B),0.0,100.0,0.0,0.0,0.0,0.0,0.0,0.0,0.0,45.0,0.0,0.0,0.0,0.0,2.0,0.0,2.0,1.0,0.0,3.0,2.0,1.0,N-Cyclohexyl-2-benzothiazole-sulfenamide (CBS),CBS,,,N-phenyl-N'-isopropyl-p-phenylenediamine,6PPD,soluble,CV,,,False,,,SSBR,20.0,40.0,Vinyl-SBR,,,,50.0,N-339,,,,,,,internal,,,,,,,65.0,,9.9,17.5,420.0,,0.1,127.0,,,150.0,30.0,,,,,,,False
US4703079A,Example 1,100.0,0.0,0.0,0.0,0.0,0.0,0.0,0.0,0.0,60.0,0.0,0.0,4.0,0.0,4.75,0.0,0.0,0.0,0.0,0.0,0.0,0.0,,,,,antioxidant/antiozonant compounds,,,,processing oil,other,,,,,,,,,,,,N103,,,,,,,,,,,,,,66.0,,,,,,,,,,138.0,,,,,,,,False
US4703079A,Conventional,100.0,0.0,0.0,0.0,0.0,0.0,0.0,0.0,0.0,40.0,15.0,0.0,4.0,0.0,5.75,0.0,0.0,0.0,0.0,0.0,0.0,0.0,,,,,antioxidant/antiozonant compounds,,,,processing oil,other,,,,,,,,,,,,SAF,,,,Hi-Sil 210,,,,,,,,,,65.0,,,,,,,,,,138.0,,,,,,silica_without_silane,,False
US4703079A,This Invention,75.0,25.0,0.0,0.0,0.0,0.0,0.0,0.0,0.0,65.0,0.0,0.0,6.0,0.0,4.75,0.0,0.0,0.0,0.0,0.0,0.0,0.0,,,,,antioxidant/antiozonant compounds,,,,processing oil,other,,,,SSBR,,,,,,,,N103,,,,,,,,,,,,,,66.0,,,,,,,,,,138.0,,,,,,,,False
US4791178A,Example 1,0.0,100.0,0.0,0.0,0.0,0.0,0.0,0.0,0.0,100.0,0.0,0.0,100.0,0.0,1.0,0.0,1.5,1.2,0.6,3.0,2.0,1.7999999999999998,"Vulcanization accelerator DM (2,2-dithio-bis-benzothiazole)",MBTS,"Vulcanization accelerator DPG (1,3-diphenylguanidine)",DPG,Antioxidant 810NA (N-phenyl-N'-isopropyl-p-phenylene-diamine),6PPD,soluble,CV,Aromatic oil,TDAE,True,,,ESBR,31.0,66.0,SBR1500,,,,42.0,ISAF,,,,,,,internal,,,,,,,10.0,,,15.69,,,,,,,145.0,30.0,,,,,,,False
US4791178A,Example 2,0.0,100.0,0.0,0.0,0.0,0.0,0.0,0.0,0.0,100.0,0.0,0.0,100.0,0.0,1.0,0.0,1.5,1.2,0.6,3.0,2.0,1.7999999999999998,"Vulcanization accelerator DM (2,2-dithio-bis-benzothiazole)",MBTS,"Vulcanization accelerator DPG (1,3-diphenylguanidine)",DPG,Antioxidant 810NA (N-phenyl-N'-isopropyl-p-phenylene-diamine),6PPD,soluble,CV,Aromatic oil,TDAE,True,,,ESBR,37.0,63.0,SBR1500,,,,44.0,ISAF,,,,,,,internal,,,,,,,11.0,,,16.18,,,,,,,145.0,30.0,,,,,,,False
