Repository: aimclub/CoScientist

# Supplementary material: CoScientist demo, AAAI-27 Demonstrations

## Contents
- `prompt.txt`: the prompt given to CoScientist and to the opencode baseline (the baseline got one extra line naming the local dataset path).
- `prompt_followup.txt`: the second user turn in the CoScientist session, asking for MCP servers from the two methods that ran.
- `coscientist_report.md`: the report CoScientist generated from its research graph (English, run `tyre-main-2`).
- `coscientist_run_summary.md`: time per agent, tool calls, tokens, cost, graph size, hypotheses and verdicts.
- `opencode_report.md`: the report written by the opencode baseline on the same prompt and model (GLM-5.3).

File: docs/aaai27-demo/supplementary/dataset/tires_2.csv (part 12 of 32)
CN102656023B,W3,0.0,50.0,50.0,0.0,0.0,0.0,0.0,0.0,0.0,0.0,0.0,0.0,0.0,0.0,0.0,0.0,0.0,0.0,0.0,0.0,0.0,0.0,n-cyclohexyl-2-benzothiazole sulfenamide (CBS),CBS,diphenylguanidine (DPG),DPG,,,soluble,SEV,,,False,X50-S,TESPT,SSBR,,,,93.0,,,,N330,,,,ZEOSIL 1165,,,Banbury,,,,,,,,,,,,,,,,,150.0,30.0,2.0,,,,,,False
CN102656023B,F1,0.0,50.0,50.0,0.0,0.0,0.0,0.0,0.0,0.0,0.0,0.0,0.0,0.0,0.0,0.0,0.0,0.0,0.0,0.0,0.0,0.0,0.0,n-cyclohexyl-2-benzothiazole sulfenamide (CBS),CBS,diphenylguanidine (DPG),DPG,,,soluble,SEV,,,False,X50-S,TESPT,SSBR,,,,93.0,,,,N330,,,,ZEOSIL 1165,,,Banbury,,,,,,,,,,,,,,,,,150.0,30.0,2.0,,,,,,False
CN102656023B,F2,0.0,50.0,50.0,0.0,0.0,0.0,0.0,0.0,0.0,0.0,0.0,0.0,0.0,0.0,0.0,0.0,0.0,0.0,0.0,0.0,0.0,0.0,n-cyclohexyl-2-benzothiazole sulfenamide (CBS),CBS,diphenylguanidine (DPG),DPG,,,soluble,SEV,,,False,X50-S,TESPT,SSBR,,,,93.0,,,,N330,,,,ZEOSIL 1165,,,Banbury,,,,,,,,,,,,,,,,,150.0,30.0,2.0,,,,,,False
CN102656023B,F3,0.0,50.0,50.0,0.0,0.0,0.0,0.0,0.0,0.0,0.0,0.0,0.0,0.0,0.0,0.0,0.0,0.0,0.0,0.0,0.0,0.0,0.0,n-cyclohexyl-2-benzothiazole sulfenamide (CBS),CBS,diphenylguanidine (DPG),DPG,,,soluble,SEV,,,False,X50-S,TESPT,SSBR,,,,93.0,,,,N330,,,,ZEOSIL 1165,,,Banbury,,,,,,,,,,,,,,,,,150.0,30.0,2.0,,,,,,False
US4791178A,Example 3,0.0,100.0,0.0,0.0,0.0,0.0,0.0,0.0,0.0,100.0,0.0,0.0,100.0,0.0,1.0,0.0,1.5,1.2,0.6,3.0,2.0,1.7999999999999998,"Vulcanization accelerator DM (2,2-dithio-bis-benzothiazole)",MBTS,"Vulcanization accelerator DPG (1,3-diphenylguanidine)",DPG,Antioxidant 810NA (N-phenyl-N'-isopropyl-p-phenylene-diamine),6PPD,soluble,CV,Aromatic oil,TDAE,True,,,ESBR,33.0,65.0,SBR1500,,,,41.0,ISAF,,,,,,,internal,,,,,,,10.0,,,15.4,,,,,,,145.0,30.0,,,,,,,False
US4791178A,Example 4,0.0,100.0,0.0,0.0,0.0,0.0,0.0,0.0,0.0,100.0,0.0,0.0,100.0,0.0,1.0,0.0,1.5,1.2,0.6,3.0,2.0,1.7999999999999998,"Vulcanization accelerator DM (2,2-dithio-bis-benzothiazole)",MBTS,"Vulcanization accelerator DPG (1,3-diphenylguanidine)",DPG,Antioxidant 810NA (N-phenyl-N'-isopropyl-p-phenylene-diamine),6PPD,soluble,CV,Aromatic oil,TDAE,True,,,ESBR,32.0,64.0,SBR1500,,,,45.0,ISAF,,,,,,,internal,,,,,,,10.0,,,15.98,,,,,,,145.0,30.0,,,,,,,False
US4791178A,Example 5,0.0,100.0,0.0,0.0,0.0,0.0,0.0,0.0,0.0,100.0,0.0,0.0,100.0,0.0,1.0,0.0,1.5,1.2,0.6,3.0,2.0,1.7999999999999998,"Vulcanization accelerator DM (2,2-dithio-bis-benzothiazole)",MBTS,"Vulcanization accelerator DPG (1,3-diphenylguanidine)",DPG,Antioxidant 810NA (N-phenyl-N'-isopropyl-p-phenylene-diamine),6PPD,soluble,CV,Aromatic oil,TDAE,True,,,ESBR,33.0,65.0,SBR1500,,,,62.0,ISAF,,,,,,,internal,,,,,,,11.0,,,15.2,,,,,,,145.0,30.0,,,,,,,False
US4791178A,Example 6,0.0,100.0,0.0,0.0,0.0,0.0,0.0,0.0,0.0,100.0,0.0,0.0,100.0,0.0,1.0,0.0,1.5,1.2,0.6,3.0,2.0,1.7999999999999998,"Vulcanization accelerator DM (2,2-dithio-bis-benzothiazole)",MBTS,"Vulcanization accelerator DPG (1,3-diphenylguanidine)",DPG,Antioxidant 810NA (N-phenyl-N'-isopropyl-p-phenylene-diamine),6PPD,soluble,CV,Aromatic oil,TDAE,True,,,ESBR,31.0,66.0,Polymer A,,,,42.0,ISAF,,,,,,,internal,,,,,,,12.0,,,15.5,,,,,,,145.0,30.0,,,,,,,False
US4791178A,Example 7,0.0,100.0,0.0,0.0,0.0,0.0,0.0,0.0,0.0,150.0,0.0,0.0,150.0,0.0,1.0,0.0,1.5,1.2,0.6,3.0,2.0,1.7999999999999998,"Vulcanization accelerator DM (2,2-dithio-bis-benzothiazole)",MBTS,"Vulcanization accelerator DPG (1,3-diphenylguanidine)",DPG,Antioxidant 810NA (N-phenyl-N'-isopropyl-p-phenylene-diamine),6PPD,soluble,CV,Aromatic oil,TDAE,True,,,ESBR,31.0,66.0,SBR1500,,,,42.0,ISAF,,,,,,,internal,,,,,,,12.0,,,14.71,,,,,,,145.0,30.0,,,,,,,False
US4791178A,Comparative Example 1,0.0,100.0,0.0,0.0,0.0,0.0,0.0,0.0,0.0,100.0,0.0,0.0,100.0,0.0,1.0,0.0,1.5,1.2,0.6,3.0,2.0,1.7999999999999998,"Vulcanization accelerator DM (2,2-dithio-bis-benzothiazole)",MBTS,"Vulcanization accelerator DPG (1,3-diphenylguanidine)",DPG,Antioxidant 810NA (N-phenyl-N'-isopropyl-p-phenylene-diamine),6PPD,soluble,CV,Aromatic oil,TDAE,True,,,ESBR,62.0,61.0,SBR1500,,,,43.0,ISAF,,,,,,,internal,,,,,,,17.0,,,17.06,,,,,,,145.0,30.0,,,,,,,False
US4791178A,Comparative Example 2,0.0,100.0,0.0,0.0,0.0,0.0,0.0,0.0,0.0,100.0,0.0,0.0,100.0,0.0,1.0,0.0,1.5,1.2,0.6,3.0,2.0,1.7999999999999998,"Vulcanization accelerator DM (2,2-dithio-bis-benzothiazole)",MBTS,"Vulcanization accelerator DPG (1,3-diphenylguanidine)",DPG,Antioxidant 810NA (N-phenyl-N'-isopropyl-p-phenylene-diamine),6PPD,soluble,CV,Aromatic oil,TDAE,True,,,ESBR,6.0,60.0,SBR1500,,,,47.0,ISAF,,,,,,,internal,,,,,,,12.0,,,13.34,,,,,,,145.0,30.0,,,,,,,False
US4791178A,Comparative Example 3,0.0,100.0,0.0,0.0,0.0,0.0,0.0,0.0,0.0,100.0,0.0,0.0,100.0,0.0,1.0,0.0,1.5,1.2,0.6,3.0,2.0,1.7999999999999998,"Vulcanization accelerator DM (2,2-dithio-bis-benzothiazole)",MBTS,"Vulcanization accelerator DPG (1,3-diphenylguanidine)",DPG,Antioxidant 810NA (N-phenyl-N'-isopropyl-p-phenylene-diamine),6PPD,soluble,CV,Aromatic oil,TDAE,True,,,ESBR,42.0,28.0,SBR1500,,,,39.0,ISAF,,,,,,,internal,,,,,,,15.0,,,16.08,,,,,,,145.0,30.0,,,,,,,False
US4791178A,Comparative Example 4,0.0,100.0,0.0,0.0,0.0,0.0,0.0,0.0,0.0,100.0,0.0,0.0,100.0,0.0,1.0,0.0,1.5,1.2,0.6,3.0,2.0,1.7999999999999998,"Vulcanization accelerator DM (2,2-dithio-bis-benzothiazole)",MBTS,"Vulcanization accelerator DPG (1,3-diphenylguanidine)",DPG,Antioxidant 810NA (N-phenyl-N'-isopropyl-p-phenylene-diamine),6PPD,soluble,CV,Aromatic oil,TDAE,True,,,ESBR,3.0,98.0,SBR1500,,,,41.0,ISAF,,,,,,,internal,,,,,,,16.0,,,9.61,,,,,,,145.0,30.0,,,,,,,False
US4791178A,Comparative Example 5,0.0,100.0,0.0,0.0,0.0,0.0,0.0,0.0,0.0,100.0,0.0,0.0,100.0,0.0,1.0,0.0,3.0,1.2,0.6,3.0,2.0,1.7999999999999998,"Vulcanization accelerator DM (2,2-dithio-bis-benzothiazole)",MBTS,"Vulcanization accelerator DPG (1,3-diphenylguanidine)",DPG,Antioxidant 810NA (N-phenyl-N'-isopropyl-p-phenylene-diamine),6PPD,soluble,CV,Aromatic oil,TDAE,True,,,ESBR,31.0,66.0,SBR1500,,,,42.0,ISAF,,,,,,,internal,,,,,,,14.0,,,19.12,,,,,,,145.0,30.0,,,,,,,False
US4791178A,Comparative Example 6,0.0,100.0,0.0,0.0,0.0,0.0,0.0,0.0,0.0,50.0,0.0,0.0,20.0,0.0,1.0,0.0,1.5,1.2,0.6,3.0,2.0,1.7999999999999998,"Vulcanization accelerator DM (2,2-dithio-bis-benzothiazole)",MBTS,"Vulcanization accelerator DPG (1,3-diphenylguanidine)",DPG,Antioxidant 810NA (N-phenyl-N'-isopropyl-p-phenylene-diamine),6PPD,soluble,CV,Aromatic oil,TDAE,True,,,ESBR,31.0,66.0,SBR1500,,,,42.0,ISAF,,,,,,,internal,,,,,,,7.0,,,20.79,,,,,,,145.0,30.0,,,,,,,False
US4791178A,Comparative Example 7,0.0,100.0,0.0,0.0,0.0,0.0,0.0,0.0,0.0,220.0,0.0,0.0,220.0,0.0,1.0,0.0,0.5,1.2,0.6,3.0,2.0,1.7999999999999998,"Vulcanization accelerator DM (2,2-dithio-bis-benzothiazole)",MBTS,"Vulcanization accelerator DPG (1,3-diphenylguanidine)",DPG,Antioxidant 810NA (N-phenyl-N'-isopropyl-p-phenylene-diamine),6PPD,soluble,CV,Aromatic oil,TDAE,True,,,ESBR,31.0,66.0,SBR1500,,,,42.0,ISAF,,,,,,,internal,,,,,,,15.0,,,6.37,,,,,,,145.0,30.0,,,,,,,False
US4824900A,Comparative Example 1,60.0,0.0,40.0,0.0,0.0,0.0,0.0,0.0,0.0,40.0,0.0,0.0,5.0,0.0,3.0,2.0,1.5,1.0,0.0,5.0,2.0,1.0,N-oxydiethylenebenzothiazole-2-sulfenamide,MBT,,,"N-1,3-dimethylbutyl-N'-phenyl-p-phenylenediamine",6PPD,insoluble,CV,aromatic oil,TDAE,False,,,,,,,37.0,,,,GPF,36.0,,,,,,,,,,,,,,,,,,,,,,,,,,,,,,,False
US4824900A,Comparative Example 2,40.0,0.0,60.0,0.0,0.0,0.0,0.0,0.0,0.0,50.0,0.0,0.0,5.0,0.0,3.0,2.0,1.5,1.0,0.0,3.0,2.0,1.0,N-oxydiethylenebenzothiazole-2-sulfenamide,MBT,,,"N-1,3-dimethylbutyl-N'-phenyl-p-phenylenediamine",6PPD,insoluble,CV,aromatic oil,TDAE,False,,,,,,,37.0,,,,FEF,43.0,,,,,,,,,,,,,,,,,,,,,,,,,,,,,,,False
US4791173A,Example 1,0.0,75.0,25.0,0.0,0.0,0.0,0.0,0.0,0.0,70.0,0.0,0.0,35.0,0.0,4.0,0.0,1.8,1.7,0.0,3.0,2.0,1.7,OBTS,other,,,Antozite 67 and Agerite Resin D,other,soluble,CV,Sundex processing oil,other,True,,,ESBR,,,Ameripol 1712 and Ameripol 1500,,Taktene 1203,,,HAF,,,,,,,Banbury,,22.0,3.0,,5.9,,,,9.5,20.6,540.0,,,,,,176.7,5.9,,,,,,,False
US4791173A,Example 2,0.0,75.0,25.0,0.0,0.0,0.0,0.0,0.0,0.0,70.0,0.0,0.0,35.0,0.0,4.0,0.0,2.0,1.44,0.0,3.0,2.0,1.44,OBTS,other,,,Antozite 67 and Agerite Resin D,other,soluble,CV,Sundex processing oil,other,True,,,ESBR,,,Ameripol 1712 and Ameripol 1500,,Taktene 1203,,,HAF,,,,,,,Banbury,,21.9,2.9,,6.0,,,,9.7,20.4,530.0,,,,,,176.7,6.0,,,,,,,False
US4791173A,Example 3,0.0,75.0,25.0,0.0,0.0,0.0,0.0,0.0,0.0,70.0,0.0,0.0,35.0,0.0,4.0,0.0,2.1,1.36,0.0,3.0,2.0,1.36,OBTS,other,,,Antozite 67 and Agerite Resin D,other,soluble,CV,Sundex processing oil,other,True,,,ESBR,,,Ameripol 1712 and Ameripol 1500,,Taktene 1203,,,HAF,,,,,,,Banbury,,21.9,2.9,,6.3,,,,8.9,20.2,560.0,,,,,,176.7,6.3,,,,,,,False
US4791173A,Example 4,0.0,75.0,25.0,0.0,0.0,0.0,0.0,0.0,0.0,70.0,0.0,0.0,35.0,0.0,4.0,0.0,1.8,0.51,0.77,3.0,2.0,1.28,OBTS,other,OTOS,other,Antozite 67 and Agerite Resin D,other,soluble,CV,Sundex processing oil,other,True,,,ESBR,,,Ameripol 1712 and Ameripol 1500,,Taktene 1203,,,HAF,,,,,,,Banbury,,18.7,2.7,,5.4,,,,9.5,20.4,540.0,,,,,,176.7,5.4,,,,,,,False
US4791173A,Example 5,0.0,75.0,25.0,0.0,0.0,0.0,0.0,0.0,0.0,70.0,0.0,0.0,35.0,0.0,4.0,0.0,2.0,0.43,0.65,3.0,2.0,1.08,OBTS,other,OTOS,other,Antozite 67 and Agerite Resin D,other,soluble,CV,Sundex processing oil,other,True,,,ESBR,,,Ameripol 1712 and Ameripol 1500,,Taktene 1203,,,HAF,,,,,,,Banbury,,18.4,2.8,,5.8,,,,8.4,20.1,580.0,,,,,,176.7,5.8,,,,,,,False
US4791173A,Example 6,0.0,75.0,25.0,0.0,0.0,0.0,0.0,0.0,0.0,70.0,0.0,0.0,35.0,0.0,4.0,0.0,2.1,0.41,0.61,3.0,2.0,1.02,OBTS,other,OTOS,other,Antozite 67 and Agerite Resin D,other,soluble,CV,Sundex processing oil,other,True,,,ESBR,,,Ameripol 1712 and Ameripol 1500,,Taktene 1203,,,HAF,,,,,,,Banbury,,17.6,2.8,,5.8,,,,9.0,18.5,525.0,,,,,,176.7,5.8,,,,,,,False
US4791173A,Example 7,0.0,75.0,25.0,0.0,0.0,0.0,0.0,0.0,0.0,70.0,0.0,0.0,35.0,0.0,4.0,0.0,2.2,0.32,0.63,3.0,2.0,0.95,OBTS,other,OTOS,other,Antozite 67 and Agerite Resin D,other,soluble,CV,Sundex processing oil,other,True,,,ESBR,,,Ameripol 1712 and Ameripol 1500,,Taktene 1203,,,HAF,,,,,,,Banbury,,16.2,2.8,,5.8,,,,9.4,19.8,530.0,,,,,,176.7,5.8,,,,,,,False
US4791173A,Example 8,0.0,75.0,25.0,0.0,0.0,0.0,0.0,0.0,0.0,70.0,0.0,0.0,35.0,0.0,4.0,0.0,2.3,0.3,0.6,3.0,2.0,0.8999999999999999,OBTS,other,OTOS,other,Antozite 67 and Agerite Resin D,other,soluble,CV,Sundex processing oil,other,True,,,ESBR,,,Ameripol 1712 and Ameripol 1500,,Taktene 1203,,,HAF,,,,,,,Banbury,,16.2,2.7,,5.8,,,,9.5,19.5,520.0,,,,,,176.7,5.8,,,,,,,False
US4791173A,Compound 9,0.0,75.0,25.0,0.0,0.0,0.0,0.0,0.0,0.0,70.0,0.0,0.0,35.0,0.0,4.0,0.0,1.8,1.7,0.0,3.0,2.0,1.7,OBTS,other,,,Antozite 67 and Agerite Resin D,other,soluble,CV,Sundex processing oil,other,True,,,ESBR,,,Ameripol 1712 and Ameripol 1500,,Taktene 1203,,,HAF,,,,,,,Banbury,,,,,,,,,6.34,,,,,,,,,,,,,,,,False
US4791173A,Compound 9*,0.0,75.0,25.0,0.0,0.0,0.0,0.0,0.0,0.0,70.0,0.0,0.0,35.0,0.0,4.0,0.0,1.8,0.42,0.85,3.0,2.0,1.27,OBTS,other,OTOS,other,Antozite 67 and Agerite Resin D,other,soluble,CV,Sundex processing oil,other,True,,,ESBR,,,Ameripol 1712 and Ameripol 1500,,Taktene 1203,,,HAF,,,,,,,Banbury,,,,,,,,,8.41,,,,,,,,,,,,,,,,False
US4791173A,Compound 10,0.0,75.0,25.0,0.0,0.0,0.0,0.0,0.0,0.0,70.0,0.0,0.0,35.0,0.0,4.0,0.0,2.1,1.36,0.0,3.0,2.0,1.36,OBTS,other,,,Antozite 67 and Agerite Resin D,other,soluble,CV,Sundex processing oil,other,True,,,ESBR,,,Ameripol 1712 and Ameripol 1500,,Taktene 1203,,,HAF,,,,,,,Banbury,,,,,,,,,8.31,,,,,,,,,,,,,,,,False
US4791173A,Compound 10*,0.0,75.0,25.0,0.0,0.0,0.0,0.0,0.0,0.0,70.0,0.0,0.0,35.0,0.0,4.0,0.0,2.1,0.34,0.68,3.0,2.0,1.02,OBTS,other,OTOS,other,Antozite 67 and Agerite Resin D,other,soluble,CV,Sundex processing oil,other,True,,,ESBR,,,Ameripol 1712 and Ameripol 1500,,Taktene 1203,,,HAF,,,,,,,Banbury,,,,,,,,,7.34,,,,,,,,,,,,,,,,False
US4791173A,Compound 11,0.0,75.0,25.0,0.0,0.0,0.0,0.0,0.0,0.0,70.0,0.0,0.0,35.0,0.0,4.0,0.0,2.4,1.12,0.0,3.0,2.0,1.12,OBTS,other,,,Antozite 67 and Agerite Resin D,other,soluble,CV,Sundex processing oil,other,True,,,ESBR,,,Ameripol 1712 and Ameripol 1500,,Taktene 1203,,,HAF,,,,,,,Banbury,,,,,,,,,9.07,,,,,,,,,,,,,,,,False
US4791173A,Compound 11*,0.0,75.0,25.0,0.0,0.0,0.0,0.0,0.0,0.0,70.0,0.0,0.0,35.0,0.0,4.0,0.0,2.4,0.28,0.56,3.0,2.0,0.8400000000000001,OBTS,other,OTOS,other,Antozite 67 and Agerite Resin D,other,soluble,CV,Sundex processing oil,other,True,,,ESBR,,,Ameripol 1712 and Ameripol 1500,,Taktene 1203,,,HAF,,,,,,,Banbury,,,,,,,,,8.07,,,,,,,,,,,,,,,,False
US4791173A,Compound 12,0.0,75.0,25.0,0.0,0.0,0.0,0.0,0.0,0.0,70.0,0.0,0.0,35.0,0.0,4.0,0.0,2.8,0.88,0.0,3.0,2.0,0.88,OBTS,other,,,Antozite 67 and Agerite Resin D,other,soluble,CV,Sundex processing oil,other,True,,,ESBR,,,Ameripol 1712 and Ameripol 1500,,Taktene 1203,,,HAF,,,,,,,Banbury,,,,,,,,,9.14,,,,,,,,,,,,,,,,False
US4791173A,Compound 12*,0.0,75.0,25.0,0.0,0.0,0.0,0.0,0.0,0.0,70.0,0.0,0.0,35.0,0.0,4.0,0.0,2.8,0.24,0.48,3.0,2.0,0.72,OBTS,other,OTOS,other,Antozite 67 and Agerite Resin D,other,soluble,CV,Sundex processing oil,other,True,,,ESBR,,,Ameripol 1712 and Ameripol 1500,,Taktene 1203,,,HAF,,,,,,,Banbury,,,,,,,,,8.14,,,,,,,,,,,,,,,,False
US4791173A,Compound 13,0.0,75.0,25.0,0.0,0.0,0.0,0.0,0.0,0.0,70.0,0.0,0.0,35.0,0.0,4.0,0.0,3.2,0.65,0.0,3.0,2.0,0.65,OBTS,other,,,Antozite 67 and Agerite Resin D,other,soluble,CV,Sundex processing oil,other,True,,,ESBR,,,Ameripol 1712 and Ameripol 1500,,Taktene 1203,,,HAF,,,,,,,Banbury,,,,,,,,,8.69,,,,,,,,,,,,,,,,False
US4791173A,Compound 13*,0.0,75.0,25.0,0.0,0.0,0.0,0.0,0.0,0.0,70.0,0.0,0.0,35.0,0.0,4.0,0.0,3.2,0.16,0.33,3.0,2.0,0.49,OBTS,other,OTOS,other,Antozite 67 and Agerite Resin D,other,soluble,CV,Sundex processing oil,other,True,,,ESBR,,,Ameripol 1712 and Ameripol 1500,,Taktene 1203,,,HAF,,,,,,,Banbury,,,,,,,,,8.41,,,,,,,,,,,,,,,,False
US4791173A,Compound 14,0.0,75.0,25.0,0.0,0.0,0.0,0.0,0.0,0.0,70.0,0.0,0.0,35.0,0.0,4.0,0.0,3.2,0.14,0.28,3.0,2.0,0.42,OBTS,other,OTOS,other,Antozite 67 and Agerite Resin D,other,soluble,CV,Sundex processing oil,other,True,,,ESBR,,,Ameripol 1712 and Ameripol 1500,,Taktene 1203,,,HAF,,,,,,,Banbury,,,,,,,80.0,3.3,15.07,23.25,,,,,,,,,,,,,,,False
US4791173A,Compound 15,0.0,75.0,25.0,0.0,0.0,0.0,0.0,0.0,0.0,70.0,0.0,0.0,35.0,0.0,4.0,0.0,2.3,0.26,0.52,3.0,2.0,0.78,OBTS,other,OTOS,other,Antozite 67 and Agerite Resin D,other,soluble,CV,Sundex processing oil,other,True,,,ESBR,,,Ameripol 1712 and Ameripol 1500,,Taktene 1203,,,HAF,,,,,,,Banbury,,,,,,,80.0,3.72,17.44,23.07,,,,,,,,,,,,,,,False
US4791173A,Compound 16,0.0,75.0,25.0,0.0,0.0,0.0,0.0,0.0,0.0,70.0,0.0,0.0,35.0,0.0,4.0,0.0,2.0,0.3,0.6,3.0,2.0,0.8999999999999999,OBTS,other,OTOS,other,Antozite 67 and Agerite Resin D,other,soluble,CV,Sundex processing oil,other,True,,,ESBR,,,Ameripol 1712 and Ameripol 1500,,Taktene 1203,,,HAF,,,,,,,Banbury,,,,,,,79.0,3.54,16.96,21.24,,,,,,,,,,,,,,,False
US4791173A,Compound 17*,0.0,75.0,25.0,0.0,0.0,0.0,0.0,0.0,0.0,70.0,0.0,0.0,35.0,0.0,4.0,0.0,2.0,1.2,0.0,3.0,2.0,1.2,OBTS,other,,,Antozite 67 and Agerite Resin D,other,soluble,CV,Sundex processing oil,other,True,,,ESBR,,,Ameripol 1712 and Ameripol 1500,,Taktene 1203,,,HAF,,,,,,,Banbury,,,,,,,80.0,3.33,15.9,23.04,,,,,,,,,,,,,,,False
US4791173A,Compound 18,0.0,75.0,25.0,0.0,0.0,0.0,0.0,0.0,0.0,70.0,0.0,0.0,35.0,0.0,4.0,0.0,3.2,1.2,0.0,3.0,2.0,1.2,OBTS,other,,,Antozite 67 and Agerite Resin D,other,soluble,CV,Sundex processing oil,other,True,,,ESBR,,,Ameripol 1712 and Ameripol 1500,,Taktene 1203,,,HAF,,,,,,,Banbury,,,,,,,82.0,4.93,21.98,23.64,,,,,,,,,,,,,,,False
US4791173A,Compound 19,0.0,75.0,25.0,0.0,0.0,0.0,0.0,0.0,0.0,70.0,0.0,0.0,35.0,0.0,4.0,0.0,5.0,1.2,0.0,3.0,2.0,1.2,OBTS,other,,,Antozite 67 and Agerite Resin D,other,soluble,CV,Sundex processing oil,other,True,,,ESBR,,,Ameripol 1712 and Ameripol 1500,,Taktene 1203,,,HAF,,,,,,,Banbury,,,,,,,84.0,7.01,,22.06,,,,,,,,,,,,,,,False
US4894420A,Control (A),50.0,50.0,0.0,0.0,0.0,0.0,0.0,0.0,0.0,0.0,0.0,0.0,0.0,0.0,0.0,0.0,0.0,0.0,0.0,0.0,0.0,0.0,,,,,,,,,,,,,,SSBR,,40.0,,,,,,,,,,,,,,,,,,16.0,,,,,,,0.192,0.128,,,,,,,,,,,,False
US4894420A,Experimental (B),80.0,0.0,0.0,20.0,0.0,0.0,0.0,0.0,0.0,0.0,0.0,0.0,0.0,0.0,0.0,0.0,0.0,0.0,0.0,0.0,0.0,0.0,,,,,,,,,,,,,,,,,,,,,,,,,,,,,,,,,,,,,,,,,,,,,,,,,,,,,,False
US4894420A,Experimental (C),90.0,0.0,0.0,10.0,0.0,0.0,0.0,0.0,0.0,0.0,0.0,0.0,0.0,0.0,0.0,0.0,0.0,0.0,0.0,0.0,0.0,0.0,,,,,,,,,,,,,,,,,,,,,,,,,,,,,,,,,,,,,,,,,,,,,,,,,,,,,,False
US4894420A,Compound X,50.0,50.0,0.0,0.0,0.0,0.0,0.0,0.0,0.0,40.0,15.0,0.0,3.5,0.0,3.0,0.0,1.0,1.6,0.0,3.0,2.0,1.6,,,,,Antidegradant,6PPD,insoluble,CV,Processing Oil,TDAE,False,,,SSBR,,,,,,,,not specified,,,,not specified,,,internal,,,,,16.0,,67.0,,,21.0,,0.192,0.128,,67.0,,150.0,16.0,,,,,primary_accel_type_missing; silica_without_silane,,True
US4894420A,Compound Y,85.0,0.0,0.0,15.0,0.0,0.0,0.0,0.0,0.0,40.0,15.0,0.0,3.5,0.0,3.0,0.0,1.0,1.6,0.0,3.0,2.0,1.6,,,,,Antidegradant,6PPD,insoluble,CV,Processing Oil,TDAE,False,,,,,,,,,,,not specified,,,,not specified,,,internal,,,,,8.0,,73.0,,,24.0,,0.314,0.13,,67.0,,150.0,8.0,,,,,primary_accel_type_missing; silica_without_silane,,True
US4894420A,Compound Z,85.0,0.0,0.0,15.0,0.0,0.0,0.0,0.0,0.0,40.0,15.0,0.0,3.5,0.0,3.0,0.0,1.0,1.6,0.0,3.0,2.0,1.6,,,,,Antidegradant,6PPD,insoluble,CV,Processing Oil,TDAE,False,,,,,,,,,,,not specified,,,,not specified,,,internal,,,,,10.0,,68.0,,,24.0,,0.301,0.136,,66.0,,150.0,10.0,,,,,primary_accel_type_missing; silica_without_silane,,True
US4894420A,Control XX,20.0,70.0,10.0,0.0,0.0,0.0,0.0,0.0,0.0,0.0,0.0,0.0,0.0,0.0,0.0,0.0,0.0,0.0,0.0,0.0,0.0,0.0,,,,,,,,,,,,,,SSBR,,40.0,,,,,,,,,,,,,,,,,,,,,,,,,,,,,,,,,,,,,,False
US4894420A,Experimental YY,50.0,40.0,0.0,10.0,0.0,0.0,0.0,0.0,0.0,0.0,0.0,0.0,0.0,0.0,0.0,0.0,0.0,0.0,0.0,0.0,0.0,0.0,,,,,,,,,,,,,,,,,,,,,,,,,,,,,,,,,,,,,,,,,,,,,,,,,,,,,,False
US4866131A,Example 1,0.0,100.0,0.0,0.0,0.0,0.0,0.0,0.0,0.0,100.0,0.0,0.0,0.0,0.0,1.0,0.0,1.5,0.6,1.2,3.0,2.0,1.7999999999999998,"2,2'-dithio-bis-benzothiazole",MBTS,"1,3-diphenyl guanidine",DPG,N-phenyl-N'-isopropyl-p-phenylenediamine,6PPD,soluble,SEV,aromatic oil,TDAE,True,,,SSBR,,,T 0120,,,,,HAF carbon black,,,,,,,internal,,,,,,,,,,15.8,,,0.27,,,,145.0,40.0,,,,,,,False
US4866131A,Example 2,0.0,100.0,0.0,0.0,0.0,0.0,0.0,0.0,0.0,100.0,0.0,0.0,0.0,0.0,1.0,0.0,1.5,0.6,1.2,3.0,2.0,1.7999999999999998,"2,2'-dithio-bis-benzothiazole",MBTS,"1,3-diphenyl guanidine",DPG,N-phenyl-N'-isopropyl-p-phenylenediamine,6PPD,soluble,SEV,aromatic oil,TDAE,True,,,SSBR,,,T 0120,,,,,HAF carbon black,,,,,,,,,,,,,,,,,17.1,,,0.28,,,,145.0,40.0,,,,,,,False
US4866131A,Example 3,0.0,100.0,0.0,0.0,0.0,0.0,0.0,0.0,0.0,100.0,0.0,0.0,0.0,0.0,1.0,0.0,1.5,0.6,1.2,3.0,2.0,1.7999999999999998,"2,2'-dithio-bis-benzothiazole",MBTS,"1,3-diphenyl guanidine",DPG,N-phenyl-N'-isopropyl-p-phenylenediamine,6PPD,soluble,SEV,aromatic oil,TDAE,True,,,SSBR,,,T 0120,,,,,HAF carbon black,,,,,,,,,,,,,,,,,16.2,,,0.26,,,,145.0,40.0,,,,,,,False
US4866131A,Example 4,0.0,100.0,0.0,0.0,0.0,0.0,0.0,0.0,0.0,100.0,0.0,0.0,0.0,0.0,1.0,0.0,1.5,0.6,1.2,3.0,2.0,1.7999999999999998,"2,2'-dithio-bis-benzothiazole",MBTS,"1,3-diphenyl guanidine",DPG,N-phenyl-N'-isopropyl-p-phenylenediamine,6PPD,soluble,SEV,aromatic oil,TDAE,True,,,SSBR,,,T 0120,,,,,HAF carbon black,,,,,,,,,,,,,,,,,15.5,,,0.26,,,,145.0,40.0,,,,,,,False
US4866131A,Example 5,0.0,100.0,0.0,0.0,0.0,0.0,0.0,0.0,0.0,100.0,0.0,0.0,0.0,0.0,1.0,0.0,1.5,0.6,1.2,3.0,2.0,1.7999999999999998,"2,2'-dithio-bis-benzothiazole",MBTS,"1,3-diphenyl guanidine",DPG,N-phenyl-N'-isopropyl-p-phenylenediamine,6PPD,soluble,SEV,aromatic oil,TDAE,True,,,SSBR,,,T 0120,,,,,HAF carbon black,,,,,,,,,,,,,,,,,16.8,,,0.28,,,,145.0,40.0,,,,,,,False
US4866131A,Example 6,0.0,100.0,0.0,0.0,0.0,0.0,0.0,0.0,0.0,100.0,0.0,0.0,0.0,0.0,1.0,0.0,1.5,0.6,1.2,3.0,2.0,1.7999999999999998,"2,2'-dithio-bis-benzothiazole",MBTS,"1,3-diphenyl guanidine",DPG,N-phenyl-N'-isopropyl-p-phenylenediamine,6PPD,soluble,SEV,aromatic oil,TDAE,True,,,SSBR,,,T 0120,,,,,HAF carbon black,,,,,,,,,,,,,,,,,15.5,,,0.29,,,,145.0,40.0,,,,,,,False
US4866131A,Example 7,0.0,100.0,0.0,0.0,0.0,0.0,0.0,0.0,0.0,100.0,0.0,0.0,0.0,0.0,1.0,0.0,1.5,0.6,1.2,3.0,2.0,1.7999999999999998,"2,2'-dithio-bis-benzothiazole",MBTS,"1,3-diphenyl guanidine",DPG,N-phenyl-N'-isopropyl-p-phenylenediamine,6PPD,soluble,SEV,aromatic oil,TDAE,True,,,SSBR,,,T 0120,,,,,HAF carbon black,,,,,,,,,,,,,,,,,15.3,,,0.26,,,,145.0,40.0,,,,,,,False
US4866131A,Example 8,0.0,100.0,0.0,0.0,0.0,0.0,0.0,0.0,0.0,100.0,0.0,0.0,0.0,0.0,1.0,0.0,1.5,0.6,1.2,3.0,2.0,1.7999999999999998,"2,2'-dithio-bis-benzothiazole",MBTS,"1,3-diphenyl guanidine",DPG,N-phenyl-N'-isopropyl-p-phenylenediamine,6PPD,soluble,SEV,aromatic oil,TDAE,True,,,SSBR,,,T 0120,,,,,HAF carbon black,,,,,,,,,,,,,,,,,15.1,,,0.25,,,,145.0,40.0,,,,,,,False
US4866131A,Comparative Example 1,0.0,100.0,0.0,0.0,0.0,0.0,0.0,0.0,0.0,100.0,0.0,0.0,0.0,0.0,1.0,0.0,1.5,0.6,1.2,3.0,2.0,1.7999999999999998,"2,2'-dithio-bis-benzothiazole",MBTS,"1,3-diphenyl guanidine",DPG,N-phenyl-N'-isopropyl-p-phenylenediamine,6PPD,soluble,SEV,aromatic oil,TDAE,True,,,SSBR,,,T 0120,,,,,HAF carbon black,,,,,,,,,,,,,,,,,13.5,,,0.23,,,,145.0,40.0,,,,,,,False
US4866131A,Comparative Example 2,0.0,100.0,0.0,0.0,0.0,0.0,0.0,0.0,0.0,100.0,0.0,0.0,0.0,0.0,1.0,0.0,1.5,0.6,1.2,3.0,2.0,1.7999999999999998,"2,2'-dithio-bis-benzothiazole",MBTS,"1,3-diphenyl guanidine",DPG,N-phenyl-N'-isopropyl-p-phenylenediamine,6PPD,soluble,SEV,aromatic oil,TDAE,True,,,SSBR,,,T 0120,,,,,HAF carbon black,,,,,,,,,,,,,,,,,16.5,,,0.22,,,,145.0,40.0,,,,,,,False
US4866131A,Comparative Example 3,0.0,100.0,0.0,0.0,0.0,0.0,0.0,0.0,0.0,100.0,0.0,0.0,0.0,0.0,1.0,0.0,1.5,0.6,1.2,3.0,2.0,1.7999999999999998,"2,2'-dithio-bis-benzothiazole",MBTS,"1,3-diphenyl guanidine",DPG,N-phenyl-N'-isopropyl-p-phenylenediamine,6PPD,soluble,SEV,aromatic oil,TDAE,True,,,SSBR,,,T 0120,,,,,HAF carbon black,,,,,,,,,,,,,,,,,16.7,,,0.22,,,,145.0,40.0,,,,,,,False
US4866131A,Comparative Example 4,0.0,100.0,0.0,0.0,0.0,0.0,0.0,0.0,0.0,100.0,0.0,0.0,0.0,0.0,1.0,0.0,1.5,0.6,1.2,3.0,2.0,1.7999999999999998,"2,2'-dithio-bis-benzothiazole",MBTS,"1,3-diphenyl guanidine",DPG,N-phenyl-N'-isopropyl-p-phenylenediamine,6PPD,soluble,SEV,aromatic oil,TDAE,True,,,SSBR,,,T 0120,,,,,HAF carbon black,,,,,,,,,,,,,,,,,6.4,,,0.35,,,,145.0,40.0,,,,,,,False
US4929679A,Example 1,50.0,35.0,15.0,0.0,0.0,0.0,0.0,0.0,0.0,60.0,0.0,0.0,20.0,0.0,0.0,0.0,1.75,1.2,0.0,3.0,1.5,1.2,N-cyclohexyl-2-benzothiazylsulfenamide,CBS,,,,,insoluble,SEV,aromatic oil,TDAE,False,,,SSBR,45.0,44.0,A-1,11.0,C-1,RSS3,,Seast KH,,,,,,,Banbury,,,,,,,,,10.88,20.99,510.0,,,,50.0,,160.0,20.0,,,,,,,False
US4929679A,Example 2,50.0,35.0,15.0,0.0,0.0,0.0,0.0,0.0,0.0,60.0,0.0,0.0,20.0,0.0,0.0,0.0,1.75,1.2,0.0,3.0,1.5,1.2,N-cyclohexyl-2-benzothiazylsulfenamide,CBS,,,,,insoluble,SEV,aromatic oil,TDAE,False,,,SSBR,45.0,44.0,A-2,11.0,C-1,RSS3,,Seast KH,,,,,,,Banbury,,,,,,,,,11.77,22.46,520.0,,,,52.0,,160.0,20.0,,,,,,,False
US4929679A,Example 3,50.0,35.0,15.0,0.0,0.0,0.0,0.0,0.0,0.0,60.0,0.0,0.0,20.0,0.0,0.0,0.0,1.75,1.2,0.0,3.0,1.5,1.2,N-cyclohexyl-2-benzothiazylsulfenamide,CBS,,,,,insoluble,SEV,aromatic oil,TDAE,False,,,SSBR,44.0,45.0,A-3,11.0,C-1,RSS3,,Seast KH,,,,,,,Banbury,,,,,,,,,11.67,21.48,500.0,,,,52.0,,160.0,20.0,,,,,,,False
US4929679A,Example 4,50.0,35.0,15.0,0.0,0.0,0.0,0.0,0.0,0.0,60.0,0.0,0.0,20.0,0.0,0.0,0.0,1.75,1.2,0.0,3.0,1.5,1.2,N-cyclohexyl-2-benzothiazylsulfenamide,CBS,,,,,insoluble,SEV,aromatic oil,TDAE,False,,,SSBR,46.0,45.0,A-4,11.0,C-1,RSS3,,Seast KH,,,,,,,Banbury,,,,,,,,,11.57,22.56,530.0,,,,52.0,,160.0,20.0,,,,,,,False
US4929679A,Example 5,50.0,35.0,15.0,0.0,0.0,0.0,0.0,0.0,0.0,60.0,0.0,0.0,20.0,0.0,0.0,0.0,1.75,1.2,0.0,3.0,1.5,1.2,N-cyclohexyl-2-benzothiazylsulfenamide,CBS,,,,,insoluble,SEV,aromatic oil,TDAE,False,,,SSBR,45.0,45.0,A-5,11.0,C-1,RSS3,,Seast KH,,,,,,,Banbury,,,,,,,,,11.38,21.78,530.0,,,,50.0,,160.0,20.0,,,,,,,False
US4929679A,Example 6,50.0,35.0,15.0,0.0,0.0,0.0,0.0,0.0,0.0,60.0,0.0,0.0,20.0,0.0,0.0,0.0,1.75,1.2,0.0,3.0,1.5,1.2,N-cyclohexyl-2-benzothiazylsulfenamide,CBS,,,,,insoluble,SEV,aromatic oil,TDAE,False,,,SSBR,45.0,45.0,A-6,11.0,C-1,RSS3,,Seast KH,,,,,,,Banbury,,,,,,,,,11.57,21.09,500.0,,,,51.0,,160.0,20.0,,,,,,,False
US4929679A,Example 7,50.0,35.0,15.0,0.0,0.0,0.0,0.0,0.0,0.0,60.0,0.0,0.0,20.0,0.0,0.0,0.0,1.75,1.2,0.0,3.0,1.5,1.2,N-cyclohexyl-2-benzothiazylsulfenamide,CBS,,,,,insoluble,SEV,aromatic oil,TDAE,False,,,SSBR,45.0,45.0,A-6,11.0,C-2,RSS3,,Seast KH,,,,,,,Banbury,,,,,,,,,12.26,23.15,500.0,,,,55.0,,160.0,20.0,,,,,,,False
US4929679A,Example 8,50.0,35.0,15.0,0.0,0.0,0.0,0.0,0.0,0.0,60.0,0.0,0.0,20.0,0.0,0.0,0.0,1.75,1.2,0.0,3.0,1.5,1.2,N-cyclohexyl-2-benzothiazylsulfenamide,CBS,,,,,insoluble,SEV,aromatic oil,TDAE,False,,,SSBR,45.0,45.0,A-6,1.0,C-3,RSS3,,Seast KH,,,,,,,Banbury,,,,,,,,,11.57,21.58,510.0,,,,54.0,,160.0,20.0,,,,,,,False
US4929679A,Comparative Example 1,0.0,100.0,0.0,0.0,0.0,0.0,0.0,0.0,0.0,60.0,0.0,0.0,20.0,0.0,0.0,0.0,1.75,1.2,0.0,3.0,1.5,1.2,N-cyclohexyl-2-benzothiazylsulfenamide,CBS,,,,,insoluble,SEV,aromatic oil,TDAE,False,,,SSBR,45.0,44.0,A-1,,,RSS3,,Seast KH,,,,,,,Banbury,,,,,,,,,12.65,20.8,500.0,,,,30.0,,160.0,30.0,,,,,,,False
US4929679A,Comparative Example 2,0.0,100.0,0.0,0.0,0.0,0.0,0.0,0.0,0.0,60.0,0.0,0.0,20.0,0.0,0.0,0.0,1.75,1.2,0.0,3.0,1.5,1.2,N-cyclohexyl-2-benzothiazylsulfenamide,CBS,,,,,insoluble,SEV,aromatic oil,TDAE,False,,,SSBR,13.0,70.0,B-1,,,RSS3,,Seast KH,,,,,,,Banbury,,,,,,,,,11.57,18.64,440.0,,,,45.0,,160.0,30.0,,,,,,,False
US4929679A,Comparative Example 3,0.0,0.0,100.0,0.0,0.0,0.0,0.0,0.0,0.0,60.0,0.0,0.0,20.0,0.0,0.0,0.0,1.75,1.2,0.0,3.0,1.5,1.2,N-cyclohexyl-2-benzothiazylsulfenamide,CBS,,,,,insoluble,SEV,aromatic oil,TDAE,False,,,SSBR,,,,,C-1,RSS3,,Seast KH,,,,,,,Banbury,,,,,,,,,9.02,17.75,520.0,,,,51.0,,160.0,20.0,,,,,,,False
US4929679A,Comparative Example 4,100.0,0.0,0.0,0.0,0.0,0.0,0.0,0.0,0.0,60.0,0.0,0.0,20.0,0.0,0.0,0.0,1.75,1.2,0.0,3.0,1.5,1.2,N-cyclohexyl-2-benzothiazylsulfenamide,CBS,,,,,insoluble,SEV,aromatic oil,TDAE,False,,,SSBR,,,,,,RSS3,,Seast KH,,,,,,,Banbury,,,,,,,,,12.16,24.42,550.0,,,,52.0,,160.0,10.0,,,,,,,False
US4929679A,Comparative Example 5,50.0,50.0,0.0,0.0,0.0,0.0,0.0,0.0,0.0,60.0,0.0,0.0,20.0,0.0,0.0,0.0,1.75,1.2,0.0,3.0,1.5,1.2,N-cyclohexyl-2-benzothiazylsulfenamide,CBS,,,,,insoluble,SEV,aromatic oil,TDAE,False,,,SSBR,13.0,70.0,B-1,11.0,C-1,RSS3,,Seast KH,,,,,,,Banbury,,,,,,,,,10.79,20.89,520.0,,,,49.0,,160.0,20.0,,,,,,,False
US4929679A,Comparative Example 6,35.0,50.0,15.0,0.0,0.0,0.0,0.0,0.0,0.0,60.0,0.0,0.0,20.0,0.0,0.0,0.0,1.75,1.2,0.0,3.0,1.5,1.2,N-cyclohexyl-2-benzothiazylsulfenamide,CBS,,,,,insoluble,SEV,aromatic oil,TDAE,False,,,SSBR,13.0,70.0,B-1,11.0,C-1,RSS3,,Seast KH,,,,,,,Banbury,,,,,,,,,11.18,19.91,470.0,,,,50.0,,160.0,20.0,,,,,,,False
US4929679A,Comparative Example 7,50.0,50.0,0.0,0.0,0.0,0.0,0.0,0.0,0.0,60.0,0.0,0.0,20.0,0.0,0.0,0.0,1.75,1.2,0.0,3.0,1.5,1.2,N-cyclohexyl-2-benzothiazylsulfenamide,CBS,,,,,insoluble,SEV,aromatic oil,TDAE,False,,,SSBR,45.0,44.0,A-1,11.0,C-1,RSS3,,Seast KH,,,,,,,Banbury,,,,,,,,,11.77,22.07,510.0,,,,44.0,,160.0,20.0,,,,,,,False
US4929679A,Comparative Example 8,50.0,25.0,25.0,0.0,0.0,0.0,0.0,0.0,0.0,60.0,0.0,0.0,20.0,0.0,0.0,0.0,1.75,1.2,0.0,3.0,1.5,1.2,N-cyclohexyl-2-benzothiazylsulfenamide,CBS,,,,,insoluble,SEV,aromatic oil,TDAE,False,,,SSBR,45.0,44.0,A-1,11.0,C-1,RSS3,,Seast KH,,,,,,,Banbury,,,,,,,,,10.99,20.7,510.0,,,,46.0,,160.0,20.0,,,,,,,False
US4929679A,Comparative Example 9,50.0,25.0,25.0,0.0,0.0,0.0,0.0,0.0,0.0,60.0,0.0,0.0,20.0,0.0,0.0,0.0,1.75,1.2,0.0,3.0,1.5,1.2,N-cyclohexyl-2-benzothiazylsulfenamide,CBS,,,,,insoluble,SEV,aromatic oil,TDAE,False,,,SSBR,45.0,44.0,A-1,11.0,C-1,RSS3,,Seast KH,,,,,,,Banbury,,,,,,,,,11.28,21.28,510.0,,,,50.0,,160.0,20.0,,,,,,,False
US4929679A,Comparative Example 10,0.0,75.0,25.0,0.0,0.0,0.0,0.0,0.0,0.0,60.0,0.0,0.0,20.0,0.0,0.0,0.0,1.75,1.2,0.0,3.0,1.5,1.2,N-cyclohexyl-2-benzothiazylsulfenamide,CBS,,,,,insoluble,SEV,aromatic oil,TDAE,False,,,SSBR,45.0,44.0,A-1,11.0,C-1,RSS3,,Seast KH,,,,,,,Banbury,,,,,,,,,11.18,18.93,470.0,,,,43.0,,160.0,30.0,,,,,,,False
US4929679A,Comparative Example 11,75.0,20.0,5.0,0.0,0.0,0.0,0.0,0.0,0.0,60.0,0.0,0.0,20.0,0.0,0.0,0.0,1.75,1.2,0.0,3.0,1.5,1.2,N-cyclohexyl-2-benzothiazylsulfenamide,CBS,,,,,insoluble,SEV,aromatic oil,TDAE,False,,,SSBR,65.0,45.0,A-7,11.0,C-1,RSS3,,Seast KH,,,,,,,Banbury,,,,,,,,,11.97,23.15,530.0,,,,50.0,,160.0,20.0,,,,,,,False
US4929679A,Comparative Example 12,50.0,35.0,15.0,0.0,0.0,0.0,0.0,0.0,0.0,60.0,0.0,0.0,20.0,0.0,0.0,0.0,1.75,1.2,0.0,3.0,1.5,1.2,N-cyclohexyl-2-benzothiazylsulfenamide,CBS,,,,,insoluble,SEV,aromatic oil,TDAE,False,,,SSBR,30.0,46.0,A-8,11.0,C-1,RSS3,,Seast KH,,,,,,,Banbury,,,,,,,,,11.67,21.78,500.0,,,,41.0,,160.0,20.0,,,,,,,False
US4929679A,Comparative Example 13,50.0,35.0,15.0,0.0,0.0,0.0,0.0,0.0,0.0,60.0,0.0,0.0,20.0,0.0,0.0,0.0,1.75,1.2,0.0,3.0,1.5,1.2,N-cyclohexyl-2-benzothiazylsulfenamide,CBS,,,,,insoluble,SEV,aromatic oil,TDAE,False,,,SSBR,45.0,30.0,A-9,11.0,C-1,RSS3,,Seast KH,,,,,,,Banbury,,,,,,,,,10.79,20.6,490.0,,,,49.0,,160.0,20.0,,,,,,,False
US4929679A,Comparative Example 14,50.0,35.0,15.0,0.0,0.0,0.0,0.0,0.0,0.0,60.0,0.0,0.0,20.0,0.0,0.0,0.0,1.75,1.2,0.0,3.0,1.5,1.2,N-cyclohexyl-2-benzothiazylsulfenamide,CBS,,,,,insoluble,SEV,aromatic oil,TDAE,False,,,SSBR,45.0,65.0,A-10,11.0,C-1,RSS3,,Seast KH,,,,,,,Banbury,,,,,,,,,11.77,21.48,510.0,,,,46.0,,160.0,20.0,,,,,,,False
US4929679A,Comparative Example 15,50.0,35.0,15.0,0.0,0.0,0.0,0.0,0.0,0.0,60.0,0.0,0.0,20.0,0.0,0.0,0.0,1.75,1.2,0.0,3.0,1.5,1.2,N-cyclohexyl-2-benzothiazylsulfenamide,CBS,,,,,insoluble,SEV,aromatic oil,TDAE,False,,,SSBR,45.0,44.0,A-1,11.0,C-1,RSS3,,Seast KH,,,,,,,Banbury,,,,,,,,,12.75,20.7,460.0,,,,39.0,,160.0,20.0,,,,,,,False
US4929679A,Comparative Example 16,50.0,35.0,15.0,0.0,0.0,0.0,0.0,0.0,0.0,60.0,0.0,0.0,20.0,0.0,0.0,0.0,1.75,1.2,0.0,3.0,1.5,1.2,N-cyclohexyl-2-benzothiazylsulfenamide,CBS,,,,,insoluble,SEV,aromatic oil,TDAE,False,,,SSBR,45.0,44.0,A-1,11.0,C-1,RSS3,,Seast KH,,,,,,,Banbury,,,,,,,,,10.79,20.99,500.0,,,,48.0,,160.0,20.0,,,,,,,False
US4929679A,Comparative Example 17,50.0,35.0,15.0,0.0,0.0,0.0,0.0,0.0,0.0,60.0,0.0,0.0,20.0,0.0,0.0,0.0,1.75,1.2,0.0,3.0,1.5,1.2,N-cyclohexyl-2-benzothiazylsulfenamide,CBS,,,,,insoluble,SEV,aromatic oil,TDAE,False,,,SSBR,45.0,44.0,A-1,11.0,C-1,RSS3,,Seast KH,,,,,,,Banbury,,,,,,,,,10.59,19.42,460.0,,,,50.0,,160.0,20.0,,,,,,,False
US4929679A,Comparative Example 18,50.0,35.0,15.0,0.0,0.0,0.0,0.0,0.0,0.0,60.0,0.0,0.0,20.0,0.0,0.0,0.0,1.75,1.2,0.0,3.0,1.5,1.2,N-cyclohexyl-2-benzothiazylsulfenamide,CBS,,,,,insoluble,SEV,aromatic oil,TDAE,False,,,SSBR,45.0,44.0,A-1,26.0,C-4,RSS3,,Seast KH,,,,,,,Banbury,,,,,,,,,10.99,20.4,490.0,,,,50.0,,160.0,20.0,,,,,,,False
US4929679A,Comparative Example 19,50.0,35.0,15.0,0.0,0.0,0.0,0.0,0.0,0.0,60.0,0.0,0.0,20.0,0.0,0.0,0.0,1.75,1.2,0.0,3.0,1.5,1.2,N-cyclohexyl-2-benzothiazylsulfenamide,CBS,,,,,insoluble,SEV,aromatic oil,TDAE,False,,,SSBR,45.0,44.0,A-1,11.0,C-1,RSS3,,Seast KH,,,,,,,Banbury,,,,,,,,,11.28,21.09,490.0,,,,49.0,,160.0,20.0,,,,,,,False
US5087668A,Control X,50.0,50.0,0.0,0.0,0.0,0.0,0.0,0.0,0.0,43.0,0.0,0.0,7.0,0.0,0.0,0.0,0.0,0.0,0.0,0.0,0.0,0.0,,,,,,,,,paraffinic/napthenic,paraffinic,,,,SSBR,,,SLF 1216,,,,,GPT,,,,,,,,,,,,,,,,10.5,19.2,510.0,0.135,0.093,,,,,,,,,,,,False
US5087668A,Experimental Y,55.0,30.0,0.0,0.0,0.0,15.0,0.0,0.0,0.0,38.0,0.0,0.0,4.0,0.0,0.0,0.0,0.0,0.0,0.0,0.0,0.0,0.0,,,,,,,,,paraffinic/napthenic,paraffinic,,,,SSBR,,,SLF 1216,,,,80.0,GPT,,,,,,,,,,,,,,,,10.0,18.0,500.0,0.209,0.083,,,,,,,,,,,,True
US5047483A,Control X,50.0,50.0,0.0,0.0,0.0,0.0,0.0,0.0,0.0,45.0,0.0,0.0,9.0,0.0,3.2,3.8,0.9,1.9,0.0,3.5,2.0,1.9,Accelerator,other,,,Antioxidant,other,insoluble,CV,"Oil, aromatic",other,False,,,ESBR,,,"oil extended (70 parts rubber, 26.25 parts oil)",,"Conventional type polybutadiene rubber (low vinyl 1,2 and high cis 1,4)",,,,,,,,,,,43.0,,,,,,,,,21.0,500.0,0.256,0.185,,,,,,,,,,,,True
US5047483A,Experimental Y,10.0,70.0,20.0,0.0,0.0,0.0,0.0,0.0,0.0,45.0,0.0,0.0,9.0,0.0,3.2,3.8,0.9,1.9,0.0,3.5,2.0,1.9,Accelerator,other,,,Antioxidant,other,insoluble,CV,"Oil, aromatic",other,False,,,SSBR,,,,98.0,"Conventional type polybutadiene rubber (low vinyl 1,2 and high cis 1,4)",,,,,,,,,,,46.0,,,,,,,,,20.0,450.0,0.308,0.167,,,,,,,,,,,,True
US5047483A,Experimental Z,50.0,50.0,0.0,0.0,0.0,0.0,0.0,0.0,0.0,45.0,0.0,0.0,9.0,0.0,3.2,3.8,0.9,1.9,0.0,3.5,2.0,1.9,Accelerator,other,,,Antioxidant,other,insoluble,CV,"Oil, aromatic",other,False,,,SSBR,,,,,,,,,,,,,,,,39.0,,,,,,,,,22.0,490.0,0.279,0.161,,,,,,,,,,,,True
US5047483A,Experiment A,0.0,100.0,0.0,0.0,0.0,0.0,0.0,0.0,0.0,0.0,0.0,0.0,0.0,0.0,0.0,0.0,0.0,0.0,0.0,0.0,0.0,0.0,,,,,,,,,,,False,,,SSBR,,,,,,,80.0,,,,,,,,,80.0,,,,,,,,,,,,,,,,,,,,,,,,True
US5047483A,Experiment B,0.0,100.0,0.0,0.0,0.0,0.0,0.0,0.0,0.0,0.0,0.0,0.0,0.0,0.0,0.0,0.0,0.0,0.0,0.0,0.0,0.0,0.0,,,,,,,,,,,False,,,SSBR,,,,,,,80.0,,,,,,,,,80.0,,,,,,,,,,,,,,,,,,,,,,,,True
US5047483A,Experiment C,0.0,100.0,0.0,0.0,0.0,0.0,0.0,0.0,0.0,0.0,0.0,0.0,0.0,0.0,0.0,0.0,0.0,0.0,0.0,0.0,0.0,0.0,,,,,,,,,,,False,,,SSBR,,,,,,,80.0,,,,,,,,,80.0,,,,,,,,,,,,,,,,,,,,,,,,True
US5047483A,Experiment D,0.0,100.0,0.0,0.0,0.0,0.0,0.0,0.0,0.0,0.0,0.0,0.0,0.0,0.0,0.0,0.0,0.0,0.0,0.0,0.0,0.0,0.0,,,,,,,,,,,False,,,SSBR,,,,,,,80.0,,,,,,,,,80.0,,,,,,,,,,,,,,,,,,,,,,,,True
US5047483A,Experiment E,0.0,100.0,0.0,0.0,0.0,0.0,0.0,0.0,0.0,0.0,0.0,0.0,0.0,0.0,0.0,0.0,0.0,0.0,0.0,0.0,0.0,0.0,,,,,,,,,,,False,,,SSBR,,,,,,,80.0,,,,,,,,,80.0,,,,,,,,,,,,,,,,,,,,,,,,True
US5047483A,Experiment F,0.0,100.0,0.0,0.0,0.0,0.0,0.0,0.0,0.0,0.0,0.0,0.0,0.0,0.0,0.0,0.0,0.0,0.0,0.0,0.0,0.0,0.0,,,,,,,,,,,False,,,SSBR,,,,,,,,,,,,,,,,,,,,,,,,,,,,,,,,,,,,,,,,True
US5047483A,Experiment G,0.0,100.0,0.0,0.0,0.0,0.0,0.0,0.0,0.0,0.0,0.0,0.0,0.0,0.0,0.0,0.0,0.0,0.0,0.0,0.0,0.0,0.0,,,,,,,,,,,False,,,SSBR,,,,,,,,,,,,,,,,,,,,,,,,,,,,,,,,,,,,,,,,True
US5047483A,Experiment H,0.0,100.0,0.0,0.0,0.0,0.0,0.0,0.0,0.0,0.0,0.0,0.0,0.0,0.0,0.0,0.0,0.0,0.0,0.0,0.0,0.0,0.0,,,,,,,,,,,False,,,SSBR,,,,,,,,,,,,,,,,,,,,,,,,,,,,,,,,,,,,,,,,True
US5047483A,Experiment I,0.0,100.0,0.0,0.0,0.0,0.0,0.0,0.0,0.0,0.0,0.0,0.0,0.0,0.0,0.0,0.0,0.0,0.0,0.0,0.0,0.0,0.0,,,,,,,,,,,False,,,SSBR,,,,,,,,,,,,,,,,,,,,,,,,,,,,,,,,,,,,,,,,True
US5047483A,Experiment J,0.0,100.0,0.0,0.0,0.0,0.0,0.0,0.0,0.0,0.0,0.0,0.0,0.0,0.0,0.0,0.0,0.0,0.0,0.0,0.0,0.0,0.0,,,,,,,,,,,False,,,SSBR,,,,,,,,,,,,,,,,,,,,,,,,,,,,,,,,,,,,,,,,True
US5047483A,Experiment K,0.0,100.0,0.0,0.0,0.0,0.0,0.0,0.0,0.0,0.0,0.0,0.0,0.0,0.0,0.0,0.0,0.0,0.0,0.0,0.0,0.0,0.0,,,,,,,,,,,False,,,SSBR,,,,,,,,,,,,,,,,,,,,,,,,,,,,,,,,,,,,,,,,True
US5047483A,Experiment L,0.0,100.0,0.0,0.0,0.0,0.0,0.0,0.0,0.0,0.0,0.0,0.0,0.0,0.0,0.0,0.0,0.0,0.0,0.0,0.0,0.0,0.0,,,,,,,,,,,False,,,SSBR,,,,,,,,,,,,,,,,,,,,,,,,,,,,,,,,,,,,,,,,True
US4946887A,Example 1 (Composition No. 1),10.0,90.0,0.0,0.0,0.0,0.0,0.0,0.0,0.0,80.0,0.0,0.0,40.0,0.0,1.0,1.0,2.0,1.4,0.0,3.0,2.0,1.4,CBS,CBS,,,Santoflex 13,6PPD,insoluble,CV,aromatic process oil,TDAE,False,,,ESBR,23.5,,E-SBR containing 23.5% of styrene,,,,,N339,,,,,,,Banbury,,,,,,,,,,,,,,,,,160.0,20.0,,,,,,,False
US4946887A,Example 2 (Composition No. 2),20.0,80.0,0.0,0.0,0.0,0.0,0.0,0.0,0.0,80.0,0.0,0.0,40.0,0.0,1.0,1.0,2.0,1.4,0.0,3.0,2.0,1.4,CBS,CBS,,,Santoflex 13,6PPD,insoluble,CV,aromatic process oil,TDAE,False,,,ESBR,23.5,,E-SBR containing 23.5% of styrene,,,,,N339,,,,,,,Banbury,,,,,,,,,,,,,,,,,160.0,20.0,,,,,,,False
US4946887A,Example 3 (Composition No. 3),40.0,60.0,0.0,0.0,0.0,0.0,0.0,0.0,0.0,80.0,0.0,0.0,40.0,0.0,1.0,1.0,2.0,1.4,0.0,3.0,2.0,1.4,CBS,CBS,,,Santoflex 13,6PPD,insoluble,CV,aromatic process oil,TDAE,False,,,ESBR,23.5,,E-SBR containing 23.5% of styrene,,,,,N339,,,,,,,Banbury,,,,,,,,,,,,,,,,,160.0,20.0,,,,,,,False
US4946887A,Example 4 (Composition No. 4),0.0,100.0,0.0,0.0,0.0,0.0,0.0,0.0,0.0,80.0,0.0,0.0,40.0,0.0,1.0,1.0,2.0,1.4,0.0,3.0,2.0,1.4,CBS,CBS,,,Santoflex 13,6PPD,insoluble,CV,aromatic process oil,TDAE,False,,,ESBR,23.5,,E-SBR containing 23.5% of styrene,,,,,N339,,,,,,,Banbury,,,,,,,,,,,,,,,,,160.0,20.0,,,,,,,False
US4946887A,Example 5 (Composition No. 5),0.0,70.0,30.0,0.0,0.0,0.0,0.0,0.0,0.0,80.0,0.0,0.0,40.0,0.0,1.0,1.0,2.0,1.4,0.0,3.0,2.0,1.4,CBS,CBS,,,Santoflex 13,6PPD,insoluble,CV,aromatic process oil,TDAE,False,,,ESBR,23.5,,E-SBR containing 23.5% of styrene,,,,,N339,,,,,,,Banbury,,,,,,,,,,,,,,,,,160.0,20.0,,,,,,,False
US4946887A,Example 6 (Composition No. 6),20.0,80.0,0.0,0.0,0.0,0.0,0.0,0.0,0.0,80.0,0.0,0.0,40.0,0.0,1.0,1.0,2.0,1.4,0.0,3.0,2.0,1.4,CBS,CBS,,,Santoflex 13,6PPD,insoluble,CV,aromatic process oil,TDAE,False,,,ESBR,23.5,,E-SBR containing 23.5% of styrene,97.0,,,,N339,,,,,,,Banbury,,,,,,,,,,,,,,,,,160.0,20.0,,,,,,,False
US4946887A,Comparative Example 7 (Composition No. 7),20.0,80.0,0.0,0.0,0.0,0.0,0.0,0.0,0.0,80.0,0.0,0.0,40.0,0.0,1.0,1.0,2.0,1.4,0.0,3.0,2.0,1.4,CBS,CBS,,,Santoflex 13,6PPD,insoluble,CV,aromatic process oil,TDAE,False,,,ESBR,23.5,,E-SBR containing 23.5% of styrene,,,,,N339,,,,,,,Banbury,,,,,,,,,,,,,,,,,160.0,20.0,,,,,,,False
US4946887A,Comparative Example 8 (Composition No. 8),80.0,20.0,0.0,0.0,0.0,0.0,0.0,0.0,0.0,80.0,0.0,0.0,40.0,0.0,1.0,1.0,2.0,1.4,0.0,3.0,2.0,1.4,CBS,CBS,,,Santoflex 13,6PPD,insoluble,CV,aromatic process oil,TDAE,False,,,ESBR,23.5,,E-SBR containing 23.5% of styrene,,,,,N339,,,,,,,Banbury,,,,,,,,,,,,,,,,,160.0,20.0,,,,,,,False
US4946887A,Comparative Example 9 (Composition No. 9),90.0,10.0,0.0,0.0,0.0,0.0,0.0,0.0,0.0,80.0,0.0,0.0,40.0,0.0,1.0,1.0,2.0,1.4,0.0,3.0,2.0,1.4,CBS,CBS,,,Santoflex 13,6PPD,insoluble,CV,aromatic process oil,TDAE,False,,,ESBR,23.5,,E-SBR containing 23.5% of styrene,,,,,N339,,,,,,,Banbury,,,,,,,,,,,,,,,,,160.0,20.0,,,,,,,False
US4946887A,Comparative Example 10 (Composition No. 10),0.0,100.0,0.0,0.0,0.0,0.0,0.0,0.0,0.0,80.0,0.0,0.0,40.0,0.0,1.0,1.0,2.0,1.4,0.0,3.0,2.0,1.4,CBS,CBS,,,Santoflex 13,6PPD,insoluble,CV,aromatic process oil,TDAE,False,,,ESBR,35.0,,E-SBR containing 35% of styrene,,,,,N339,,,,,,,Banbury,,,,,,,,,,,,,,,,,160.0,20.0,,,,,,,False
US4946887A,Comparative Example 11 (Composition No. 11),0.0,70.0,30.0,0.0,0.0,0.0,0.0,0.0,0.0,80.0,0.0,0.0,40.0,0.0,1.0,1.0,2.0,1.4,0.0,3.0,2.0,1.4,CBS,CBS,,,Santoflex 13,6PPD,insoluble,CV,aromatic process oil,TDAE,False,,,ESBR,35.0,,E-SBR containing 35% of styrene,97.0,,,,N339,,,,,,,Banbury,,,,,,,,,,,,,,,,,160.0,20.0,,,,,,,False
US4946887A,Comparative Example 12 (Composition No. 12),0.0,100.0,0.0,0.0,0.0,0.0,0.0,0.0,0.0,80.0,0.0,0.0,40.0,0.0,1.0,1.0,2.0,1.4,0.0,3.0,2.0,1.4,CBS,CBS,,,Santoflex 13,6PPD,insoluble,CV,aromatic process oil,TDAE,False,,,ESBR,35.0,,E-SBR containing 35% of styrene,,,,,N339,,,,,,,Banbury,,,,,,,,,,,,,,,,,160.0,20.0,,,,,,,False
US4946887A,Comparative Example 13 (Composition No. 13),0.0,70.0,30.0,0.0,0.0,0.0,0.0,0.0,0.0,80.0,0.0,0.0,40.0,0.0,1.0,1.0,2.0,1.4,0.0,3.0,2.0,1.4,CBS,CBS,,,Santoflex 13,6PPD,insoluble,CV,aromatic process oil,TDAE,False,,,ESBR,35.0,,E-SBR containing 35% of styrene,97.0,97% cis-BR,,,N339,,,,,,,Banbury,,,,,,,,,,,,,,,,,160.0,20.0,,,,,,,False
US4946887A,Comparative Example 14 (Composition No. 14),0.0,100.0,0.0,0.0,0.0,0.0,0.0,0.0,0.0,90.0,0.0,0.0,45.0,0.0,1.0,1.0,2.0,1.4,0.0,3.0,2.0,1.4,CBS,CBS,,,Santoflex 13,6PPD,insoluble,CV,aromatic process oil,TDAE,False,,,ESBR,23.5,,E-SBR containing 23.5% of styrene,,,,,N220,117.0,,,,,,Banbury,,,,,,,,,,,,,,,,,160.0,20.0,,,,,,,False
US4946887A,Comparative Example 15 (Composition No. 15),20.0,80.0,0.0,0.0,0.0,0.0,0.0,0.0,0.0,90.0,0.0,0.0,45.0,0.0,1.0,1.0,2.0,1.4,0.0,3.0,2.0,1.4,CBS,CBS,,,Santoflex 13,6PPD,insoluble,CV,aromatic process oil,TDAE,False,,,ESBR,35.0,,E-SBR containing 35% of styrene,,,,,N220,117.0,,,,,,Banbury,,,,,,,,,,,,,,,,,160.0,20.0,,,,,,,False
US4946887A,Comparative Example 16 (Composition No. 16),20.0,80.0,0.0,0.0,0.0,0.0,0.0,0.0,0.0,90.0,0.0,0.0,45.0,0.0,1.0,1.0,2.0,1.4,0.0,3.0,2.0,1.4,CBS,CBS,,,Santoflex 13,6PPD,insoluble,CV,aromatic process oil,TDAE,False,,,ESBR,23.5,,E-SBR containing 23.5% of styrene,,,,,N220,117.0,,,,,,Banbury,,,,,,,,,,,,,,,,,160.0,20.0,,,,,,,False
US4946887A,Comparative Example 17 (Composition No. 17),70.0,30.0,0.0,0.0,0.0,0.0,0.0,0.0,0.0,90.0,0.0,0.0,45.0,0.0,1.0,1.0,2.0,1.4,0.0,3.0,2.0,1.4,CBS,CBS,,,Santoflex 13,6PPD,insoluble,CV,aromatic process oil,TDAE,False,,,ESBR,23.5,,E-SBR containing 23.5% of styrene,,,,,N220,117.0,,,,,,Banbury,,,,,,,,,,,,,,,,,160.0,20.0,,,,,,,False
US4946887A,Comparative Example 18 (Composition No. 18),20.0,80.0,0.0,0.0,0.0,0.0,0.0,0.0,0.0,90.0,0.0,0.0,45.0,0.0,1.0,1.0,2.0,1.4,0.0,3.0,2.0,1.4,CBS,CBS,,,Santoflex 13,6PPD,insoluble,CV,aromatic process oil,TDAE,False,,,ESBR,23.5,,E-SBR containing 23.5% of styrene,,,,,N330,87.0,,,,,,Banbury,,,,,,,,,,,,,,,,,160.0,20.0,,,,,,,False
US4946887A,Example 19 (Composition No. 19),20.0,80.0,0.0,0.0,0.0,0.0,0.0,0.0,0.0,90.0,0.0,0.0,45.0,0.0,1.0,1.0,2.0,1.4,0.0,3.0,2.0,1.4,CBS,CBS,,,Santoflex 13,6PPD,insoluble,CV,aromatic process oil,TDAE,False,,,ESBR,23.5,,E-SBR containing 23.5% of styrene,,,,,N220,117.0,,,,,,Banbury,,,,,,,,,,,,,,,,,160.0,20.0,,,,,,,False
US4946887A,Example 20 (Composition No. 20),25.0,75.0,0.0,0.0,0.0,0.0,0.0,0.0,0.0,90.0,0.0,0.0,45.0,0.0,1.0,1.0,2.0,1.4,0.0,3.0,2.0,1.4,CBS,CBS,,,Santoflex 13,6PPD,insoluble,CV,aromatic process oil,TDAE,False,,,ESBR,23.5,,E-SBR containing 23.5% of styrene,,,,,N220,117.0,,,,,,Banbury,,,,,,,,,,,,,,,,,160.0,20.0,,,,,,,False
