Repository: aimclub/CoScientist

# Supplementary material: CoScientist demo, AAAI-27 Demonstrations

## Contents
- `prompt.txt`: the prompt given to CoScientist and to the opencode baseline (the baseline got one extra line naming the local dataset path).
- `prompt_followup.txt`: the second user turn in the CoScientist session, asking for MCP servers from the two methods that ran.
- `coscientist_report.md`: the report CoScientist generated from its research graph (English, run `tyre-main-2`).
- `coscientist_run_summary.md`: time per agent, tool calls, tokens, cost, graph size, hypotheses and verdicts.
- `opencode_report.md`: the report written by the opencode baseline on the same prompt and model (GLM-5.3).

File: docs/aaai27-demo/supplementary/dataset/tires_2.csv (part 13 of 32)
CN102656023B,W3,0.0,50.0,50.0,0.0,0.0,0.0,0.0,0.0,0.0,0.0,0.0,0.0,0.0,0.0,0.0,0.0,0.0,0.0,0.0,0.0,0.0,0.0,n-cyclohexyl-2-benzothiazole sulfenamide (CBS),CBS,diphenylguanidine (DPG),DPG,,,soluble,SEV,,,False,X50-S,TESPT,SSBR,,,,93.0,,,,N330,,,,ZEOSIL 1165,,,Banbury,,,,,,,,,,,,,,,,,150.0,30.0,2.0,,,,,,False
CN102656023B,F1,0.0,50.0,50.0,0.0,0.0,0.0,0.0,0.0,0.0,0.0,0.0,0.0,0.0,0.0,0.0,0.0,0.0,0.0,0.0,0.0,0.0,0.0,n-cyclohexyl-2-benzothiazole sulfenamide (CBS),CBS,diphenylguanidine (DPG),DPG,,,soluble,SEV,,,False,X50-S,TESPT,SSBR,,,,93.0,,,,N330,,,,ZEOSIL 1165,,,Banbury,,,,,,,,,,,,,,,,,150.0,30.0,2.0,,,,,,False
CN102656023B,F2,0.0,50.0,50.0,0.0,0.0,0.0,0.0,0.0,0.0,0.0,0.0,0.0,0.0,0.0,0.0,0.0,0.0,0.0,0.0,0.0,0.0,0.0,n-cyclohexyl-2-benzothiazole sulfenamide (CBS),CBS,diphenylguanidine (DPG),DPG,,,soluble,SEV,,,False,X50-S,TESPT,SSBR,,,,93.0,,,,N330,,,,ZEOSIL 1165,,,Banbury,,,,,,,,,,,,,,,,,150.0,30.0,2.0,,,,,,False
CN102656023B,F3,0.0,50.0,50.0,0.0,0.0,0.0,0.0,0.0,0.0,0.0,0.0,0.0,0.0,0.0,0.0,0.0,0.0,0.0,0.0,0.0,0.0,0.0,n-cyclohexyl-2-benzothiazole sulfenamide (CBS),CBS,diphenylguanidine (DPG),DPG,,,soluble,SEV,,,False,X50-S,TESPT,SSBR,,,,93.0,,,,N330,,,,ZEOSIL 1165,,,Banbury,,,,,,,,,,,,,,,,,150.0,30.0,2.0,,,,,,False
US4946887A,Example 21 (Composition No. 21),60.0,40.0,0.0,0.0,0.0,0.0,0.0,0.0,0.0,90.0,0.0,0.0,45.0,0.0,1.0,1.0,2.0,1.4,0.0,3.0,2.0,1.4,CBS,CBS,,,Santoflex 13,6PPD,insoluble,CV,aromatic process oil,TDAE,False,,,ESBR,23.5,,E-SBR containing 23.5% of styrene,,,,,N220,117.0,,,,,,Banbury,,,,,,,,,,,,,,,,,160.0,20.0,,,,,,,False
US4946887A,Example 22 (Composition No. 22),20.0,80.0,0.0,0.0,0.0,0.0,0.0,0.0,0.0,90.0,0.0,0.0,45.0,0.0,1.0,1.0,2.0,1.4,0.0,3.0,2.0,1.4,CBS,CBS,,,Santoflex 13,6PPD,insoluble,CV,aromatic process oil,TDAE,False,,,ESBR,23.5,,E-SBR containing 23.5% of styrene,,,,,N220,117.0,,,,,,Banbury,,,,,,,,,,,,,,,,,160.0,20.0,,,,,,,False
US4946887A,Example 23 (Composition No. 23),10.0,90.0,0.0,0.0,0.0,0.0,0.0,0.0,0.0,90.0,0.0,0.0,45.0,0.0,1.0,1.0,2.0,1.4,0.0,3.0,2.0,1.4,CBS,CBS,,,Santoflex 13,6PPD,insoluble,CV,aromatic process oil,TDAE,False,,,ESBR,23.5,,E-SBR containing 23.5% of styrene,,,,,N110,142.0,,,,,,Banbury,,,,,,,,,,,,,,,,,160.0,20.0,,,,,,,False
US4946887A,Example 24 (Composition No. 24),0.0,100.0,0.0,0.0,0.0,0.0,0.0,0.0,0.0,90.0,0.0,0.0,45.0,0.0,1.0,1.0,2.0,1.4,0.0,3.0,2.0,1.4,CBS,CBS,,,Santoflex 13,6PPD,insoluble,CV,aromatic process oil,TDAE,False,,,ESBR,23.5,,E-SBR containing 23.5% of styrene,,,,,N220,117.0,,,,,,Banbury,,,,,,,,,,,,,,,,,160.0,20.0,,,,,,,False
US4946887A,Example 25 (Composition No. 25),0.0,100.0,0.0,0.0,0.0,0.0,0.0,0.0,0.0,90.0,0.0,0.0,45.0,0.0,1.0,1.0,2.0,1.4,0.0,3.0,2.0,1.4,CBS,CBS,,,Santoflex 13,6PPD,insoluble,CV,aromatic process oil,TDAE,False,,,ESBR,35.0,,E-SBR containing 35% of styrene,,,,,N220,117.0,,,,,,Banbury,,,,,,,,,,,,,,,,,160.0,20.0,,,,,,,False
US4946887A,Example 26 (Composition No. 26),0.0,100.0,0.0,0.0,0.0,0.0,0.0,0.0,0.0,90.0,0.0,0.0,45.0,0.0,1.0,1.0,2.0,1.4,0.0,3.0,2.0,1.4,CBS,CBS,,,Santoflex 13,6PPD,insoluble,CV,aromatic process oil,TDAE,False,,,ESBR,23.5,,,,,,,N220,117.0,,,,,,Banbury,,,,,,,,,,,,,,,,,160.0,20.0,,,,,,,False
US4946887A,Example 27 (Composition No. 27),0.0,100.0,0.0,0.0,0.0,0.0,0.0,0.0,0.0,90.0,0.0,0.0,45.0,0.0,1.0,1.0,2.0,1.4,0.0,3.0,2.0,1.4,CBS,CBS,,,Santoflex 13,6PPD,insoluble,CV,aromatic process oil,TDAE,False,,,ESBR,23.5,,E-SBR containing 23.5% of styrene,,,,,N220,117.0,,,,,,Banbury,,,,,,,,,,,,,,,,,160.0,20.0,,,,,,,False
US4946887A,Example 28 (Composition No. 28),70.0,30.0,0.0,0.0,0.0,0.0,0.0,0.0,0.0,90.0,0.0,0.0,45.0,0.0,1.0,1.0,2.0,1.4,0.0,3.0,2.0,1.4,CBS,CBS,,,Santoflex 13,6PPD,insoluble,CV,aromatic process oil,TDAE,False,,,ESBR,23.5,,,,,SMR5,,N220,117.0,,,,,,Banbury,,,,,,,,,,,,,,,,,160.0,20.0,,,,,,,False
US4946887A,Example 29 (Composition No. 29),0.0,100.0,0.0,0.0,0.0,0.0,0.0,0.0,0.0,90.0,0.0,0.0,45.0,0.0,1.0,1.0,2.0,1.4,0.0,3.0,2.0,1.4,CBS,CBS,,,Santoflex 13,6PPD,insoluble,CV,aromatic process oil,TDAE,False,,,ESBR,23.5,,E-SBR containing 23.5% of styrene,,,,,N220,117.0,,,,,,Banbury,,,,,,,,,,,,,,,,,160.0,20.0,,,,,,,False
US4946887A,Example 30 (Composition No. 30),0.0,100.0,0.0,0.0,0.0,0.0,0.0,0.0,0.0,90.0,0.0,0.0,45.0,0.0,1.0,1.0,2.0,1.4,0.0,3.0,2.0,1.4,CBS,CBS,,,Santoflex 13,6PPD,insoluble,CV,aromatic process oil,TDAE,False,,,ESBR,23.5,,E-SBR containing 23.5% of styrene,,,,,N110,142.0,,,,,,Banbury,,,,,,,,,,,,,,,,,160.0,20.0,,,,,,,False
US4946887A,Example 31 (Composition No. 31),0.0,100.0,0.0,0.0,0.0,0.0,0.0,0.0,0.0,90.0,0.0,0.0,45.0,0.0,1.0,1.0,2.0,1.4,0.0,3.0,2.0,1.4,CBS,CBS,,,Santoflex 13,6PPD,insoluble,CV,aromatic process oil,TDAE,False,,,ESBR,23.5,,E-SBR containing 23.5% of styrene,,,,,N220,117.0,,,,,,Banbury,,,,,,,,,,,,,,,,,160.0,20.0,,,,,,,False
US4946887A,Comparative Example 32 (Composition No. 32),0.0,100.0,0.0,0.0,0.0,0.0,0.0,0.0,0.0,90.0,0.0,0.0,45.0,0.0,1.0,1.0,2.0,1.4,0.0,3.0,2.0,1.4,CBS,CBS,,,Santoflex 13,6PPD,insoluble,CV,aromatic process oil,TDAE,False,,,ESBR,23.5,,E-SBR containing 23.5% of styrene,,,,,N220,117.0,,,,,,Banbury,,,,,,,,,,,,,,,,,160.0,20.0,,,,,,,False
US4946887A,Comparative Example 33 (Composition No. 33),0.0,100.0,0.0,0.0,0.0,0.0,0.0,0.0,0.0,90.0,0.0,0.0,45.0,0.0,1.0,1.0,2.0,1.4,0.0,3.0,2.0,1.4,CBS,CBS,,,Santoflex 13,6PPD,insoluble,CV,aromatic process oil,TDAE,False,,,ESBR,35.0,,E-SBR containing 35% of styrene,,,,,N220,117.0,,,,,,Banbury,,,,,,,,,,,,,,,,,160.0,20.0,,,,,,,False
US4946887A,Comparative Example 34 (Composition No. 34),0.0,100.0,0.0,0.0,0.0,0.0,0.0,0.0,0.0,90.0,0.0,0.0,45.0,0.0,1.0,1.0,2.0,1.4,0.0,3.0,2.0,1.4,CBS,CBS,,,Santoflex 13,6PPD,insoluble,CV,aromatic process oil,TDAE,False,,,ESBR,23.5,,E-SBR containing 23.5% of styrene,,,,,N220,117.0,,,,,,Banbury,,,,,,,,,,,,,,,,,160.0,20.0,,,,,,,False
US4946887A,Comparative Example 35 (Composition No. 35),0.0,100.0,0.0,0.0,0.0,0.0,0.0,0.0,0.0,90.0,0.0,0.0,45.0,0.0,1.0,1.0,2.0,1.4,0.0,3.0,2.0,1.4,CBS,CBS,,,Santoflex 13,6PPD,insoluble,CV,aromatic process oil,TDAE,False,,,ESBR,23.5,,E-SBR containing 23.5% of styrene,,,,,N330,87.0,,,,,,Banbury,,,,,,,,,,,,,,,,,160.0,20.0,,,,,,,False
US5100965A,Example 1,0.0,100.0,0.0,0.0,0.0,0.0,0.0,0.0,0.0,0.0,0.0,0.0,0.0,0.0,0.0,0.0,0.0,0.0,0.0,0.0,0.0,0.0,,,,,,,,,,,,,,,16.0,,,,,,,,,,,,,,,,,,,,,,,,,,,,,,,,,,,,,,,False
US5100965A,Example 2,0.0,0.0,100.0,0.0,0.0,0.0,0.0,0.0,0.0,0.0,0.0,0.0,0.0,0.0,0.0,0.0,0.0,0.0,0.0,0.0,0.0,0.0,,,,,,,,,,,,,,,5.0,,,,,,,,,,,,,,,,,,,,,,,,,,,,,,,,,,,,,,,False
US5100965A,Example 3,0.0,0.0,100.0,0.0,0.0,0.0,0.0,0.0,0.0,0.0,0.0,0.0,0.0,0.0,0.0,0.0,0.0,0.0,0.0,0.0,0.0,0.0,,,,,,,,,,,,,,,,,,,,,,,,,,,,,,,,,,,,,,,,,,,,,,,,,,,,,,False
US5100965A,Example 4,0.0,0.0,100.0,0.0,0.0,0.0,0.0,0.0,0.0,0.0,0.0,0.0,0.0,0.0,0.0,0.0,0.0,0.0,0.0,0.0,0.0,0.0,,,,,,,,,,,,,,,,,,,,,,,,,,,,,,,,,,,,,,,,,,,,,,,,,,,,,,False
US5118546A,"Example 1, Sample 1",100.0,0.0,0.0,0.0,0.0,0.0,0.0,0.0,0.0,0.0,0.0,0.0,0.0,0.0,0.0,0.0,0.0,0.0,0.0,0.0,0.0,0.0,,,,,,,,,,,,,,,,,,,,,,,,,,,,,Banbury,,,4.9,,7.3,,,,8.7,27.1,590.0,0.136,0.068,,,100.0,150.0,,1.0,,,,,,False
US5118546A,"Example 1, Sample 2",0.0,0.0,0.0,0.0,0.0,0.0,0.0,0.0,100.0,0.0,0.0,0.0,0.0,0.0,0.0,0.0,0.0,0.0,0.0,0.0,0.0,0.0,,,,,,,,,,,,,,,,,,,,,,,,,,,,,Banbury,,,7.4,,32.4,,,,20.9,22.5,320.0,0.216,0.125,,,100.0,150.0,,1.0,,,,,,False
US5118546A,"Example 1, Sample 3",0.0,0.0,0.0,0.0,0.0,0.0,0.0,0.0,100.0,0.0,0.0,0.0,0.0,0.0,0.0,0.0,0.0,0.0,0.0,0.0,0.0,0.0,,,,,,,,,,,,,,,,,,,,,,,,,,,,,Banbury,,,2.4,,55.0,,,,,19.2,230.0,0.236,0.085,,,100.0,150.0,,1.0,,,,,,False
US5118546A,"Example 1, Sample 4",0.0,0.0,0.0,0.0,0.0,0.0,0.0,100.0,0.0,0.0,0.0,0.0,0.0,0.0,0.0,0.0,0.0,0.0,0.0,0.0,0.0,0.0,,,,,,,,,,,,,,,,,,,,,,,,,,,,,Banbury,,,3.8,,5.9,,,,9.8,24.6,550.0,0.295,0.116,,,100.0,150.0,,1.0,,,,,,False
US5118546A,"Example 1, Sample 5",0.0,0.0,0.0,0.0,0.0,0.0,0.0,75.0,25.0,0.0,0.0,0.0,0.0,0.0,0.0,0.0,0.0,0.0,0.0,0.0,0.0,0.0,,,,,,,,,,,,,,,,,,,,,,,,,,,,,Banbury,,,3.9,,6.8,,,,13.5,20.4,375.0,0.327,0.105,,,100.0,150.0,,1.0,,,,,,False
US5118546A,"Example 1, Sample 6",0.0,0.0,0.0,0.0,0.0,0.0,0.0,50.0,50.0,0.0,0.0,0.0,0.0,0.0,0.0,0.0,0.0,0.0,0.0,0.0,0.0,0.0,,,,,,,,,,,,,,,,,,,,,,,,,,,,,Banbury,,,4.6,,10.8,,,,16.8,22.2,370.0,0.305,0.102,,,100.0,150.0,,1.0,,,,,,False
US5118546A,"Example 1, Sample 7",0.0,0.0,0.0,0.0,0.0,0.0,0.0,25.0,75.0,0.0,0.0,0.0,0.0,0.0,0.0,0.0,0.0,0.0,0.0,0.0,0.0,0.0,,,,,,,,,,,,,,,,,,,,,,,,,,,,,Banbury,,,6.3,,42.7,,,,18.2,20.6,330.0,0.291,0.131,,,100.0,150.0,,1.0,,,,,,False
US5118546A,"Example 1, Sample 8",0.0,0.0,0.0,0.0,0.0,0.0,0.0,75.0,25.0,0.0,0.0,0.0,0.0,0.0,0.0,0.0,0.0,0.0,0.0,0.0,0.0,0.0,,,,,,,,,,,,,,,,,,,,,,,,,,,,,Banbury,,,2.6,,5.3,,,,12.4,28.2,530.0,0.345,0.1,,,100.0,150.0,,1.0,,,,,,False
US5118546A,"Example 1, Sample 9",0.0,0.0,0.0,0.0,0.0,0.0,0.0,50.0,50.0,0.0,0.0,0.0,0.0,0.0,0.0,0.0,0.0,0.0,0.0,0.0,0.0,0.0,,,,,,,,,,,,,,,,,,,,,,,,,,,,,Banbury,,,3.1,,4.9,,,,,19.3,285.0,0.323,0.084,,,100.0,150.0,,1.0,,,,,,False
US5118546A,"Example 1, Sample 10",0.0,0.0,0.0,0.0,0.0,0.0,0.0,25.0,75.0,0.0,0.0,0.0,0.0,0.0,0.0,0.0,0.0,0.0,0.0,0.0,0.0,0.0,,,,,,,,,,,,,,,,,,,,,,,,,,,,,Banbury,,,2.8,,7.3,,,,,21.9,285.0,0.321,0.095,,,100.0,150.0,,1.0,,,,,,False
US5118546A,"Example 2, Premixed",0.0,0.0,0.0,0.0,0.0,0.0,0.0,50.0,50.0,0.0,0.0,0.0,0.0,0.0,0.0,0.0,0.0,0.0,0.0,0.0,0.0,0.0,,,,,,,,,,,,,,,,,,,,,,,,,,,,,Banbury,,,2.2,,5.2,,,,,14.4,250.0,0.375,0.071,,,,150.0,,,,,,,,False
US5118546A,"Example 2, Mixed During Compounding",0.0,0.0,0.0,0.0,0.0,0.0,0.0,50.0,50.0,0.0,0.0,0.0,0.0,0.0,0.0,0.0,0.0,0.0,0.0,0.0,0.0,0.0,,,,,,,,,,,,,,,,,,,,,,,,,,,,,Banbury,,,2.6,,5.7,,,,,19.4,295.0,0.355,0.07,,,,150.0,,,,,,,,False
US5118546A,"Example 3, Sample 1",0.0,75.0,25.0,0.0,0.0,0.0,0.0,0.0,0.0,0.0,0.0,0.0,56.0,0.0,0.0,0.0,0.0,0.0,0.0,0.0,0.0,0.0,,,,,,,,,,,True,,,ESBR,16.0,,,,,,,,,,,,,,Banbury,,,5.0,,16.9,,,1.76,7.76,12.3,460.0,0.186,0.16,,38.5,,150.0,,2.0,,,,,,False
US5118546A,"Example 3, Sample 2",0.0,75.0,25.0,0.0,0.0,0.0,0.0,0.0,0.0,0.0,0.0,0.0,56.0,0.0,0.0,0.0,0.0,0.0,0.0,0.0,0.0,0.0,,,,,,,,,,,True,,,ESBR,16.0,,,,,,,,,,,,,,Banbury,,,6.4,,16.5,,,1.36,5.89,10.2,485.0,0.184,0.169,,35.0,,150.0,,2.0,,,,,,False
US5118546A,"Example 3, Sample 3",0.0,70.0,25.0,0.0,0.0,0.0,0.0,2.5,2.5,0.0,0.0,0.0,56.0,0.0,0.0,0.0,0.0,0.0,0.0,0.0,0.0,0.0,,,,,,,,,,,True,,,ESBR,16.0,,,,,,,,,,,,,,Banbury,,,5.7,,13.3,,,1.63,6.64,10.4,450.0,0.185,0.16,,36.0,,150.0,,2.0,,,,,,False
US5118546A,"Example 3, Sample 4",0.0,65.0,25.0,0.0,0.0,0.0,0.0,5.0,5.0,0.0,0.0,0.0,56.0,0.0,0.0,0.0,0.0,0.0,0.0,0.0,0.0,0.0,,,,,,,,,,,True,,,ESBR,16.0,,,,,,,,,,,,,,Banbury,,,5.7,,13.7,,,1.77,6.94,11.4,485.0,0.198,0.172,,34.0,,150.0,,2.0,,,,,,False
US5118546A,"Example 3, Sample 5",0.0,55.0,25.0,0.0,0.0,0.0,0.0,10.0,10.0,0.0,0.0,0.0,56.0,0.0,0.0,0.0,0.0,0.0,0.0,0.0,0.0,0.0,,,,,,,,,,,True,,,ESBR,16.0,,,,,,,,,,,,,,Banbury,,,4.8,,10.3,,,2.35,8.64,12.9,445.0,0.179,0.142,,36.5,,150.0,,2.0,,,,,,False
US5118546A,"Example 3, Sample 6",0.0,45.0,25.0,0.0,0.0,0.0,0.0,15.0,15.0,0.0,0.0,0.0,56.0,0.0,0.0,0.0,0.0,0.0,0.0,0.0,0.0,0.0,,,,,,,,,,,True,,,ESBR,16.0,,,,,,,,,,,,,,Banbury,,,4.4,,10.1,,,2.54,8.98,11.4,385.0,0.239,0.166,,29.0,,150.0,,2.0,,,,,,False
US5118546A,"Example 3, Sample 7",0.0,35.0,25.0,0.0,0.0,0.0,0.0,20.0,20.0,0.0,0.0,0.0,56.0,0.0,0.0,0.0,0.0,0.0,0.0,0.0,0.0,0.0,,,,,,,,,,,True,,,ESBR,16.0,,,,,,,,,,,,,,Banbury,,,4.0,,9.7,,,2.75,10.05,12.6,385.0,0.254,0.155,,28.5,,150.0,,2.0,,,,,,False
US5118546A,"Example 3, Sample 8",0.0,25.0,25.0,0.0,0.0,0.0,0.0,25.0,25.0,0.0,0.0,0.0,56.0,0.0,0.0,0.0,0.0,0.0,0.0,0.0,0.0,0.0,,,,,,,,,,,True,,,ESBR,16.0,,,,,,,,,,,,,,Banbury,,,4.1,,10.2,,,3.01,9.85,11.0,345.0,0.2,0.152,,25.5,,150.0,,2.0,,,,,,False
US5118546A,"Example 4, Sample 1",100.0,0.0,0.0,0.0,0.0,0.0,0.0,0.0,0.0,0.0,0.0,0.0,0.0,0.0,0.0,0.0,0.0,0.0,0.0,0.0,0.0,0.0,,,,,,,,,,,,,,,,,,,,,,,,,,,,,Banbury,,,2.2,,6.7,,,2.52,12.48,26.4,490.0,0.121,0.101,,58.5,,150.0,,2.0,,,,,,False
US5118546A,"Example 4, Sample 2",100.0,0.0,0.0,0.0,0.0,0.0,0.0,0.0,0.0,0.0,0.0,0.0,0.0,0.0,0.0,0.0,0.0,0.0,0.0,0.0,0.0,0.0,,,,,,,,,,,,,,,,,,,,,,,,,,,,,Banbury,,,2.3,,5.5,,,2.5,11.92,22.2,460.0,0.12,0.12,,58.0,,150.0,,2.0,,,,,,False
US5118546A,"Example 4, Sample 3",95.0,0.0,0.0,0.0,0.0,0.0,0.0,2.5,2.5,0.0,0.0,0.0,0.0,0.0,0.0,0.0,0.0,0.0,0.0,0.0,0.0,0.0,,,,,,,,,,,,,,,,,,,,,,,,,,,,,Banbury,,,2.2,,5.2,,,2.39,11.3,24.1,495.0,0.139,0.115,,52.0,,150.0,,2.0,,,,,,False
US5118546A,"Example 4, Sample 4",90.0,0.0,0.0,0.0,0.0,0.0,0.0,5.0,5.0,0.0,0.0,0.0,0.0,0.0,0.0,0.0,0.0,0.0,0.0,0.0,0.0,0.0,,,,,,,,,,,,,,,,,,,,,,,,,,,,,Banbury,,,2.4,,5.3,,,2.61,11.76,24.4,485.0,0.152,0.11,,49.0,,150.0,,2.0,,,,,,False
US5118546A,"Example 4, Sample 5",80.0,0.0,0.0,0.0,0.0,0.0,0.0,10.0,10.0,0.0,0.0,0.0,0.0,0.0,0.0,0.0,0.0,0.0,0.0,0.0,0.0,0.0,,,,,,,,,,,,,,,,,,,,,,,,,,,,,Banbury,,,2.1,,5.0,,,2.95,13.46,22.1,425.0,0.194,0.101,,43.5,,150.0,,2.0,,,,,,False
US5118546A,"Example 4, Sample 6",70.0,0.0,0.0,0.0,0.0,0.0,0.0,15.0,15.0,0.0,0.0,0.0,0.0,0.0,0.0,0.0,0.0,0.0,0.0,0.0,0.0,0.0,,,,,,,,,,,,,,,,,,,,,,,,,,,,,Banbury,,,2.0,,4.9,,,3.47,14.97,23.8,425.0,0.229,0.096,,41.5,,150.0,,2.0,,,,,,False
US5118546A,"Example 4, Sample 7",60.0,0.0,0.0,0.0,0.0,0.0,0.0,20.0,20.0,0.0,0.0,0.0,0.0,0.0,0.0,0.0,0.0,0.0,0.0,0.0,0.0,0.0,,,,,,,,,,,,,,,,,,,,,,,,,,,,,Banbury,,,1.8,,4.8,,,3.36,15.11,24.2,430.0,0.252,0.094,,41.5,,150.0,,2.0,,,,,,False
US5118546A,"Example 4, Sample 8",50.0,0.0,0.0,0.0,0.0,0.0,0.0,25.0,25.0,0.0,0.0,0.0,0.0,0.0,0.0,0.0,0.0,0.0,0.0,0.0,0.0,0.0,,,,,,,,,,,,,,,,,,,,,,,,,,,,,Banbury,,,1.8,,4.8,,,4.54,18.02,22.9,355.0,0.269,0.191,,41.5,,150.0,,2.0,,,,,,False
US5130369A,Example 1,0.0,100.0,0.0,0.0,0.0,0.0,0.0,0.0,0.0,0.0,0.0,0.0,0.0,0.0,0.0,0.0,0.0,0.0,0.0,0.0,0.0,0.0,,,,,,,,,,,,,,,,,,,,,,,,,,,,,,,,,,,,,,,,,,,,,140.0,,,,,,,,,False
US5130369A,Example 2,0.0,100.0,0.0,0.0,0.0,0.0,0.0,0.0,0.0,0.0,0.0,0.0,0.0,0.0,0.0,0.0,0.0,0.0,0.0,0.0,0.0,0.0,,,,,,,,,,,,,,,,,,,,,,,,,,,,,,,,,,,,,,,,,,,,,,,,,,,,,,False
US5130369A,Example 3,0.0,100.0,0.0,0.0,0.0,0.0,0.0,0.0,0.0,0.0,0.0,0.0,0.0,0.0,0.0,0.0,0.0,0.0,0.0,0.0,0.0,0.0,,,,,,,,,,,,,,,,,,,,,,,,,,,,,,,,,,,,,,,,,,,,,135.0,,,,,,,,,False
US5130369A,Example 4,0.0,100.0,0.0,0.0,0.0,0.0,0.0,0.0,0.0,0.0,0.0,0.0,0.0,0.0,0.0,0.0,0.0,0.0,0.0,0.0,0.0,0.0,,,,,,,,,,,,,,,,,,,,,,,,,,,,,,,,,,,,,,,,,,,,,135.0,,,,,,,,,False
US5130369A,Example 5,0.0,100.0,0.0,0.0,0.0,0.0,0.0,0.0,0.0,0.0,0.0,0.0,0.0,0.0,0.0,0.0,0.0,0.0,0.0,0.0,0.0,0.0,,,,,,,,,,,,,,,,,,,,,,,,,,,,,,,,,,,,,,,,,,,,,135.0,,,,,,,,,False
US5130369A,Example 6,0.0,100.0,0.0,0.0,0.0,0.0,0.0,0.0,0.0,0.0,0.0,0.0,0.0,0.0,0.0,0.0,0.0,0.0,0.0,0.0,0.0,0.0,,,,,,,,,,,,,,,,,,,,,,,,,,,,,,,,,,,,,,,,,,,,,135.0,,,,,,,,,False
US5130369A,Example 7,0.0,100.0,0.0,0.0,0.0,0.0,0.0,0.0,0.0,0.0,0.0,0.0,0.0,0.0,0.0,0.0,0.0,0.0,0.0,0.0,0.0,0.0,,,,,,,,,,,,,,,,,,,,,,,,,,,,,,,,,,,,,,,,,,,,,135.0,,,,,,,,,False
US5130369A,Example 8,0.0,100.0,0.0,0.0,0.0,0.0,0.0,0.0,0.0,0.0,0.0,0.0,0.0,0.0,0.0,0.0,0.0,0.0,0.0,0.0,0.0,0.0,,,,,,,,,,,,,,,,,,,,,,,,,,,,,,,,,,,,,,,,,,,,,135.0,,,,,,,,,False
US5130369A,Example 9,0.0,100.0,0.0,0.0,0.0,0.0,0.0,0.0,0.0,0.0,0.0,0.0,0.0,0.0,0.0,0.0,0.0,0.0,0.0,0.0,0.0,0.0,,,,,,,,,,,,,,,,,,,,,,,,,,,,,,,,,,,,,,,,,,,,,135.0,,,,,,,,,False
US5130369A,Example 10,0.0,100.0,0.0,0.0,0.0,0.0,0.0,0.0,0.0,0.0,0.0,0.0,0.0,0.0,0.0,0.0,0.0,0.0,0.0,0.0,0.0,0.0,,,,,,,,,,,,,,,,,,,,,,,,,,,,,,,,,,,,,,,,,,,,,135.0,,,,,,,,,False
US5130369A,Example 11,0.0,100.0,0.0,0.0,0.0,0.0,0.0,0.0,0.0,0.0,0.0,0.0,0.0,0.0,0.0,0.0,0.0,0.0,0.0,0.0,0.0,0.0,,,,,,,,,,,,,,,,,,,,,,,,,,,,,,,,,,,,,,,,,,,,,135.0,,,,,,,,,False
US5130369A,Example 12,0.0,100.0,0.0,0.0,0.0,0.0,0.0,0.0,0.0,0.0,0.0,0.0,0.0,0.0,0.0,0.0,0.0,0.0,0.0,0.0,0.0,0.0,,,,,,,,,,,,,,,,,,,,,,,,,,,,,,,,,,,,,,,,,,,,,135.0,,,,,,,,,False
US5130369A,Example 13,0.0,100.0,0.0,0.0,0.0,0.0,0.0,0.0,0.0,0.0,0.0,0.0,0.0,0.0,0.0,0.0,0.0,0.0,0.0,0.0,0.0,0.0,,,,,,,,,,,,,,,,,,,,,,,,,,,,,,,,,,,,,,,,,,,,,135.0,,,,,,,,,False
US5130369A,Example 14,0.0,100.0,0.0,0.0,0.0,0.0,0.0,0.0,0.0,0.0,0.0,0.0,0.0,0.0,0.0,0.0,0.0,0.0,0.0,0.0,0.0,0.0,,,,,,,,,,,,,,,,,,,,,,,,,,,,,,,,,,,,,,,,,,,,,135.0,,,,,,,,,False
US5130369A,Example 15,0.0,100.0,0.0,0.0,0.0,0.0,0.0,0.0,0.0,0.0,0.0,0.0,0.0,0.0,0.0,0.0,0.0,0.0,0.0,0.0,0.0,0.0,,,,,,,,,,,,,,,,,,,,,,,,,,,,,,,,,,,,,,,,,,,,,135.0,,,,,,,,,False
US5130369A,Example 16,0.0,100.0,0.0,0.0,0.0,0.0,0.0,0.0,0.0,0.0,0.0,0.0,0.0,0.0,0.0,0.0,0.0,0.0,0.0,0.0,0.0,0.0,,,,,,,,,,,,,,,,,,,,,,,,,,,,,,,,,,,,,,,,,,,,,,,,,,,,,,False
US5130369A,Example 17,0.0,100.0,0.0,0.0,0.0,0.0,0.0,0.0,0.0,0.0,0.0,0.0,0.0,0.0,0.0,0.0,0.0,0.0,0.0,0.0,0.0,0.0,,,,,,,,,,,,,,,,,,,,,,,,,,,,,,,,,,,,,,,,,,,,,,,,,,,,,,False
US5130369A,Example 18,0.0,100.0,0.0,0.0,0.0,0.0,0.0,0.0,0.0,0.0,0.0,0.0,0.0,0.0,0.0,0.0,0.0,0.0,0.0,0.0,0.0,0.0,,,,,,,,,,,,,,,,,,,,,,,,,,,,,,,,,,,,,,,,,,,,,,,,,,,,,,False
US5130369A,Example 19,0.0,100.0,0.0,0.0,0.0,0.0,0.0,0.0,0.0,0.0,0.0,0.0,0.0,0.0,0.0,0.0,0.0,0.0,0.0,0.0,0.0,0.0,,,,,,,,,,,,,,,,,,,,,,,,,,,,,,,,,,,,,,,,,,,,,,,,,,,,,,False
US5130369A,Example 20,0.0,100.0,0.0,0.0,0.0,0.0,0.0,0.0,0.0,0.0,0.0,0.0,0.0,0.0,0.0,0.0,0.0,0.0,0.0,0.0,0.0,0.0,,,,,,,,,,,,,,,,,,,,,,,,,,,,,,,,,,,,,,,,,,,,,,,,,,,,,,False
US5130369A,Example 21,0.0,100.0,0.0,0.0,0.0,0.0,0.0,0.0,0.0,0.0,0.0,0.0,0.0,0.0,0.0,0.0,0.0,0.0,0.0,0.0,0.0,0.0,,,,,,,,,,,,,,,,,,,,,,,,,,,,,,,,,,,,,,,,,,,,,,,,,,,,,,False
US5130369A,Example 22,0.0,100.0,0.0,0.0,0.0,0.0,0.0,0.0,0.0,0.0,0.0,0.0,0.0,0.0,0.0,0.0,0.0,0.0,0.0,0.0,0.0,0.0,,,,,,,,,,,,,,,,,,,,,,,,,,,,,,,,,,,,,,,,,,,,,150.0,,,,,,,,,False
US5130369A,Example 23,0.0,100.0,0.0,0.0,0.0,0.0,0.0,0.0,0.0,0.0,0.0,0.0,0.0,0.0,0.0,0.0,0.0,0.0,0.0,0.0,0.0,0.0,,,,,,,,,,,,,,,,,,,,,,,,,,,,,,,,,,,,,,,,,,,,,150.0,,,,,,,,,False
US5130369A,Example 24,0.0,100.0,0.0,0.0,0.0,0.0,0.0,0.0,0.0,0.0,0.0,0.0,0.0,0.0,0.0,0.0,0.0,0.0,0.0,0.0,0.0,0.0,,,,,,,,,,,,,,,,,,,,,,,,,,,,,,,,,,,,,,,,,,,,,150.0,,,,,,,,,False
US5130369A,Example 25,0.0,100.0,0.0,0.0,0.0,0.0,0.0,0.0,0.0,0.0,0.0,0.0,0.0,0.0,0.0,0.0,0.0,0.0,0.0,0.0,0.0,0.0,,,,,,,,,,,,,,,,,,,,,,,,,,,,,,,,,,,,,,,,,,,,,150.0,,,,,,,,,False
US5066721A,Reference Example 1,0.0,100.0,0.0,0.0,0.0,0.0,0.0,0.0,0.0,0.0,40.0,0.0,0.0,0.0,1.8,0.0,1.5,1.2,0.6,3.0,2.0,1.7999999999999998,vulcanization accelerator; D (diphenylguanidine),DPG,vulcanization accelerator; DM (dibenzothiazyldisulfide),MBTS,810NA,IPPD,insoluble,CV,,,False,monomethyltriphenoxysilane,other,SSBR,20.0,61.0,,,,,14.0,,,,,Nipsil VN3,,,internal,40.0,,,,,,71.0,,8.53,23.73,580.0,,,,,145.0,145.0,,2.0,,,,silica_without_silane,,False
US5066721A,Reference Example 2,0.0,100.0,0.0,0.0,0.0,0.0,0.0,0.0,0.0,0.0,40.0,0.0,0.0,0.0,1.8,0.0,1.5,1.2,0.6,3.0,2.0,1.7999999999999998,vulcanization accelerator; D (diphenylguanidine),DPG,vulcanization accelerator; DM (dibenzothiazyldisulfide),MBTS,810NA,IPPD,insoluble,CV,,,False,tetraphenoxysilane,other,SSBR,20.0,61.0,,,,,10.0,,,,,Nipsil VN3,,,internal,37.0,,,,,,70.0,,8.24,23.04,585.0,,,,,145.0,145.0,,2.0,,,,silica_without_silane,,False
US5066721A,Reference Example 3,0.0,100.0,0.0,0.0,0.0,0.0,0.0,0.0,0.0,0.0,40.0,0.0,0.0,0.0,1.8,0.0,1.5,1.2,0.6,3.0,2.0,1.7999999999999998,vulcanization accelerator; D (diphenylguanidine),DPG,vulcanization accelerator; DM (dibenzothiazyldisulfide),MBTS,810NA,IPPD,insoluble,CV,,,False,diethylbis(2-ethylhexyloxy) silane,other,SSBR,20.0,62.0,,,,,16.0,,,,,Nipsil VN3,,,internal,40.0,,,,,,70.0,,8.04,22.06,582.0,,,,,145.0,145.0,,2.0,,,,silica_without_silane,,False
US5066721A,Reference Example 4,0.0,100.0,0.0,0.0,0.0,0.0,0.0,0.0,0.0,0.0,40.0,0.0,0.0,0.0,1.8,0.0,1.5,1.2,0.6,3.0,2.0,1.7999999999999998,vulcanization accelerator; D (diphenylguanidine),DPG,vulcanization accelerator; DM (dibenzothiazyldisulfide),MBTS,810NA,IPPD,insoluble,CV,,,False,methylvinylbis(2-ethylhexyloxy) silane,other,SSBR,19.0,60.0,,,,,17.0,,,,,Nipsil VN3,,,internal,36.0,,,,,,69.0,,8.14,20.69,581.0,,,,,145.0,145.0,,2.0,,,,silica_without_silane,,False
US5066721A,Reference Example 5,0.0,100.0,0.0,0.0,0.0,0.0,0.0,0.0,0.0,0.0,40.0,0.0,0.0,0.0,1.8,0.0,1.5,1.2,0.6,3.0,2.0,1.7999999999999998,vulcanization accelerator; D (diphenylguanidine),DPG,vulcanization accelerator; DM (dibenzothiazyldisulfide),MBTS,810NA,IPPD,insoluble,CV,,,False,dichlorodiphenoxysilane,other,SSBR,20.0,60.0,,,,,10.0,,,,,Nipsil VN3,,,internal,39.0,,,,,,70.0,,7.85,22.65,580.0,,,,,145.0,145.0,,2.0,,,,silica_without_silane,,False
US5066721A,Reference Example 6,0.0,100.0,0.0,0.0,0.0,0.0,0.0,0.0,0.0,0.0,40.0,0.0,0.0,0.0,1.8,0.0,1.5,1.2,0.6,3.0,2.0,1.7999999999999998,vulcanization accelerator; D (diphenylguanidine),DPG,vulcanization accelerator; DM (dibenzothiazyldisulfide),MBTS,810NA,IPPD,insoluble,CV,,,False,monochloromethyldiphenoxysilane,other,SSBR,22.0,61.0,,,,,18.0,,,,,Nipsil VN3,,,internal,37.0,,,,,,70.0,,8.34,22.36,595.0,,,,,145.0,145.0,,2.0,,,,silica_without_silane,,False
US5066721A,Reference Example 7,0.0,100.0,0.0,0.0,0.0,0.0,0.0,0.0,0.0,0.0,40.0,0.0,0.0,0.0,1.8,0.0,1.5,1.2,0.6,3.0,2.0,1.7999999999999998,vulcanization accelerator; D (diphenylguanidine),DPG,vulcanization accelerator; DM (dibenzothiazyldisulfide),MBTS,810NA,IPPD,insoluble,CV,,,False,monochloromethylbis(2-ethylhexyloxy) silane,other,SSBR,21.0,61.0,,,,,17.0,,,,,Nipsil VN3,,,internal,38.0,,,,,,69.0,,7.35,20.4,510.0,,,,,145.0,145.0,,2.0,,,,silica_without_silane,,False
US5066721A,Reference Example 8,0.0,100.0,0.0,0.0,0.0,0.0,0.0,0.0,0.0,0.0,40.0,0.0,0.0,0.0,1.8,0.0,1.5,1.2,0.6,3.0,2.0,1.7999999999999998,vulcanization accelerator; D (diphenylguanidine),DPG,vulcanization accelerator; DM (dibenzothiazyldisulfide),MBTS,810NA,IPPD,insoluble,CV,,,False,monochloromethylbis(2-methylbutoxy) silane,other,SSBR,20.0,60.0,,,,,15.0,,,,,Nipsil VN3,,,internal,39.0,,,,,,70.0,,7.55,20.5,525.0,,,,,145.0,145.0,,2.0,,,,silica_without_silane,,False
US5066721A,Reference Example 9,0.0,100.0,0.0,0.0,0.0,0.0,0.0,0.0,0.0,0.0,40.0,0.0,0.0,0.0,1.8,0.0,1.5,1.2,0.6,3.0,2.0,1.7999999999999998,vulcanization accelerator; D (diphenylguanidine),DPG,vulcanization accelerator; DM (dibenzothiazyldisulfide),MBTS,810NA,IPPD,insoluble,CV,,,False,monomethyltriphenoxysilane,other,SSBR,21.0,62.0,,,,,12.0,,,,,Nipsil VN3,,,internal,41.0,,,,,,70.0,,7.85,19.81,520.0,,,,,145.0,145.0,,2.0,,,,silica_without_silane,,False
US5066721A,Reference Example 10,0.0,0.0,100.0,0.0,0.0,0.0,0.0,0.0,0.0,0.0,40.0,0.0,0.0,0.0,1.8,0.0,1.5,1.2,0.6,3.0,2.0,1.7999999999999998,vulcanization accelerator; D (diphenylguanidine),DPG,vulcanization accelerator; DM (dibenzothiazyldisulfide),MBTS,810NA,IPPD,insoluble,CV,,,False,monomethyltriphenoxysilane,other,,0.0,31.0,,,,,10.0,,,,,Nipsil VN3,,,internal,41.0,,,,,,60.0,,6.77,18.34,579.0,,,,,145.0,145.0,,2.0,,,,silica_without_silane,,False
US5066721A,Reference Example 11,0.0,0.0,100.0,0.0,0.0,0.0,0.0,0.0,0.0,0.0,40.0,0.0,0.0,0.0,1.8,0.0,1.5,1.2,0.6,3.0,2.0,1.7999999999999998,vulcanization accelerator; D (diphenylguanidine),DPG,vulcanization accelerator; DM (dibenzothiazyldisulfide),MBTS,810NA,IPPD,insoluble,CV,,,False,tetraphenoxysilane,other,,0.0,32.0,,,,,10.0,,,,,Nipsil VN3,,,internal,40.0,,,,,,61.0,,6.18,17.55,570.0,,,,,145.0,145.0,,2.0,,,,silica_without_silane,,False
US5066721A,Comparative Reference Example 1,0.0,100.0,0.0,0.0,0.0,0.0,0.0,0.0,0.0,0.0,40.0,0.0,0.0,0.0,1.8,0.0,1.5,1.2,0.6,3.0,2.0,1.7999999999999998,vulcanization accelerator; D (diphenylguanidine),DPG,vulcanization accelerator; DM (dibenzothiazyldisulfide),MBTS,810NA,IPPD,insoluble,CV,,,False,monochlorotriethoxysilane,other,SSBR,21.0,62.0,,,,,10.0,,,,,Nipsil VN3,,,internal,30.0,,,,,,73.0,,6.37,16.57,450.0,,,,,145.0,145.0,,2.0,,,,silica_without_silane,,False
US5066721A,Comparative Reference Example 2,0.0,100.0,0.0,0.0,0.0,0.0,0.0,0.0,0.0,0.0,40.0,0.0,0.0,0.0,1.8,0.0,1.5,1.2,0.6,3.0,2.0,1.7999999999999998,vulcanization accelerator; D (diphenylguanidine),DPG,vulcanization accelerator; DM (dibenzothiazyldisulfide),MBTS,810NA,IPPD,insoluble,CV,,,False,methyltriethoxysilane,other,SSBR,21.0,61.0,,,,,15.0,,,,,Nipsil VN3,,,internal,32.0,,,,,,72.0,,6.67,16.87,440.0,,,,,145.0,145.0,,2.0,,,,silica_without_silane,,False
US5066721A,Comparative Reference Example 3,0.0,100.0,0.0,0.0,0.0,0.0,0.0,0.0,0.0,0.0,40.0,0.0,0.0,0.0,1.8,0.0,1.5,1.2,0.6,3.0,2.0,1.7999999999999998,vulcanization accelerator; D (diphenylguanidine),DPG,vulcanization accelerator; DM (dibenzothiazyldisulfide),MBTS,810NA,IPPD,insoluble,CV,,,False,,,SSBR,21.0,60.0,,,,,40.0,,,,,Nipsil VN3,,,internal,40.0,,,,,,70.0,,4.61,14.52,400.0,,,,,145.0,145.0,,2.0,,,,silica_without_silane,,False
US5066721A,Comparative Reference Example 4,0.0,0.0,100.0,0.0,0.0,0.0,0.0,0.0,0.0,0.0,40.0,0.0,0.0,0.0,1.8,0.0,1.5,1.2,0.6,3.0,2.0,1.7999999999999998,vulcanization accelerator; D (diphenylguanidine),DPG,vulcanization accelerator; DM (dibenzothiazyldisulfide),MBTS,810NA,IPPD,insoluble,CV,,,False,monochlorotriethoxysilane,other,,0.0,32.0,,,,,10.0,,,,,Nipsil VN3,,,internal,25.0,,,,,,59.0,,4.71,15.4,560.0,,,,,145.0,145.0,,2.0,,,,silica_without_silane,,False
US5066721A,Comparative Reference Example 5,0.0,0.0,100.0,0.0,0.0,0.0,0.0,0.0,0.0,0.0,40.0,0.0,0.0,0.0,1.8,0.0,1.5,1.2,0.6,3.0,2.0,1.7999999999999998,vulcanization accelerator; D (diphenylguanidine),DPG,vulcanization accelerator; DM (dibenzothiazyldisulfide),MBTS,810NA,IPPD,insoluble,CV,,,False,,,,0.0,30.0,,,,,40.0,,,,,Nipsil VN3,,,internal,40.0,,,,,,59.0,,4.41,13.14,430.0,,,,,145.0,145.0,,2.0,,,,silica_without_silane,,False
US5066721A,Comparative Test Example 1,0.0,100.0,0.0,0.0,0.0,0.0,0.0,0.0,0.0,0.0,50.0,0.0,0.0,0.0,1.8,0.0,1.5,1.2,0.6,3.0,2.0,1.7999999999999998,vulcanization accelerator; D (diphenylguanidine),DPG,vulcanization accelerator; DM (dibenzothiazyldisulfide),MBTS,810NA,IPPD,insoluble,CV,,,False,,,SSBR,21.0,60.0,,,,,40.0,,,,,Nipsil VN3,,,internal,,,,,,,70.0,,5.98,17.75,605.0,,,,,145.0,145.0,,2.0,,,,silica_without_silane,,False
US5066721A,Comparative Test Example 2,20.0,80.0,0.0,0.0,0.0,0.0,0.0,0.0,0.0,0.0,210.0,0.0,0.0,0.0,1.8,0.0,1.5,1.2,0.6,3.0,2.0,1.7999999999999998,vulcanization accelerator; D (diphenylguanidine),DPG,vulcanization accelerator; DM (dibenzothiazyldisulfide),MBTS,810NA,IPPD,insoluble,CV,,,False,,,SSBR,20.0,61.0,,,,,14.0,,,,,Nipsil VN3,,,internal,,,,,,,42.0,,2.06,6.47,853.0,,,,,145.0,145.0,,2.0,,,,silica_without_silane,,False
US5066721A,Comparative Test Example 3,0.0,100.0,0.0,0.0,0.0,0.0,0.0,0.0,0.0,0.0,210.0,0.0,0.0,0.0,1.8,0.0,1.5,1.2,0.6,3.0,2.0,1.7999999999999998,vulcanization accelerator; D (diphenylguanidine),DPG,vulcanization accelerator; DM (dibenzothiazyldisulfide),MBTS,810NA,IPPD,insoluble,CV,,,False,,,SSBR,20.0,61.0,,,,,14.0,,,,,Nipsil VN3,,,internal,,,,,,,98.0,,,15.69,220.0,,,,,145.0,145.0,,2.0,,,,silica_without_silane,,True
US5066721A,Comparative Test Example 4,50.0,0.0,50.0,0.0,0.0,0.0,0.0,0.0,0.0,50.0,0.0,0.0,0.0,0.0,1.8,0.0,1.5,1.2,0.6,3.0,2.0,1.7999999999999998,vulcanization accelerator; D (diphenylguanidine),DPG,vulcanization accelerator; DM (dibenzothiazyldisulfide),MBTS,810NA,IPPD,insoluble,CV,,,False,,,SSBR,21.0,60.0,,,,,40.0,HAF,,,,,,,internal,,,,,,,67.0,,11.96,26.38,439.0,,,,,145.0,145.0,,2.0,,,,,,False
US5066721A,Comparative Test Example 5,50.0,0.0,50.0,0.0,0.0,0.0,0.0,0.0,0.0,35.0,0.0,0.0,0.0,0.0,1.8,0.0,1.5,1.2,0.6,3.0,2.0,1.7999999999999998,vulcanization accelerator; D (diphenylguanidine),DPG,vulcanization accelerator; DM (dibenzothiazyldisulfide),MBTS,810NA,IPPD,insoluble,CV,,,False,,,,0.0,30.0,,,,,40.0,HAF,,,,,,,internal,,,,,,,51.0,,9.32,18.14,530.0,,,,,145.0,145.0,,2.0,,,,,,False
US5066721A,Comparative Test Example 6,70.0,0.0,30.0,0.0,0.0,0.0,0.0,0.0,0.0,35.0,20.0,0.0,0.0,0.0,1.8,0.0,6.0,1.2,0.6,3.0,2.0,1.7999999999999998,vulcanization accelerator; D (diphenylguanidine),DPG,vulcanization accelerator; DM (dibenzothiazyldisulfide),MBTS,810NA,IPPD,insoluble,CV,,,False,,,SSBR,20.0,61.0,,,,,14.0,HAF,,,,Nipsil VN3,,,internal,,,,,,,79.0,,,26.09,280.0,,,,,145.0,145.0,,2.0,,,,silica_without_silane,,False
US5066721A,Comparative Test Example 7,0.0,100.0,0.0,0.0,0.0,0.0,0.0,0.0,0.0,50.0,0.0,0.0,0.0,0.0,1.8,0.0,1.5,1.2,0.6,3.0,2.0,1.7999999999999998,vulcanization accelerator; D (diphenylguanidine),DPG,vulcanization accelerator; DM (dibenzothiazyldisulfide),MBTS,810NA,IPPD,insoluble,CV,,,False,,,SSBR,20.0,61.0,,,,,14.0,HAF,,,,,,,internal,,,,,,,67.0,,11.67,26.58,412.0,,,,,145.0,145.0,,2.0,,,,,,False
US5066721A,Test Example 1,0.0,100.0,0.0,0.0,0.0,0.0,0.0,0.0,0.0,0.0,50.0,0.0,0.0,0.0,1.8,0.0,1.5,1.2,0.6,3.0,2.0,1.7999999999999998,vulcanization accelerator; D (diphenylguanidine),DPG,vulcanization accelerator; DM (dibenzothiazyldisulfide),MBTS,810NA,IPPD,insoluble,CV,,,False,,,SSBR,20.0,61.0,,,,,14.0,,,,,Nipsil VN3,,,internal,,,,,,,73.0,,8.04,21.57,551.0,,,,,145.0,145.0,,2.0,,,,silica_without_silane,,False
US5066721A,Test Example 2,20.0,80.0,0.0,0.0,0.0,0.0,0.0,0.0,0.0,0.0,50.0,0.0,0.0,0.0,1.8,0.0,1.5,1.2,0.6,3.0,2.0,1.7999999999999998,vulcanization accelerator; D (diphenylguanidine),DPG,vulcanization accelerator; DM (dibenzothiazyldisulfide),MBTS,810NA,IPPD,insoluble,CV,,,False,,,SSBR,20.0,61.0,,,,,14.0,,,,,Nipsil VN3,,,internal,,,,,,,72.0,,7.85,23.05,560.0,,,,,145.0,145.0,,2.0,,,,silica_without_silane,,False
US5066721A,Test Example 3,0.0,100.0,0.0,0.0,0.0,0.0,0.0,0.0,0.0,0.0,50.0,0.0,0.0,0.0,1.8,0.0,1.5,1.2,0.6,3.0,2.0,1.7999999999999998,vulcanization accelerator; D (diphenylguanidine),DPG,vulcanization accelerator; DM (dibenzothiazyldisulfide),MBTS,810NA,IPPD,insoluble,CV,,,False,,,SSBR,20.0,61.0,,,,,14.0,,,,,Nipsil VN3,,,internal,,,,,,,70.0,,7.45,19.61,625.0,,,,,145.0,145.0,,2.0,,,,silica_without_silane,,True
US5066721A,Test Example 4,0.0,100.0,0.0,0.0,0.0,0.0,0.0,0.0,0.0,0.0,3.0,0.0,0.0,0.0,1.8,0.0,1.5,1.2,0.6,3.0,2.0,1.7999999999999998,vulcanization accelerator; D (diphenylguanidine),DPG,vulcanization accelerator; DM (dibenzothiazyldisulfide),MBTS,810NA,IPPD,insoluble,CV,,,False,,,SSBR,20.0,61.0,,,,,14.0,,,,,Nipsil VN3,,,internal,,,,,,,78.0,,9.32,19.71,508.0,,,,,145.0,145.0,,2.0,,,,,,False
US5066721A,Test Example 5,0.0,100.0,0.0,0.0,0.0,0.0,0.0,0.0,0.0,0.0,80.0,0.0,0.0,0.0,1.8,0.0,1.5,1.2,0.6,3.0,2.0,1.7999999999999998,vulcanization accelerator; D (diphenylguanidine),DPG,vulcanization accelerator; DM (dibenzothiazyldisulfide),MBTS,810NA,IPPD,insoluble,CV,,,False,,,SSBR,20.0,61.0,,,,,14.0,,,,,Nipsil VN3,,,internal,,,,,,,61.0,,5.39,14.42,883.0,,,,,145.0,145.0,,2.0,,,,silica_without_silane,,False
US5066721A,Test Example 6,0.0,100.0,0.0,0.0,0.0,0.0,0.0,0.0,0.0,0.0,20.0,0.0,0.0,0.0,1.8,0.0,1.5,1.2,0.6,3.0,2.0,1.7999999999999998,vulcanization accelerator; D (diphenylguanidine),DPG,vulcanization accelerator; DM (dibenzothiazyldisulfide),MBTS,810NA,IPPD,insoluble,CV,,,False,,,SSBR,20.0,61.0,,,,,14.0,HAF,,,,Nipsil VN3,,,internal,,,,,,,69.0,,9.12,20.59,501.0,,,,,145.0,145.0,,2.0,,,,silica_without_silane,,False
US5066721A,Test Example 7,0.0,100.0,0.0,0.0,0.0,0.0,0.0,0.0,0.0,30.0,20.0,0.0,0.0,0.0,1.8,0.0,1.5,1.2,0.6,3.0,2.0,1.7999999999999998,vulcanization accelerator; D (diphenylguanidine),DPG,vulcanization accelerator; DM (dibenzothiazyldisulfide),MBTS,810NA,IPPD,insoluble,CV,,,False,,,SSBR,20.0,61.0,,,,,14.0,HAF,,,,Nipsil VN3,,,internal,,,,,,,68.0,,10.69,24.22,502.0,,,,,145.0,145.0,,2.0,,,,silica_without_silane,,False
US5066721A,Test Example 8,50.0,0.0,50.0,0.0,0.0,0.0,0.0,0.0,0.0,0.0,35.0,0.0,0.0,0.0,1.8,0.0,1.5,1.2,0.6,3.0,2.0,1.7999999999999998,vulcanization accelerator; D (diphenylguanidine),DPG,vulcanization accelerator; DM (dibenzothiazyldisulfide),MBTS,810NA,IPPD,insoluble,CV,,,False,,,SSBR,20.0,61.0,,,,,14.0,HAF,,,,Nipsil VN3,,,internal,,,,,,,65.0,,6.67,18.44,811.0,,,,,145.0,145.0,,2.0,,,,silica_without_silane,,False
US5066721A,Test Example 9,70.0,0.0,30.0,0.0,0.0,0.0,0.0,0.0,0.0,35.0,20.0,0.0,0.0,0.0,1.8,0.0,6.0,1.2,0.6,3.0,2.0,1.7999999999999998,vulcanization accelerator; D (diphenylguanidine),DPG,vulcanization accelerator; DM (dibenzothiazyldisulfide),MBTS,810NA,IPPD,insoluble,CV,,,False,,,SSBR,20.0,61.0,,,,,14.0,HAF,,,,Nipsil VN3,,,internal,,,,,,,78.0,,,26.09,271.0,,,,,145.0,145.0,,2.0,,,,silica_without_silane,,False
US5153255A,Example 1,0.0,100.0,0.0,0.0,0.0,0.0,0.0,0.0,0.0,100.0,0.0,0.0,46.0,0.0,1.8,0.0,1.5,1.2,0.6,3.0,2.0,1.7999999999999998,dibenzothiazyl disulfide,MBTS,diphenylguanidine,DPG,N-phenyl-N'-isopropyl-p-phenylenediamine,6PPD,insoluble,CV,Aromatic oil [JSR AROMA (V.G.C. = 0.97)],TDAE,False,,,ESBR,45.0,,,,,,93.5,N234,,,,,,,Banbury,93.5,,,,,,,,7.35,20.4,,,,,,,155.0,30.0,,,,,,,False
US5153255A,Example 2,0.0,100.0,0.0,0.0,0.0,0.0,0.0,0.0,0.0,100.0,0.0,0.0,46.0,0.0,1.8,0.0,1.5,1.2,0.6,3.0,2.0,1.7999999999999998,dibenzothiazyl disulfide,MBTS,diphenylguanidine,DPG,N-phenyl-N'-isopropyl-p-phenylenediamine,6PPD,insoluble,CV,Aromatic oil [JSR AROMA (V.G.C. = 0.97)],TDAE,False,,,ESBR,45.0,,,,,,107.0,N234,,,,,,,Banbury,107.0,,,,,,,,6.57,19.3,,,,,,,155.0,30.0,,,,,,,False
US5153255A,Example 3,0.0,100.0,0.0,0.0,0.0,0.0,0.0,0.0,0.0,100.0,0.0,0.0,46.0,0.0,1.8,0.0,1.5,1.2,0.6,3.0,2.0,1.7999999999999998,dibenzothiazyl disulfide,MBTS,diphenylguanidine,DPG,N-phenyl-N'-isopropyl-p-phenylenediamine,6PPD,insoluble,CV,Aromatic oil [JSR AROMA (V.G.C. = 0.97)],TDAE,False,,,ESBR,45.0,,,,,,103.0,N234,,,,,,,Banbury,103.0,,,,,,,,6.47,20.9,,,,,,,155.0,30.0,,,,,,,False
US5153255A,Example 4,0.0,100.0,0.0,0.0,0.0,0.0,0.0,0.0,0.0,100.0,0.0,0.0,46.0,0.0,1.8,0.0,1.5,1.2,0.6,3.0,2.0,1.7999999999999998,dibenzothiazyl disulfide,MBTS,diphenylguanidine,DPG,N-phenyl-N'-isopropyl-p-phenylenediamine,6PPD,insoluble,CV,Aromatic oil [JSR AROMA (V.G.C. = 0.97)],TDAE,False,,,ESBR,45.0,,,,,,76.0,N234,,,,,,,Banbury,76.0,,,,,,,,5.49,19.3,,,,,,,155.0,30.0,,,,,,,False
US5153255A,Example 5,0.0,100.0,0.0,0.0,0.0,0.0,0.0,0.0,0.0,100.0,0.0,0.0,46.0,0.0,1.8,0.0,1.5,1.2,0.6,3.0,2.0,1.7999999999999998,dibenzothiazyl disulfide,MBTS,diphenylguanidine,DPG,N-phenyl-N'-isopropyl-p-phenylenediamine,6PPD,insoluble,CV,Aromatic oil [JSR AROMA (V.G.C. = 0.97)],TDAE,False,,,ESBR,10.0,,,,,,90.0,N234,,,,,,,Banbury,90.0,,,,,,,,5.69,16.6,,,,,,,155.0,30.0,,,,,,,False
US5153255A,Example 6,0.0,100.0,0.0,0.0,0.0,0.0,0.0,0.0,0.0,100.0,0.0,0.0,46.0,0.0,1.8,0.0,1.5,1.2,0.6,3.0,2.0,1.7999999999999998,dibenzothiazyl disulfide,MBTS,diphenylguanidine,DPG,N-phenyl-N'-isopropyl-p-phenylenediamine,6PPD,insoluble,CV,Aromatic oil [JSR AROMA (V.G.C. = 0.97)],TDAE,False,,,ESBR,23.0,,,,,,96.0,N234,,,,,,,Banbury,96.0,,,,,,,,5.98,22.3,,,,,,,155.0,30.0,,,,,,,False
US5153255A,Example 7,0.0,100.0,0.0,0.0,0.0,0.0,0.0,0.0,0.0,100.0,0.0,0.0,46.0,0.0,1.8,0.0,1.5,1.2,0.6,3.0,2.0,1.7999999999999998,dibenzothiazyl disulfide,MBTS,diphenylguanidine,DPG,N-phenyl-N'-isopropyl-p-phenylenediamine,6PPD,insoluble,CV,Aromatic oil [JSR AROMA (V.G.C. = 0.97)],TDAE,False,,,ESBR,60.0,,,,,,101.0,N234,,,,,,,Banbury,101.0,,,,,,,,6.86,17.3,,,,,,,155.0,30.0,,,,,,,False
US5153255A,Example 8,0.0,100.0,0.0,0.0,0.0,0.0,0.0,0.0,0.0,100.0,0.0,0.0,46.0,0.0,1.8,0.0,1.5,1.2,0.6,3.0,2.0,1.7999999999999998,dibenzothiazyl disulfide,MBTS,diphenylguanidine,DPG,N-phenyl-N'-isopropyl-p-phenylenediamine,6PPD,insoluble,CV,Aromatic oil [JSR AROMA (V.G.C. = 0.97)],TDAE,False,,,ESBR,45.0,,,,,,152.0,N234,,,,,,,Banbury,152.0,,,,,,,,9.02,19.5,,,,,,,155.0,30.0,,,,,,,False
US5153255A,Comparative Example 1,0.0,100.0,0.0,0.0,0.0,0.0,0.0,0.0,0.0,100.0,0.0,0.0,46.0,0.0,1.8,0.0,1.5,1.2,0.6,3.0,2.0,1.7999999999999998,dibenzothiazyl disulfide,MBTS,diphenylguanidine,DPG,N-phenyl-N'-isopropyl-p-phenylenediamine,6PPD,insoluble,CV,Aromatic oil [JSR AROMA (V.G.C. = 0.97)],TDAE,False,,,ESBR,70.0,,,,,,101.0,N234,,,,,,,Banbury,101.0,,,,,,,,,18.2,,,,,,,155.0,30.0,,,,,,,False
US5153255A,Comparative Example 2,0.0,100.0,0.0,0.0,0.0,0.0,0.0,0.0,0.0,100.0,0.0,0.0,46.0,0.0,1.8,0.0,1.5,1.2,0.6,3.0,2.0,1.7999999999999998,dibenzothiazyl disulfide,MBTS,diphenylguanidine,DPG,N-phenyl-N'-isopropyl-p-phenylenediamine,6PPD,insoluble,CV,Aromatic oil [JSR AROMA (V.G.C. = 0.97)],TDAE,False,,,ESBR,45.0,,,,,,152.0,,,,,,,,Banbury,152.0,,,,,,,,,18.8,,,,,,,155.0,30.0,,,,,,,False
US5153255A,Comparative Example 3,0.0,100.0,0.0,0.0,0.0,0.0,0.0,0.0,0.0,100.0,0.0,0.0,46.0,0.0,1.8,0.0,1.5,1.2,0.6,3.0,2.0,1.7999999999999998,dibenzothiazyl disulfide,MBTS,diphenylguanidine,DPG,N-phenyl-N'-isopropyl-p-phenylenediamine,6PPD,insoluble,CV,Aromatic oil [JSR AROMA (V.G.C. = 0.97)],TDAE,False,,,ESBR,45.0,,,,,,113.0,,,,,,,,Banbury,113.0,,,,,,,,6.47,20.9,,,,,,,155.0,30.0,,,,,,,False
US5153255A,Comparative Example 4,0.0,100.0,0.0,0.0,0.0,0.0,0.0,0.0,0.0,100.0,0.0,0.0,46.0,0.0,1.8,0.0,1.5,1.2,0.6,3.0,2.0,1.7999999999999998,dibenzothiazyl disulfide,MBTS,diphenylguanidine,DPG,N-phenyl-N'-isopropyl-p-phenylenediamine,6PPD,insoluble,CV,Aromatic oil [JSR AROMA (V.G.C. = 0.97)],TDAE,False,,,ESBR,45.0,,,,,,150.0,,,,,,,,Banbury,150.0,,,,,,,,,,,,,,,,155.0,30.0,,,,,,,False
US5153255A,Comparative Example 5,0.0,100.0,0.0,0.0,0.0,0.0,0.0,0.0,0.0,100.0,0.0,0.0,46.0,0.0,1.8,0.0,1.5,1.2,0.6,3.0,2.0,1.7999999999999998,dibenzothiazyl disulfide,MBTS,diphenylguanidine,DPG,N-phenyl-N'-isopropyl-p-phenylenediamine,6PPD,insoluble,CV,Aromatic oil [JSR AROMA (V.G.C. = 0.97)],TDAE,False,,,ESBR,45.0,,,,,,91.0,,,,,,,,Banbury,91.0,,,,,,,,9.32,22.8,,,,,,,155.0,30.0,,,,,,,False
US5153255A,Comparative Example 6,0.0,100.0,0.0,0.0,0.0,0.0,0.0,0.0,0.0,100.0,0.0,0.0,32.5,0.0,1.8,0.0,1.5,1.2,0.6,3.0,2.0,1.7999999999999998,dibenzothiazyl disulfide,MBTS,diphenylguanidine,DPG,N-phenyl-N'-isopropyl-p-phenylenediamine,6PPD,insoluble,CV,Aromatic oil [JSR AROMA (V.G.C. = 0.97)],TDAE,True,,,ESBR,45.0,,,,,,70.0,,,,,,,,Banbury,70.0,,,,,,,,6.08,17.0,,,,,,,155.0,30.0,,,,,,,False
US5153255A,Comparative Example 7,0.0,100.0,0.0,0.0,0.0,0.0,0.0,0.0,0.0,100.0,0.0,0.0,46.0,0.0,1.8,0.0,1.5,1.2,0.6,3.0,2.0,1.7999999999999998,dibenzothiazyl disulfide,MBTS,diphenylguanidine,DPG,N-phenyl-N'-isopropyl-p-phenylenediamine,6PPD,insoluble,CV,Aromatic oil [JSR AROMA (V.G.C. = 0.97)],TDAE,False,,,ESBR,45.0,,,,,,74.0,,,,,,,,Banbury,74.0,,,,,,,,4.51,16.4,,,,,,,155.0,30.0,,,,,,,False
US5153255A,Comparative Example 8,0.0,100.0,0.0,0.0,0.0,0.0,0.0,0.0,0.0,100.0,0.0,0.0,46.0,0.0,1.8,0.0,1.5,1.2,0.6,3.0,2.0,1.7999999999999998,dibenzothiazyl disulfide,MBTS,diphenylguanidine,DPG,N-phenyl-N'-isopropyl-p-phenylenediamine,6PPD,insoluble,CV,Aromatic oil [JSR AROMA (V.G.C. = 0.97)],TDAE,False,,,ESBR,45.0,,,,,,46.0,,,,,,,,Banbury,46.0,,,,,,,,3.33,16.5,,,,,,,155.0,30.0,,,,,,,False
US5159020A,Control (X),50.0,50.0,0.0,0.0,0.0,0.0,0.0,0.0,0.0,45.0,0.0,0.0,9.0,0.0,3.2,3.8,0.9,1.9,0.0,3.5,2.0,1.9,Accelerator,,,,Antioxidant,,,,"Oil, aromatic",TDAE,True,,,SSBR,,,,,,,,,,,,,,,,43.0,,,,,,,,,21.0,500.0,0.256,0.185,,28.0,,,,,,,,primary_accel_type_missing,,True
US5159020A,Experimental (Y),10.0,70.0,20.0,0.0,0.0,0.0,0.0,0.0,0.0,45.0,0.0,0.0,9.0,0.0,3.2,3.8,0.9,1.9,0.0,3.5,2.0,1.9,,,,,,,,,aromatic,paraffinic,,,,,,,,,,,,,,,,,,,,46.0,,,,,,,,,20.0,450.0,0.308,0.167,,22.0,,,,,,,,,,False
US5159020A,Experimental (Z),50.0,50.0,0.0,0.0,0.0,0.0,0.0,0.0,0.0,45.0,0.0,0.0,9.0,0.0,3.2,3.8,0.9,1.9,0.0,3.5,2.0,1.9,,,,,,,,,aromatic,paraffinic,,,,,,,,,,,,,,,,,,,,39.0,,,,,,,,,22.0,490.0,0.279,0.161,,27.0,,,,,,,,,,False
US5159020A,EX L,10.0,90.0,0.0,0.0,0.0,0.0,0.0,0.0,0.0,45.0,0.0,0.0,9.0,0.0,3.2,3.8,0.9,1.9,0.0,3.5,2.0,1.9,,,,,,,,,,,,,,,,,,,,,,,,,,,,,,,,,,,,,,,,,,,,,,,,,,,,,,False
US5159020A,EX M,10.0,80.0,10.0,0.0,0.0,0.0,0.0,0.0,0.0,45.0,0.0,0.0,9.0,0.0,3.2,3.8,0.9,1.9,0.0,3.5,2.0,1.9,,,,,,,,,,,,,,,,,,,,,,,,,,,,,,,,,,,,,,,,,,,,,,,,,,,,,,False
US5159020A,EX N,10.0,90.0,0.0,0.0,0.0,0.0,0.0,0.0,0.0,45.0,0.0,0.0,9.0,0.0,3.2,3.8,0.9,1.9,0.0,3.5,2.0,1.9,,,,,,,,,,,,,,,,,,,,,,,,,,,,,,,,,,,,,,,,,,,,,,,,,,,,,,False
US5159020A,EX O,10.0,90.0,0.0,0.0,0.0,0.0,0.0,0.0,0.0,45.0,0.0,0.0,9.0,0.0,3.2,3.8,0.9,1.9,0.0,3.5,2.0,1.9,,,,,,,,,,,,,,,,,,,,,,,,,,,,,,,,,,,,,,,,,,,,,,,,,,,,,,False
US5159020A,EX P,20.0,80.0,0.0,0.0,0.0,0.0,0.0,0.0,0.0,45.0,0.0,0.0,9.0,0.0,3.2,3.8,0.9,1.9,0.0,3.5,2.0,1.9,,,,,,,,,,,,,,,,,,,,,,,,,,,,,,,,,,,,,,,,,,,,,,,,,,,,,,False
US5162409A,composition A,32.0,50.0,18.0,0.0,0.0,0.0,0.0,0.0,0.0,62.0,0.0,0.0,20.0,0.0,4.5,0.0,1.4,1.3,0.0,2.5,0.0,1.3,,,,,,,,,,,,,,,,,,,,,,,,,,,,,,57.3,19.3,5.6,,9.3,7.0,,,6.6,16.9,580.0,,,,,,160.0,20.0,,,,,primary_accel_type_missing,,True
US5162409A,composition B,0.0,40.0,40.0,0.0,0.0,20.0,0.0,0.0,0.0,55.0,20.0,5.6,35.0,0.0,5.0,0.0,1.75,1.5,0.0,4.0,0.0,1.5,,,,,,,,,,,,,,,,,,,cis-Butadiene Rubber,,,,,,,,,,,57.7,16.1,4.7,,12.0,6.9,,,12.2,16.8,400.0,,,,,,160.0,20.0,,,,,primary_accel_type_missing,,True
US5162409A,composition C,0.0,40.0,40.0,0.0,0.0,20.0,0.0,0.0,0.0,55.0,20.0,5.6,35.0,0.0,5.0,0.0,1.75,1.5,0.0,4.0,0.0,1.5,,,,,,,,,,,,,,,,,,,cis-Butadiene Rubber,,,,,,,,,,,56.5,15.9,4.6,,12.2,7.0,,,11.4,17.2,440.0,,,,,,160.0,20.0,,,,,primary_accel_type_missing,,True
US5162409A,composition D,0.0,40.0,40.0,0.0,0.0,20.0,0.0,0.0,0.0,55.0,20.0,5.6,35.0,0.0,5.0,0.0,1.75,1.5,0.0,4.0,0.0,1.5,,,,,,,,,,,,,,,,,,,cis-Butadiene Rubber,,,,,,,,,,,65.2,14.6,4.3,,12.9,6.9,,,13.4,17.4,380.0,,,,,,160.0,20.0,,,,,primary_accel_type_missing,,True
US5168106A,Sample 1,0.0,100.0,0.0,0.0,0.0,0.0,0.0,0.0,0.0,50.0,0.0,0.0,0.0,0.0,0.0,0.0,1.75,1.0,0.0,3.0,1.0,1.0,TBBS,TBBS,,,,,insoluble,CV,,,,,,SSBR,,,SBR-1500,,,,,SAF type carbon black,216.0,132.0,,,,,,,,,,,,,,,,,,,,,,145.0,,,,,,,,False
US5168106A,Sample 2,0.0,100.0,0.0,0.0,0.0,0.0,0.0,0.0,0.0,50.0,0.0,0.0,0.0,0.0,0.0,0.0,1.75,1.0,0.0,3.0,1.0,1.0,TBBS,TBBS,,,,,insoluble,CV,,,,,,SSBR,,,SBR-1500,,,,,SAF type carbon black,236.0,122.0,,,,,,,,,,,,,,,,,,,,,,145.0,,,,,,,,False
US5168106A,Sample 3,0.0,100.0,0.0,0.0,0.0,0.0,0.0,0.0,0.0,50.0,0.0,0.0,0.0,0.0,0.0,0.0,1.75,1.0,0.0,3.0,1.0,1.0,TBBS,TBBS,,,,,insoluble,CV,,,,,,SSBR,,,SBR-1500,,,,,SAF type carbon black,192.0,117.0,,,,,,,,,,,,,,,,,,,,,,145.0,,,,,,,,False
