Repository: aimclub/CoScientist

# Supplementary material: CoScientist demo, AAAI-27 Demonstrations

## Contents
- `prompt.txt`: the prompt given to CoScientist and to the opencode baseline (the baseline got one extra line naming the local dataset path).
- `prompt_followup.txt`: the second user turn in the CoScientist session, asking for MCP servers from the two methods that ran.
- `coscientist_report.md`: the report CoScientist generated from its research graph (English, run `tyre-main-2`).
- `coscientist_run_summary.md`: time per agent, tool calls, tokens, cost, graph size, hypotheses and verdicts.
- `opencode_report.md`: the report written by the opencode baseline on the same prompt and model (GLM-5.3).

File: docs/aaai27-demo/supplementary/dataset/tires_2.csv (part 16 of 32)
CN102656023B,W3,0.0,50.0,50.0,0.0,0.0,0.0,0.0,0.0,0.0,0.0,0.0,0.0,0.0,0.0,0.0,0.0,0.0,0.0,0.0,0.0,0.0,0.0,n-cyclohexyl-2-benzothiazole sulfenamide (CBS),CBS,diphenylguanidine (DPG),DPG,,,soluble,SEV,,,False,X50-S,TESPT,SSBR,,,,93.0,,,,N330,,,,ZEOSIL 1165,,,Banbury,,,,,,,,,,,,,,,,,150.0,30.0,2.0,,,,,,False
CN102656023B,F1,0.0,50.0,50.0,0.0,0.0,0.0,0.0,0.0,0.0,0.0,0.0,0.0,0.0,0.0,0.0,0.0,0.0,0.0,0.0,0.0,0.0,0.0,n-cyclohexyl-2-benzothiazole sulfenamide (CBS),CBS,diphenylguanidine (DPG),DPG,,,soluble,SEV,,,False,X50-S,TESPT,SSBR,,,,93.0,,,,N330,,,,ZEOSIL 1165,,,Banbury,,,,,,,,,,,,,,,,,150.0,30.0,2.0,,,,,,False
CN102656023B,F2,0.0,50.0,50.0,0.0,0.0,0.0,0.0,0.0,0.0,0.0,0.0,0.0,0.0,0.0,0.0,0.0,0.0,0.0,0.0,0.0,0.0,0.0,n-cyclohexyl-2-benzothiazole sulfenamide (CBS),CBS,diphenylguanidine (DPG),DPG,,,soluble,SEV,,,False,X50-S,TESPT,SSBR,,,,93.0,,,,N330,,,,ZEOSIL 1165,,,Banbury,,,,,,,,,,,,,,,,,150.0,30.0,2.0,,,,,,False
CN102656023B,F3,0.0,50.0,50.0,0.0,0.0,0.0,0.0,0.0,0.0,0.0,0.0,0.0,0.0,0.0,0.0,0.0,0.0,0.0,0.0,0.0,0.0,0.0,n-cyclohexyl-2-benzothiazole sulfenamide (CBS),CBS,diphenylguanidine (DPG),DPG,,,soluble,SEV,,,False,X50-S,TESPT,SSBR,,,,93.0,,,,N330,,,,ZEOSIL 1165,,,Banbury,,,,,,,,,,,,,,,,,150.0,30.0,2.0,,,,,,False
US5336739A,Example 38,0.0,0.0,100.0,0.0,0.0,0.0,0.0,0.0,0.0,0.0,0.0,0.0,0.0,0.0,1.0,0.0,0.0,0.0,0.0,0.0,0.0,0.0,,,,,antioxidant (1 phm of unspecified antioxidant),,,,,,,,,,,,,,,,,,,,,,,,,,,,,,,,,,,,,,,,,,,,,,,,,False
US5336739A,Example 39,0.0,0.0,100.0,0.0,0.0,0.0,0.0,0.0,0.0,0.0,0.0,0.0,0.0,0.0,1.0,0.0,0.0,0.0,0.0,0.0,0.0,0.0,,,,,antioxidant (1 phm of unspecified antioxidant),,,,,,,,,,,,,,,,,,,,,,,,,,,,,,,,,,,,,,,,,,,,,,,,,False
US5336739A,Example 40,100.0,0.0,0.0,0.0,0.0,0.0,0.0,0.0,0.0,0.0,0.0,0.0,0.0,0.0,1.0,0.0,0.0,0.0,0.0,0.0,0.0,0.0,,,,,antioxidant (1 phm of unspecified antioxidant),,,,,,,,,,,,,,,,,,,,,,,,,,,,,,,,,,,,,,,,,,,,,,,,,False
US5336739A,Example 41,100.0,0.0,0.0,0.0,0.0,0.0,0.0,0.0,0.0,0.0,0.0,0.0,0.0,0.0,1.0,0.0,0.0,0.0,0.0,0.0,0.0,0.0,,,,,antioxidant (1 phm of unspecified antioxidant),,,,,,,,,,,,,,,,,,,,,,,,,,,,,,,,,,,,,,,,,,,,,,,,,False
US5336739A,Example 42,0.0,100.0,0.0,0.0,0.0,0.0,0.0,0.0,0.0,0.0,0.0,0.0,0.0,0.0,1.0,0.0,0.0,0.0,0.0,0.0,0.0,0.0,,,,,antioxidant (1 phm of unspecified antioxidant),,,,,,,,,SSBR,10.0,45.0,,,,,,,,,,,,,,,,,,,,,,,,,,,,,,,,,,,,,,False
US5336739A,Example 43,0.0,100.0,0.0,0.0,0.0,0.0,0.0,0.0,0.0,0.0,0.0,0.0,0.0,0.0,1.0,0.0,0.0,0.0,0.0,0.0,0.0,0.0,,,,,antioxidant (1 phm of unspecified antioxidant),,,,,,,,,SSBR,10.0,44.0,,,,,,,,,,,,,,,,,,,,,,,,,,,,,,,,,,,,,,False
US5336739A,Example 44,50.0,25.0,25.0,0.0,0.0,0.0,0.0,0.0,0.0,0.0,0.0,0.0,0.0,0.0,1.0,0.0,0.0,0.0,0.0,0.0,0.0,0.0,,,,,antioxidant (1 phm of unspecified antioxidant),,,,,,,,,SSBR,26.0,17.0,,,,,,,,,,,,,,,,,,,,,,,,,,,,,,,,,,,,,,False
US5534574A,Sample A,100.0,0.0,0.0,0.0,0.0,0.0,0.0,0.0,0.0,35.0,15.0,0.0,5.0,0.0,2.0,0.0,1.4,1.0,0.0,5.0,2.0,1.0,N-tert-butyl-2-benzothiazole sulfenamide,TBBS,,,"polymerized 1,2-dihydro-2,2,4-trimethyldihydroquinoline type",TMQ,insoluble,CV,Processing Oil,TDAE,False,,,,,,,,,other,,,,,,HiSil 210,,,Banbury,,,,,23.0,,40.1,0.93,3.9,12.8,626.0,,0.127,,52.2,,150.0,36.0,3.0,160.0,120.0,,silica_without_silane,,False
US5534574A,Sample B,100.0,0.0,0.0,0.0,0.0,0.0,0.0,0.0,0.0,35.0,15.0,1.5,5.0,0.0,2.0,0.0,1.4,1.0,0.0,5.0,2.0,1.0,N-tert-butyl-2-benzothiazole sulfenamide,TBBS,,,"polymerized 1,2-dihydro-2,2,4-trimethyldihydroquinoline type",TMQ,insoluble,CV,Processing Oil,TDAE,False,bis-(3-triethoxysilylpropyl)tetrasulfide,TESPT,,,,,,,other,,,,,,HiSil 210,,,Banbury,,,,,19.3,,50.2,1.62,7.53,19.1,615.0,,0.1,,57.8,,150.0,36.0,3.0,160.0,120.0,,,,False
US5534574A,Sample C,100.0,0.0,0.0,0.0,0.0,0.0,0.0,0.0,0.0,35.0,15.0,0.0,5.0,0.0,2.0,0.0,1.4,1.0,0.0,5.0,2.0,1.0,N-tert-butyl-2-benzothiazole sulfenamide,TBBS,,,"polymerized 1,2-dihydro-2,2,4-trimethyldihydroquinoline type",TMQ,insoluble,CV,Processing Oil,TDAE,False,,,,,,,,,other,,,,,,HiSil 210,,,Banbury,,,,,12.3,,42.5,1.1,4.77,16.6,664.0,,0.123,,54.1,,150.0,36.0,3.0,160.0,120.0,,silica_without_silane,,False
US5534574A,Sample D,100.0,0.0,0.0,0.0,0.0,0.0,0.0,0.0,0.0,35.0,15.0,1.5,5.0,0.0,2.0,0.0,1.4,1.0,0.0,5.0,2.0,1.0,N-tert-butyl-2-benzothiazole sulfenamide,TBBS,,,"polymerized 1,2-dihydro-2,2,4-trimethyldihydroquinoline type",TMQ,soluble,CV,Processing Oil,TDAE,False,"bis-(3-triethoxysilylpropyl) tetrasulfide (X50S, 50% active)",TESPT,,,,,,,other,,,,,,HiSil 210,,,Banbury,,,,,29.5,,61.2,2.72,11.9,22.2,538.0,,0.07,,61.1,,150.0,36.0,3.0,160.0,120.0,,,,False
US5534574A,Sample E,35.0,50.0,15.0,0.0,0.0,0.0,0.0,0.0,0.0,20.0,70.0,2.0,11.25,0.0,2.0,0.0,2.5,3.0,2.0,3.0,3.0,5.0,N-tert-butyl-2-benzothiazole sulfenamide,TBBS,Diphenylguanidine,DPG,"polymerized 1,2-dihydro-2,2,4-trimethyldihydroquinoline",TMQ,insoluble,CV,aromatic oil (37.5 phr in SBR 1712),naphthenic,True,bis-(3-triethoxysilylpropyl)tetrasulfide,TESPT,ESBR,23.5,,SBR 1712,,BUD 1207,SMR20,,,,,,Zeosil 1165MP,,,Banbury,,,,,10.8,,73.2,4.7,,14.3,273.0,,,141.0,60.7,,150.0,36.0,3.0,160.0,120.0,,,,False
US5534574A,Sample F,10.0,70.0,20.0,0.0,0.0,0.0,0.0,0.0,0.0,6.4,80.0,6.4,28.0,0.0,0.0,0.0,1.4,1.7,2.0,2.5,3.0,3.7,N-tert-butyl-2-benzothiazole sulfenamide,TBBS,Diphenylguanidine,DPG,,,insoluble,CV,Processing Oil & Wax,TDAE,True,bis-(3-triethoxysilylpropyl)tetrasulfide,TESPT,ESBR,40.0,,Emulsion SBR-OE (with 40% bound styrene),,BUD 1207,other,,,,,,Zeosil 1165MP,,,Banbury,,,,,10.0,,63.0,2.44,11.93,18.0,449.0,,,101.0,63.8,160.0,150.0,,2.0,160.0,120.0,,,,False
US5534574A,Sample G,10.0,70.0,20.0,0.0,0.0,0.0,0.0,0.0,0.0,6.4,80.0,6.4,28.0,0.0,3.0,0.0,1.4,1.7,2.0,2.5,3.0,3.7,N-tert-butyl-2-benzothiazole sulfenamide,TBBS,Diphenylguanidine,DPG,,,insoluble,CV,Processing Oil & Wax,TDAE,True,bis-(3-triethoxysilylpropyl)tetrasulfide,TESPT,ESBR,40.0,,Emulsion SBR-OE (with 40% bound styrene),,BUD 1207,other,,,,,,Zeosil 1165MP,,,Banbury,,,,,11.7,,71.0,3.08,12.5,16.6,419.0,,,113.0,60.3,160.0,150.0,,2.0,160.0,120.0,,,,False
US5534574A,Sample H,10.0,70.0,20.0,0.0,0.0,0.0,0.0,0.0,0.0,6.4,80.0,6.4,28.0,0.0,3.0,0.0,1.4,1.7,2.0,2.5,3.0,3.7,N-tert-butyl-2-benzothiazole sulfenamide,TBBS,Diphenylguanidine,DPG,,,insoluble,CV,Processing Oil & Wax,TDAE,True,bis-(3-triethoxysilylpropyl)tetrasulfide,TESPT,ESBR,40.0,,Emulsion SBR-OE (with 40% bound styrene),,BUD 1207,other,,,,,,Zeosil 1165MP,,,Banbury,,,,,9.2,,71.0,3.47,14.29,15.8,357.0,,,105.0,61.6,160.0,150.0,,2.0,160.0,120.0,,,,False
US5534574A,Sample I,10.0,70.0,20.0,0.0,0.0,0.0,0.0,0.0,0.0,6.4,80.0,6.4,28.0,0.0,3.0,0.0,1.4,1.7,2.0,2.5,3.0,3.7,N-tert-butyl-2-benzothiazole sulfenamide,TBBS,Diphenylguanidine,DPG,,,insoluble,SEV,Processing Oil & Wax,TDAE,True,bis-(3-triethoxysilylpropyl)tetrasulfide,TESPT,ESBR,40.0,,Emulsion SBR-OE (with 40% bound styrene),,BUD 1207,other,,,,,,Zeosil 1165MP,,,Banbury,,,,,9.0,,72.0,3.73,15.55,17.1,354.0,,,104.0,62.7,160.0,150.0,,2.0,160.0,120.0,,,,False
US5534574A,Sample J,10.0,70.0,20.0,0.0,0.0,0.0,0.0,0.0,0.0,6.4,80.0,6.4,28.0,0.0,3.0,0.0,1.4,1.7,2.0,2.5,3.0,3.7,N-tert-butyl-2-benzothiazole sulfenamide,TBBS,Diphenylguanidine,DPG,,,insoluble,SEV,Processing Oil & Wax,TDAE,True,bis-(3-triethoxysilylpropyl)tetrasulfide,TESPT,ESBR,40.0,,Emulsion SBR-OE (with 40% bound styrene),,BUD 1207,other,,,,,,Zeosil 1165MP,,,Banbury,,,,,10.5,,71.0,3.19,13.53,15.8,373.0,,,115.0,61.0,160.0,150.0,,2.0,160.0,120.0,,,,False
US5470929A,Example 12,50.0,15.0,35.0,0.0,0.0,0.0,0.0,0.0,0.0,0.0,0.0,0.0,0.0,0.0,0.0,0.0,0.0,0.0,0.0,0.0,0.0,0.0,,,,,,,,,,,False,,,,,,,,,,,N299,,,,,,,,,,,,,,,,,,,,,,,,,,,,,,,,False
US5470929A,Example 13,40.0,25.0,35.0,0.0,0.0,0.0,0.0,0.0,0.0,0.0,0.0,0.0,0.0,0.0,0.0,0.0,0.0,0.0,0.0,0.0,0.0,0.0,,,,,,,,,,,False,,,,,,,,,,,,,,,,,,,,,,,,,,,,,,,,,,,,,,,,,,,False
US5470929A,Example 14,50.0,50.0,0.0,0.0,0.0,0.0,0.0,0.0,0.0,0.0,0.0,0.0,0.0,0.0,0.0,0.0,0.0,0.0,0.0,0.0,0.0,0.0,,,,,,,,,,,False,,,,,,,,,,,,,,,,,,,,,,,,,,,,,,,,,,,,,,,,,,,False
US5470929A,Example 15,30.0,70.0,0.0,0.0,0.0,0.0,0.0,0.0,0.0,0.0,0.0,0.0,0.0,0.0,0.0,0.0,0.0,0.0,0.0,0.0,0.0,0.0,,,,,,,,,,,False,,,,,,,,,,,,,,,,,,,,,,,,,,,,,,,,,,,,,,,,,,,False
US5470929A,Example 16,0.0,70.0,30.0,0.0,0.0,0.0,0.0,0.0,0.0,0.0,70.0,11.0,0.0,0.0,0.0,0.0,0.0,0.0,0.0,0.0,0.0,0.0,,,,,,,,,,,False,Degussa X50S,TESPT,SSBR,,,,,,,,,,,,Zeosil 1165MP,,,,,,,,,,58.0,1.9,8.7,18.9,561.0,0.196,0.086,79.0,,,,,,,,,,,False
US5470929A,Example 17,0.0,70.0,30.0,0.0,0.0,0.0,0.0,0.0,0.0,0.0,70.0,11.0,0.0,0.0,0.0,0.0,0.0,0.0,0.0,0.0,0.0,0.0,,,,,,,,,,,False,Degussa X50S,TESPT,SSBR,,,,,,,,,,,,Zeosil 1165MP,,,,,,,,,,57.0,1.9,8.6,17.5,549.0,0.337,0.088,85.0,,,,,,,,,,,False
US5470929A,Example 18,0.0,70.0,30.0,0.0,0.0,0.0,0.0,0.0,0.0,35.0,35.0,5.5,0.0,0.0,0.0,0.0,0.0,0.0,0.0,0.0,0.0,0.0,,,,,,,,,,,False,Degussa X50S,TESPT,SSBR,,,,,,,,N299,,,,Zeosil 1165MP,,,,,,,,,,57.0,1.6,7.3,17.2,604.0,0.181,0.119,65.0,,,,,,,,,,,False
US5470929A,Example 19,0.0,70.0,30.0,0.0,0.0,0.0,0.0,0.0,0.0,35.0,35.0,5.5,0.0,0.0,0.0,0.0,0.0,0.0,0.0,0.0,0.0,0.0,,,,,,,,,,,False,Degussa X50S,TESPT,SSBR,,,,,,,,N299,,,,Zeosil 1165MP,,,,,,,,,,56.0,1.6,7.1,17.0,623.0,0.348,0.147,90.0,,,,,,,,,,,False
US5470929A,Example 20,0.0,70.0,30.0,0.0,0.0,0.0,0.0,0.0,0.0,70.0,0.0,0.0,0.0,0.0,0.0,0.0,0.0,0.0,0.0,0.0,0.0,0.0,,,,,,,,,,,False,,,SSBR,,,,,,,,N299,,,,,,,,,,,,,,59.0,1.6,5.9,14.6,672.0,0.114,0.128,88.0,,,,,,,,,,,False
US5470929A,Example 21,0.0,70.0,30.0,0.0,0.0,0.0,0.0,0.0,0.0,70.0,0.0,0.0,0.0,0.0,0.0,0.0,0.0,0.0,0.0,0.0,0.0,0.0,,,,,,,,,,,False,,,SSBR,,,,,,,,N299,,,,,,,,,,,,,,60.0,1.6,5.9,14.7,682.0,0.237,0.136,97.0,,,,,,,,,,,False
US5534578A,Sample 1,100.0,0.0,0.0,0.0,0.0,0.0,0.0,0.0,0.0,35.0,15.0,0.0,5.0,0.0,2.0,0.0,1.4,1.0,0.0,5.0,2.0,1.0,"Accelerator, sulfenamide type",CBS,,,Antioxidant,TMQ,soluble,SEV,Processing Oil,naphthenic,False,,,,,,,,,other,,,,,,HiSil-210,,,Banbury,,,,,21.0,,47.8,,,17.9,689.0,,0.11,,,160.0,150.0,36.0,3.0,160.0,120.0,,silica_without_silane,,False
US5534578A,Sample 2,100.0,0.0,0.0,0.0,0.0,0.0,0.0,0.0,0.0,35.0,15.0,3.0,5.0,0.0,2.0,0.0,1.4,1.0,0.0,5.0,2.0,1.0,"Accelerator, sulfenamide type",CBS,,,Antioxidant,TMQ,soluble,SEV,Processing Oil,naphthenic,False,Bis-(3-triethoxysilylpropyl) tetrasulfide (50% active),TESPT,,,,,,,other,,,,,,HiSil-210,,,Banbury,,,,,17.5,,55.4,,,20.5,625.0,,0.107,,,160.0,150.0,36.0,3.0,160.0,120.0,,,,False
US5534578A,Sample 3,100.0,0.0,0.0,0.0,0.0,0.0,0.0,0.0,0.0,35.0,15.0,0.0,5.0,0.0,2.0,0.0,1.4,1.0,0.0,5.0,2.0,1.0,"Accelerator, sulfenamide type",CBS,,,Antioxidant,TMQ,soluble,SEV,Processing Oil,naphthenic,False,Sodium Salicylate,other,,,,,,,other,,,,,,HiSil-210,,,Banbury,,,,,17.3,,56.5,,,20.3,629.0,,0.08,,,160.0,150.0,36.0,3.0,160.0,120.0,,silica_without_silane,,False
US5512626A,Example 1,75.0,0.0,25.0,0.0,0.0,0.0,0.0,0.0,0.0,35.0,0.0,0.0,5.0,0.0,2.0,2.0,2.0,2.0,0.0,3.0,2.0,2.0,N-cyclohexyl-2-benzothiazolsulfenamide (CZ),CBS,,,"N-(1,3-dimethylbutyl)-N'-phenyl-p-phenylenediamine (6c)",6PPD,insoluble,CV,aromatic process oil,TDAE,False,,,,,,,,BR1250,RSS1,,N550,,,,,,,Banbury,,,,,,,,,,,,,0.04,,,,,,,,,,,,False
US5512626A,Example 2,60.0,0.0,40.0,0.0,0.0,0.0,0.0,0.0,0.0,35.0,0.0,0.0,5.0,0.0,2.0,2.0,2.0,2.0,0.0,3.0,2.0,2.0,N-cyclohexyl-2-benzothiazolsulfenamide (CZ),CBS,,,"N-(1,3-dimethylbutyl)-N'-phenyl-p-phenylenediamine (6c)",6PPD,insoluble,CV,aromatic process oil,TDAE,False,,,,,,,,BR1250,RSS1,,N550,,,,,,,Banbury,,,,,,,,,,,,,0.04,,,,,,,,,,,,False
US5512626A,Example 3,75.0,0.0,25.0,0.0,0.0,0.0,0.0,0.0,0.0,35.0,0.0,0.0,5.0,0.0,2.0,2.0,2.0,2.0,0.0,3.0,2.0,2.0,N-cyclohexyl-2-benzothiazolsulfenamide (CZ),CBS,,,"N-(1,3-dimethylbutyl)-N'-phenyl-p-phenylenediamine (6c)",6PPD,insoluble,CV,aromatic process oil,TDAE,False,,,,,,,,BR1250,RSS1,,N330,,,,,,,Banbury,,,,,,,,,,,,,0.06,,,,,,,,,,,,False
US5512626A,Example 4,75.0,0.0,25.0,0.0,0.0,0.0,0.0,0.0,0.0,35.0,0.0,0.0,5.0,0.0,2.0,2.0,2.0,2.0,0.0,3.0,2.0,2.0,N-cyclohexyl-2-benzothiazolsulfenamide (CZ),CBS,,,"N-(1,3-dimethylbutyl)-N'-phenyl-p-phenylenediamine (6c)",6PPD,insoluble,CV,aromatic process oil,TDAE,False,,,,,,,,BR1250,RSS1,,N351,,,,,,,Banbury,,,,,,,,,,,,,0.05,,,,,,,,,,,,False
US5512626A,Example 5,75.0,0.0,25.0,0.0,0.0,0.0,0.0,0.0,0.0,35.0,0.0,0.0,5.0,0.0,2.0,2.0,2.0,2.0,0.0,3.0,2.0,2.0,N-cyclohexyl-2-benzothiazolsulfenamide (CZ),CBS,,,"N-(1,3-dimethylbutyl)-N'-phenyl-p-phenylenediamine (6c)",6PPD,insoluble,CV,aromatic process oil,TDAE,False,,,,,,,,BR1250,RSS1,,N339,,,,,,,Banbury,,,,,,,,,,,,,0.06,,,,,,,,,,,,False
US5512626A,Example 6,50.0,0.0,50.0,0.0,0.0,0.0,0.0,0.0,0.0,50.0,0.0,0.0,5.0,0.0,2.0,2.0,2.0,2.0,0.0,3.0,2.0,2.0,N-cyclohexyl-2-benzothiazolsulfenamide (CZ),CBS,,,"N-(1,3-dimethylbutyl)-N'-phenyl-p-phenylenediamine (6c)",6PPD,insoluble,CV,aromatic process oil,TDAE,False,,,,,,,,BR1250,RSS1,,N351,,,,,,,Banbury,,,,,,,,,,,,,0.08,,,,,,,,,,,,False
US5512626A,Comparative Example 1,75.0,0.0,25.0,0.0,0.0,0.0,0.0,0.0,0.0,35.0,0.0,0.0,5.0,0.0,2.0,2.0,2.0,2.0,0.0,3.0,2.0,2.0,N-cyclohexyl-2-benzothiazolsulfenamide (CZ),CBS,,,"N-(1,3-dimethylbutyl)-N'-phenyl-p-phenylenediamine (6c)",6PPD,insoluble,CV,aromatic process oil,TDAE,False,,,,,,,,BR340L,RSS1,,N550,,,,,,,Banbury,,,,,,,,,,,,,0.08,,,,,,,,,,,,False
US5512626A,Comparative Example 2,25.0,0.0,75.0,0.0,0.0,0.0,0.0,0.0,0.0,35.0,0.0,0.0,5.0,0.0,2.0,2.0,2.0,2.0,0.0,3.0,2.0,2.0,N-cyclohexyl-2-benzothiazolsulfenamide (CZ),CBS,,,"N-(1,3-dimethylbutyl)-N'-phenyl-p-phenylenediamine (6c)",6PPD,insoluble,CV,aromatic process oil,TDAE,False,,,,,,,,BR340L,RSS1,,N550,,,,,,,Banbury,,,,,,,,,,,,,0.07,,,,,,,,,,,,False
US5512626A,Comparative Example 3,25.0,0.0,75.0,0.0,0.0,0.0,0.0,0.0,0.0,35.0,0.0,0.0,5.0,0.0,2.0,2.0,2.0,2.0,0.0,3.0,2.0,2.0,N-cyclohexyl-2-benzothiazolsulfenamide (CZ),CBS,,,"N-(1,3-dimethylbutyl)-N'-phenyl-p-phenylenediamine (6c)",6PPD,insoluble,CV,aromatic process oil,TDAE,False,,,,,,,,BR1250,RSS1,,N550,,,,,,,Banbury,,,,,,,,,,,,,0.03,,,,,,,,,,,,False
US5512626A,Comparative Example 4,50.0,0.0,50.0,0.0,0.0,0.0,0.0,0.0,0.0,60.0,0.0,0.0,5.0,0.0,2.0,2.0,2.0,2.0,0.0,3.0,2.0,2.0,N-cyclohexyl-2-benzothiazolsulfenamide (CZ),CBS,,,"N-(1,3-dimethylbutyl)-N'-phenyl-p-phenylenediamine (6c)",6PPD,insoluble,CV,aromatic process oil,TDAE,False,,,,,,,,BR1250,RSS1,,N351,,,,,,,Banbury,,,,,,,,,,,,,0.11,,,,,,,,,,,,False
US5512626A,Comparative Example 5,50.0,50.0,0.0,0.0,0.0,0.0,0.0,0.0,0.0,45.0,0.0,0.0,5.0,0.0,2.0,2.0,2.0,2.0,0.0,3.0,2.0,2.0,N-cyclohexyl-2-benzothiazolsulfenamide (CZ),CBS,,,"N-(1,3-dimethylbutyl)-N'-phenyl-p-phenylenediamine (6c)",6PPD,insoluble,CV,aromatic process oil,TDAE,False,,,SSBR,20.0,60.0,NS116,,,RSS1,,N351,,,,,,,Banbury,,,,,,,,,,,,,0.11,,,,,,,,,,,,False
US5512626A,Comparative Example 6,50.0,50.0,0.0,0.0,0.0,0.0,0.0,0.0,0.0,45.0,0.0,0.0,5.0,0.0,2.0,2.0,2.0,2.0,0.0,3.0,2.0,2.0,N-cyclohexyl-2-benzothiazolsulfenamide (CZ),CBS,,,"N-(1,3-dimethylbutyl)-N'-phenyl-p-phenylenediamine (6c)",6PPD,insoluble,CV,aromatic process oil,TDAE,False,,,SSBR,25.0,40.0,Trial product SBR,,,RSS1,,N351,,,,,,,Banbury,,,,,,,,,,,,,0.13,,,,,,,,,,,,False
US5512626A,Comparative Example 7,25.0,75.0,0.0,0.0,0.0,0.0,0.0,0.0,0.0,65.0,0.0,0.0,0.0,0.0,0.0,0.0,0.0,0.0,0.0,0.0,0.0,0.0,N-cyclohexyl-2-benzothiazolsulfenamide (CZ),CBS,,,"N-(1,3-dimethylbutyl)-N'-phenyl-p-phenylenediamine (6c)",6PPD,insoluble,CV,aromatic process oil,TDAE,False,,,SSBR,20.0,60.0,NS116,,,RSS1,,N339,,,,,,,Banbury,,,,,,,,,,,,,0.16,,,,,,,,,,,,False
US5512626A,Comparative Example 8,75.0,0.0,25.0,0.0,0.0,0.0,0.0,0.0,0.0,35.0,0.0,0.0,5.0,0.0,2.0,2.0,2.0,2.0,0.0,3.0,2.0,2.0,N-cyclohexyl-2-benzothiazolsulfenamide (CZ),CBS,,,"N-(1,3-dimethylbutyl)-N'-phenyl-p-phenylenediamine (6c)",6PPD,insoluble,CV,aromatic process oil,TDAE,False,,,,,,,,BR340L,RSS1,,N550,,,,,,,Banbury,,,,,,,,,,,,,0.08,,,,,,,,,,,,False
US5545680A,Example 1,100.0,0.0,0.0,0.0,0.0,0.0,0.0,0.0,0.0,0.0,60.0,0.0,4.5,0.0,0.0,0.0,0.0,0.0,0.0,0.0,0.0,0.0,,,,,,,,,Processsing oil,,,,,,,,,,,,,,,,,120 m²/gm,120.0,,,,,,,,,,,,,,,,,,,,,,,,,silica_without_silane,,False
US5545680A,Control,100.0,0.0,0.0,0.0,0.0,0.0,0.0,0.0,0.0,0.0,60.0,0.0,4.5,0.0,0.0,0.0,0.0,0.0,0.0,0.0,0.0,0.0,,,,,,,,,Processsing oil,,,,,,,,,,,,,,,,,120 m²/gm,120.0,,,,,,,,,,,,,,,,,,,,,,,,,silica_without_silane,,False
US5545680A,Rubber/Hydrophilic Polymer Mixture,100.0,0.0,0.0,0.0,0.0,0.0,0.0,0.0,0.0,0.0,60.0,0.0,4.5,0.0,0.0,0.0,0.0,0.0,0.0,0.0,0.0,0.0,,,,,,,,,Processsing oil,,,,,,,,,,,,,,,,,120 m²/gm,120.0,,,,,,,,,,,,,,,,,,,,,,,,,silica_without_silane,,False
US5545680A,5 phr,100.0,0.0,0.0,0.0,0.0,0.0,0.0,0.0,0.0,0.0,60.0,0.0,4.5,0.0,0.0,0.0,0.0,0.0,0.0,0.0,0.0,0.0,,,,,,,,,Processsing oil,,,,,,,,,,,,,,,,,120 m²/gm,120.0,,,,,,,,,,,,,,,,,,,,,,,,,silica_without_silane,,False
US5545680A,10 phr,100.0,0.0,0.0,0.0,0.0,0.0,0.0,0.0,0.0,0.0,60.0,0.0,4.5,0.0,0.0,0.0,0.0,0.0,0.0,0.0,0.0,0.0,,,,,,,,,Processsing oil,,,,,,,,,,,,,,,,,120 m²/gm,120.0,,,,,,,,,,,,,,,,,,,,,,,,,silica_without_silane,,False
US5545680A,Example 2,100.0,0.0,0.0,0.0,0.0,0.0,0.0,0.0,0.0,0.0,60.0,0.0,4.5,0.0,0.0,0.0,0.0,0.0,0.0,0.0,0.0,0.0,MBS,other,,,,,,,Processsing oil,,,,,,,,,,,,,,,,,120 m²/gm,120.0,,,,,,,,,,,,,,,,,,,,,,,,,silica_without_silane,,False
US5545680A,NR Matrix + 10 phr Novon Polymer Dry State,100.0,0.0,0.0,0.0,0.0,0.0,0.0,0.0,0.0,0.0,60.0,0.0,4.5,0.0,0.0,0.0,0.0,0.0,0.0,0.0,0.0,0.0,MBS,other,,,,,,,Processsing oil,,,,,,,,,,,,,,,,,120 m²/gm,120.0,,,,,13.92,,10.35,,,,,,,,,,,,150.0,10.35,,,,,silica_without_silane,,False
US5545680A,NR Matrix + 10 phr Novon Polymer + Water,100.0,0.0,0.0,0.0,0.0,0.0,0.0,0.0,0.0,0.0,60.0,0.0,4.5,0.0,0.0,0.0,0.0,0.0,0.0,0.0,0.0,0.0,MBS,other,,,,,,,Processsing oil,,,,,,,,,,,,,,,,,120 m²/gm,120.0,,,,,,,5.5,,,,,,,,,,,,150.0,5.5,,,,,silica_without_silane,,False
US5569697A,Comparative Example A,0.0,100.0,0.0,0.0,0.0,0.0,0.0,0.0,0.0,55.0,0.0,0.0,12.0,0.0,1.0,0.5,1.5,1.2,0.0,8.0,0.0,1.2,DELAC NS,TBBS,,,FLEXZONE 7P,6PPD,insoluble,SEV,Sunthene 4240,naphthenic,False,,,SSBR,15.0,,NS112,,,,,N-351,,,,,,,Banbury,75.0,21.0,,,4.36,3.43,65.0,2.0,11.5,21.1,460.0,0.131,,,,140.0,177.0,10.0,3.0,140.0,100.0,,,,False
US5569697A,Comparative Example B,0.0,90.0,0.0,10.0,0.0,0.0,0.0,0.0,0.0,55.0,0.0,0.0,12.0,0.0,1.0,0.5,1.5,1.2,0.0,3.0,0.0,1.2,DELAC NS,TBBS,,,FLEXZONE 7P,6PPD,insoluble,SEV,Sunthene 4240,naphthenic,False,,,SSBR,15.0,,NS112,,,,,N-351,,,,,,,Banbury,76.0,16.0,,,3.4,2.79,66.0,2.2,12.1,19.2,430.0,0.187,,,,140.0,177.0,10.0,3.0,140.0,100.0,,,,False
US5569697A,Comparative Example C,0.0,100.0,0.0,0.0,0.0,0.0,0.0,0.0,0.0,55.0,0.0,0.0,12.0,0.0,1.0,0.5,1.5,1.2,0.0,3.0,0.0,1.2,DELAC NS,TBBS,,,FLEXZONE 7P,6PPD,insoluble,SEV,Sunthene 4240,naphthenic,False,,,SSBR,18.0,,Duradene 711,,,,,N-351,,,,,,,Banbury,87.0,24.0,,,4.24,,65.0,1.7,10.1,21.4,510.0,0.154,,,,140.0,177.0,8.0,3.0,140.0,100.0,,,,False
US5569697A,Comparative Example D,0.0,90.0,0.0,10.0,0.0,0.0,0.0,0.0,0.0,55.0,0.0,0.0,12.0,0.0,1.0,0.5,1.5,1.2,0.0,3.0,0.0,1.2,DELAC NS,TBBS,,,FLEXZONE 7P,6PPD,insoluble,SEV,Sunthene 4240,naphthenic,False,,,SSBR,18.0,,Duradene 711,,,,,N-351,,,,,,,Banbury,89.0,15.0,,,3.11,,65.0,2.0,11.3,21.8,470.0,0.242,,,,140.0,177.0,8.0,3.0,140.0,100.0,,,,False
US5569697A,Comparative Example E,0.0,70.0,30.0,0.0,0.0,0.0,0.0,0.0,0.0,55.0,0.0,0.0,12.0,0.0,1.0,0.5,1.5,1.2,0.0,3.0,0.0,1.2,DELAC NS,TBBS,,,FLEXZONE 7P,6PPD,insoluble,SEV,Sunthene 4240,naphthenic,False,,,SSBR,18.0,,Duradene 711,,Duradene 712,,,N-351,,,,,,,Banbury,76.0,25.0,,,4.38,,65.0,2.0,11.6,19.7,460.0,0.175,,,,140.0,177.0,8.0,3.0,140.0,100.0,,,,False
US5569697A,Comparative Example F,0.0,60.0,30.0,10.0,0.0,0.0,0.0,0.0,0.0,55.0,0.0,0.0,12.0,0.0,1.0,0.5,1.5,1.2,0.0,3.0,0.0,1.2,DELAC NS,TBBS,,,FLEXZONE 7P,6PPD,insoluble,SEV,Sunthene 4240,naphthenic,False,,,SSBR,18.0,,Duradene 711,95.0,Cisdene 1203,,,N-351,,,,,,,Banbury,74.0,14.0,,,3.09,,65.0,1.7,9.2,18.8,490.0,0.242,,,,140.0,177.0,8.0,3.0,140.0,100.0,,,,False
US5569697A,Example 1,0.0,90.0,0.0,10.0,0.0,0.0,0.0,0.0,0.0,43.0,13.3,1.5,12.0,0.0,1.0,0.5,1.5,1.7,0.0,3.0,0.0,1.7,DELAC NS,TBBS,,,FLEXZONE 7P,6PPD,insoluble,SEV,Sunthene 4240,naphthenic,False,SI 69,TESPT,SSBR,15.0,,NS112,,,,,N-351,,,,Hi-Sil 233,,,Banbury,79.0,16.0,,,4.24,3.09,68.0,2.2,12.1,19.0,430.0,0.193,,,,140.0,177.0,10.0,3.0,140.0,100.0,,,,False
US5569697A,Example 2,0.0,90.0,0.0,10.0,0.0,0.0,0.0,0.0,0.0,43.0,13.3,1.5,12.0,0.0,1.0,0.5,1.5,1.7,0.0,3.0,0.0,1.7,DELAC NS,TBBS,,,FLEXZONE 7P,6PPD,insoluble,SEV,Sunthene 4240,naphthenic,False,SI 69,TESPT,SSBR,18.0,,Duradene 711,,,,,N-351,,,,Hi-Sil 233,,,Banbury,82.0,15.0,,,3.58,,66.0,2.2,11.1,19.7,440.0,0.277,,,,140.0,177.0,8.0,3.0,140.0,100.0,,,,False
US5569697A,Example 3,0.0,60.0,30.0,10.0,0.0,0.0,0.0,0.0,0.0,43.0,13.3,1.5,12.0,0.0,1.0,0.5,1.5,1.7,0.0,3.0,0.0,1.7,DELAC NS,TBBS,,,FLEXZONE 7P,6PPD,insoluble,SEV,Sunthene 4240,naphthenic,False,SI 69,TESPT,SSBR,18.0,,Duradene 711,95.0,Cisdene 1203,,,N-351,,,,Hi-Sil 233,,,Banbury,80.0,13.0,,,3.39,,69.0,2.3,11.5,18.0,430.0,0.253,,,,140.0,177.0,8.0,3.0,140.0,100.0,,,,False
US5534599A,Sample A,100.0,0.0,0.0,0.0,0.0,0.0,0.0,0.0,0.0,35.0,15.0,0.0,5.0,0.0,2.0,0.0,1.4,1.0,0.0,5.0,2.0,1.0,sulfenamide type,other,,,"polymerized 1,2-dihydro-2,2,4-trimethyldihydroquinoline type",TMQ,insoluble,CV,processing oil,other,False,X50S (50% active blend with carbon black),other,,,,,,,SMR20,,N234,,,,HiSil 210,,,Banbury,,,,,21.8,,51.3,1.2,5.6,16.2,605.0,,0.107,216.0,,160.0,150.0,36.0,3.0,160.0,120.0,,silica_without_silane,,True
US5534599A,Sample B,100.0,0.0,0.0,0.0,0.0,0.0,0.0,0.0,0.0,35.0,15.0,3.0,5.0,0.0,2.0,0.0,1.4,1.0,0.0,5.0,2.0,1.0,sulfenamide type,other,,,"polymerized 1,2-dihydro-2,2,4-trimethyldihydroquinoline type",TMQ,insoluble,CV,processing oil,other,False,bis-(3-triethoxysilylpropyl) tetrasulfide (50% active),TESPT,,,,,,,SMR20,,N234,,,,HiSil 210,,,Banbury,,,,,18.0,,56.8,1.9,8.7,18.4,552.0,,0.095,142.0,,160.0,150.0,36.0,3.0,160.0,120.0,,,,True
US5534599A,Sample C,100.0,0.0,0.0,0.0,0.0,0.0,0.0,0.0,0.0,35.0,15.0,2.0,5.0,0.0,2.0,0.0,1.9,1.0,0.0,5.0,2.0,1.0,sulfenamide,TBBS,,,"polymerized 1,2-dihydro-2,2,4-trimethyldihydroquinoline",TMQ,insoluble,CV,processing oil,paraffinic,False,bis-(3-triethoxysilylpropyl) tetrasulfide,TESPT,,,,,,,,,,,,,HiSil 210,,,Banbury,,,,,16.3,,58.1,2.0,9.0,16.3,493.0,,0.087,134.0,,160.0,150.0,36.0,3.0,160.0,120.0,,,,False
US5534599A,Sample D,100.0,0.0,0.0,0.0,0.0,0.0,0.0,0.0,0.0,35.0,15.0,1.0,5.0,0.0,2.0,0.0,2.4,1.0,0.0,5.0,2.0,1.0,sulfenamide,TBBS,,,"polymerized 1,2-dihydro-2,2,4-trimethyldihydroquinoline",TMQ,insoluble,CV,processing oil,paraffinic,False,bis-(3-triethoxysilylpropyl) tetrasulfide,TESPT,,,,,,,,,,,,,HiSil 210,,,Banbury,,,,,15.0,,58.8,2.0,8.7,17.1,516.0,,0.089,137.0,,160.0,150.0,36.0,3.0,160.0,120.0,,,,False
US5534599A,Sample E,100.0,0.0,0.0,0.0,0.0,0.0,0.0,0.0,0.0,35.0,15.0,0.0,5.0,0.0,2.0,0.0,1.4,1.0,0.0,5.0,2.0,1.0,sulfenamide,TBBS,,,"polymerized 1,2-dihydro-2,2,4-trimethyldihydroquinoline",TMQ,insoluble,CV,processing oil,paraffinic,False,X50S (50% active blend with carbon black),other,,,,,,,,,,,,,HiSil 210,,,Banbury,,,,,21.0,,48.6,1.1,4.9,17.2,655.0,,0.109,252.0,,160.0,150.0,36.0,3.0,160.0,120.0,,silica_without_silane,,False
US5534599A,Sample F,100.0,0.0,0.0,0.0,0.0,0.0,0.0,0.0,0.0,35.0,15.0,3.0,5.0,0.0,2.0,0.0,1.4,1.0,0.0,5.0,2.0,1.0,sulfenamide,TBBS,,,"polymerized 1,2-dihydro-2,2,4-trimethyldihydroquinoline",TMQ,insoluble,CV,processing oil,paraffinic,False,bis-(3-triethoxysilylpropyl) tetrasulfide,TESPT,,,,,,,,,,,,,HiSil 210,,,Banbury,,,,,18.8,,56.2,1.7,8.1,20.6,615.0,,0.096,136.0,,160.0,150.0,36.0,3.0,160.0,120.0,,,,False
US5534599A,Sample G,100.0,0.0,0.0,0.0,0.0,0.0,0.0,0.0,0.0,35.0,15.0,0.0,5.0,0.0,2.0,0.0,1.9,1.0,0.0,5.0,2.0,1.0,sulfenamide,TBBS,,,"polymerized 1,2-dihydro-2,2,4-trimethyldihydroquinoline",TMQ,insoluble,CV,processing oil,paraffinic,False,X50S (50% active blend with carbon black),other,,,,,,,,,,,,,HiSil 210,,,Banbury,,,,,18.3,,51.2,1.2,5.6,18.6,646.0,,0.104,233.0,,160.0,150.0,36.0,3.0,160.0,120.0,,silica_without_silane,,False
US5534599A,Sample H,100.0,0.0,0.0,0.0,0.0,0.0,0.0,0.0,0.0,35.0,15.0,2.0,5.0,0.0,2.0,0.0,1.9,1.0,0.0,5.0,2.0,1.0,sulfenamide,TBBS,,,"polymerized 1,2-dihydro-2,2,4-trimethyldihydroquinoline",TMQ,insoluble,CV,processing oil,paraffinic,False,bis-(3-triethoxysilylpropyl) tetrasulfide,TESPT,,,,,,,,,,,,,HiSil 210,,,Banbury,,,,,17.8,,57.3,1.8,8.5,21.4,610.0,,0.09,126.0,,160.0,150.0,36.0,3.0,160.0,120.0,,,,False
US5534599A,Sample I,55.0,25.0,20.0,0.0,0.0,0.0,0.0,0.0,0.0,0.0,80.0,12.8,28.0,0.0,3.0,0.0,1.4,1.0,2.0,2.5,3.0,3.0,sulfenamide,TBBS,diphenylguanidine,DPG,,,insoluble,CV,processing oil & wax,paraffinic,False,bis-(3-triethoxysilylpropyl) tetrasulfide,TESPT,ESBR,40.0,,,,BUD 1207,,,,,,,Zeosil MP 1165,,,Banbury,,,,,10.7,,71.0,2.84,12.1,17.4,451.0,,,116.0,,160.0,150.0,36.0,2.0,160.0,120.0,,,,False
US5534599A,Sample J,55.0,25.0,20.0,0.0,0.0,0.0,0.0,0.0,0.0,0.0,80.0,12.8,28.0,0.0,3.0,0.0,2.2,1.0,2.0,2.5,3.0,3.0,sulfenamide,TBBS,diphenylguanidine,DPG,,,insoluble,CV,processing oil & wax,paraffinic,False,bis-(3-triethoxysilylpropyl) tetrasulfide,TESPT,ESBR,40.0,,,,BUD 1207,,,,,,,Zeosil MP 1165,,,Banbury,,,,,11.6,,72.0,3.44,14.7,16.6,364.0,,,111.0,,160.0,150.0,36.0,2.0,160.0,120.0,,,,False
US5576372A,Example 1,0.0,0.0,0.0,100.0,0.0,0.0,0.0,0.0,0.0,0.0,0.0,0.0,0.0,0.0,0.0,0.0,0.0,0.0,0.0,0.0,0.0,0.0,,,,,,,,,,,,,,,,,,,,,,,,,,,,,,,,,,,,,,,,,,,,,,,,,,,,,,False
US5576372A,Example 2,0.0,0.0,0.0,100.0,0.0,0.0,0.0,0.0,0.0,0.0,0.0,0.0,0.0,0.0,0.0,0.0,0.0,0.0,0.0,0.0,0.0,0.0,,,,,,,,,,,,,,,,,,,,,,,,,,,,,,,,,,,,,,,,,,,,,,,,,,,,,,False
US5576372A,Example 3,0.0,80.0,0.0,20.0,0.0,0.0,0.0,0.0,0.0,0.0,0.0,0.0,0.0,0.0,0.0,0.0,0.0,0.0,0.0,0.0,0.0,0.0,,,,,,,,,,,,,,,,,SBR-1500,,,,,,,,,,,,,,,,,,,,,,,,,,,,,,,,,,,,,False
US5576372A,Example 4,0.0,80.0,0.0,20.0,0.0,0.0,0.0,0.0,0.0,0.0,0.0,0.0,0.0,0.0,0.0,0.0,2.0,1.5,0.0,5.0,2.0,1.5,Altax (benzothiazyl disulfide),MBTS,,,,,soluble,SEV,,,,,,,,,SBR-1500,,,,,,,,,,,,,,,,,,,,,,,,,,,,,153.0,20.0,,,,,,,False
US5126501A,Composition 1A,100.0,0.0,0.0,0.0,0.0,0.0,0.0,0.0,0.0,0.0,30.0,0.0,4.0,0.0,0.0,0.0,2.5,1.0,0.0,5.0,1.5,1.0,DCBS,DCBS,,,,,,SEV,Oil,naphthenic,False,,,,,,,,,SMR5,,,,,,Cab-o-sil MS7,,,,67.0,,20.0,,119.0,,,,,,,,,,,,150.0,,,,,,silica_without_silane,,False
US5126501A,Composition 1B,100.0,0.0,0.0,0.0,0.0,0.0,0.0,0.0,0.0,0.0,30.0,0.0,4.0,0.0,0.0,0.0,2.5,1.0,0.0,5.0,1.5,1.0,,,,,,,,,,,,,,,,,,,,,,,,,,,,,,50.0,,28.0,,64.0,,,,,,,,,,,,150.0,,,,,,silica_without_silane,,False
US5126501A,Composition 1C,100.0,0.0,0.0,0.0,0.0,0.0,0.0,0.0,0.0,0.0,30.0,0.0,4.0,0.0,0.0,0.0,2.5,1.0,0.0,5.0,1.5,1.0,,,,,,,,,,,,,,,,,,,,,,,,,,,,,,56.0,,22.0,,126.0,,,,,,,,,,,,150.0,,,,,,silica_without_silane,,False
US5126501A,Composition 1D,100.0,0.0,0.0,0.0,0.0,0.0,0.0,0.0,0.0,0.0,30.0,0.0,4.0,0.0,0.0,0.0,2.5,1.0,0.0,5.0,1.5,1.0,,,,,,,,,,,,,,,,,,,,,,,,,,,,,,41.0,,21.0,,50.0,,,,,,,,,,,,150.0,,,,,,silica_without_silane,,False
US5126501A,Composition 1E,100.0,0.0,0.0,0.0,0.0,0.0,0.0,0.0,0.0,0.0,30.0,0.0,4.0,0.0,0.0,0.0,2.5,1.0,0.0,5.0,1.5,1.0,,,,,,,,,,,,,,,,,,,,,,,,,,,,,,67.0,,13.0,,76.0,,,,,,,,,,,,150.0,,,,,,silica_without_silane,,False
US5126501A,Composition 1F,100.0,0.0,0.0,0.0,0.0,0.0,0.0,0.0,0.0,0.0,30.0,0.0,4.0,0.0,0.0,0.0,2.5,1.0,0.0,5.0,1.5,1.0,,,,,,,,,,,,,,,,,,,,,,,,,,,,,,50.0,,24.0,,56.0,,,,,,,,,,,,150.0,,,,,,silica_without_silane,,False
US5126501A,Composition 1G,100.0,0.0,0.0,0.0,0.0,0.0,0.0,0.0,0.0,0.0,30.0,0.0,4.0,0.0,0.0,0.0,2.5,1.0,0.0,5.0,1.5,1.0,,,,,,,,,,,,,,,,,,,,,,,,,,,,,,60.0,,29.0,,159.0,,,,,,,,,,,,150.0,,,,,,silica_without_silane,,False
US5126501A,Composition 1H,100.0,0.0,0.0,0.0,0.0,0.0,0.0,0.0,0.0,0.0,30.0,0.0,4.0,0.0,0.0,0.0,2.5,1.0,0.0,5.0,1.5,1.0,,,,,,,,,,,,,,,,,,,,,,,,,,,,,,50.0,,29.0,,68.0,,,,,,,,,,,,150.0,,,,,,silica_without_silane,,False
US5126501A,Composition 1J,100.0,0.0,0.0,0.0,0.0,0.0,0.0,0.0,0.0,0.0,30.0,0.0,4.0,0.0,0.0,0.0,2.5,1.0,0.0,5.0,1.5,1.0,,,,,,,,,,,,,,,,,,,,,,,,,,,,,,56.0,,20.0,,105.0,,,,,,,,,,,,150.0,,,,,,silica_without_silane,,False
US5126501A,Composition 1K,100.0,0.0,0.0,0.0,0.0,0.0,0.0,0.0,0.0,0.0,30.0,0.0,4.0,0.0,0.0,0.0,2.5,1.0,0.0,5.0,1.5,1.0,,,,,,,,,,,,,,,,,,,,,,,,,,,,,,47.0,,22.0,,54.0,,,,,,,,,,,,150.0,,,,,,silica_without_silane,,False
US5126501A,Composition 1L,100.0,0.0,0.0,0.0,0.0,0.0,0.0,0.0,0.0,0.0,30.0,0.0,4.0,0.0,0.0,0.0,2.5,1.0,0.0,5.0,1.5,1.0,,,,,,,,,,,,,,,,,,,,,,,,,,,,,,55.0,,22.0,,77.0,,,,,,,,,,,,150.0,,,,,,silica_without_silane,,False
US5126501A,Composition 1M,100.0,0.0,0.0,0.0,0.0,0.0,0.0,0.0,0.0,0.0,30.0,0.0,4.0,0.0,0.0,0.0,2.5,1.0,0.0,5.0,1.5,1.0,,,,,,,,,,,,,,,,,,,,,,,,,,,,,,38.0,,37.0,,100.0,,,,,,,,,,,,150.0,,,,,,silica_without_silane,,False
US5126501A,Composition 1N,100.0,0.0,0.0,0.0,0.0,0.0,0.0,0.0,0.0,0.0,30.0,0.0,4.0,0.0,0.0,0.0,2.5,1.0,0.0,5.0,1.5,1.0,,,,,,,,,,,,,,,,,,,,,,,,,,,,,,56.0,,17.0,,88.0,,,,,,,,,,,,150.0,,,,,,silica_without_silane,,False
US5126501A,Composition 1P,100.0,0.0,0.0,0.0,0.0,0.0,0.0,0.0,0.0,0.0,30.0,0.0,4.0,0.0,0.0,0.0,2.5,1.0,0.0,5.0,1.5,1.0,,,,,,,,,,,,,,,,,,,,,,,,,,,,,,51.0,,16.0,,48.0,,,,,,,,,,,,150.0,,,,,,silica_without_silane,,False
US5126501A,Composition 1Q,100.0,0.0,0.0,0.0,0.0,0.0,0.0,0.0,0.0,0.0,30.0,0.0,4.0,0.0,0.0,0.0,2.5,1.0,0.0,5.0,1.5,1.0,,,,,,,,,,,,,,,,,,,,,,,,,,,,,,56.0,,12.0,,60.0,,,,,,,,,,,,150.0,,,,,,silica_without_silane,,False
US5126501A,Composition 1R,100.0,0.0,0.0,0.0,0.0,0.0,0.0,0.0,0.0,0.0,30.0,0.0,4.0,0.0,0.0,0.0,2.5,1.0,0.0,5.0,1.5,1.0,,,,,,,,,,,,,,,,,,,,,,,,,,,,,,44.0,,15.0,,38.0,,,,,,,,,,,,150.0,,,,,,silica_without_silane,,False
US5126501A,Composition 1S,100.0,0.0,0.0,0.0,0.0,0.0,0.0,0.0,0.0,0.0,30.0,0.0,4.0,0.0,0.0,0.0,2.5,1.0,0.0,5.0,1.5,1.0,,,,,,,,,,,,,,,,,,,,,,,,,,,,,,105.0,,7.0,,100.0,,,,,,,,,,,,150.0,,,,,,silica_without_silane,,False
US5126501A,Composition 1T,100.0,0.0,0.0,0.0,0.0,0.0,0.0,0.0,0.0,0.0,30.0,0.0,4.0,0.0,0.0,0.0,2.5,1.0,0.0,5.0,1.5,1.0,,,,,,,,,,,,,,,,,,,,,,,,,,,,,,56.0,,7.0,,27.0,,,,,,,,,,,,150.0,,,,,,silica_without_silane,,False
US5126501A,Composition 2A,100.0,0.0,0.0,0.0,0.0,0.0,0.0,0.0,0.0,0.0,35.0,0.0,8.0,0.0,0.0,0.0,6.25,1.0,0.0,10.0,2.0,1.0,,,,,,,,,,,,,,,,,,,,,,,,,,,,,,61.0,,3.5,,51.0,,,,,,,,,,,,150.0,,,,,,silica_without_silane,,False
US5126501A,Composition 2B,100.0,0.0,0.0,0.0,0.0,0.0,0.0,0.0,0.0,0.0,35.0,0.0,8.0,0.0,0.0,0.0,6.25,1.0,0.0,10.0,2.0,1.0,,,,,,,,,,,,,,,,,,,,,,,,,,,,,,59.0,,4.1,,21.0,,,,,,,,,,,,150.0,,,,,,silica_without_silane,,False
US5126501A,Composition 2C,100.0,0.0,0.0,0.0,0.0,0.0,0.0,0.0,0.0,0.0,35.0,0.0,8.0,0.0,0.0,0.0,6.25,1.0,0.0,10.0,2.0,1.0,,,,,,,,,,,,,,,,,,,,,,,,,,,,,,68.0,,3.6,,44.0,,,,,,,,,,,,150.0,,,,,,silica_without_silane,,False
US5126501A,Composition 2D,100.0,0.0,0.0,0.0,0.0,0.0,0.0,0.0,0.0,0.0,35.0,0.0,8.0,0.0,0.0,0.0,6.25,1.0,0.0,10.0,2.0,1.0,,,,,,,,,,,,,,,,,,,,,,,,,,,,,,63.0,,4.1,,20.0,,,,,,,,,,,,150.0,,,,,,silica_without_silane,,False
US5126501A,Composition 2E,100.0,0.0,0.0,0.0,0.0,0.0,0.0,0.0,0.0,0.0,35.0,0.0,8.0,0.0,0.0,0.0,6.25,1.0,0.0,10.0,2.0,1.0,,,,,,,,,,,,,,,,,,,,,,,,,,,,,,53.0,,4.9,,74.0,,,,,,,,,,,,150.0,,,,,,silica_without_silane,,False
US5126501A,Composition 2F,100.0,0.0,0.0,0.0,0.0,0.0,0.0,0.0,0.0,0.0,35.0,0.0,8.0,0.0,0.0,0.0,6.25,1.0,0.0,10.0,2.0,1.0,,,,,,,,,,,,,,,,,,,,,,,,,,,,,,61.0,,5.5,,28.0,,,,,,,,,,,,150.0,,,,,,silica_without_silane,,False
US5126501A,Composition 2G,100.0,0.0,0.0,0.0,0.0,0.0,0.0,0.0,0.0,0.0,35.0,0.0,8.0,0.0,0.0,0.0,6.25,1.0,0.0,10.0,2.0,1.0,,,,,,,,,,,,,,,,,,,,,,,,,,,,,,61.0,,6.2,,46.0,,,,,,,,,,,,150.0,,,,,,silica_without_silane,,False
US5126501A,Composition 2H,100.0,0.0,0.0,0.0,0.0,0.0,0.0,0.0,0.0,0.0,35.0,0.0,8.0,0.0,0.0,0.0,6.25,1.0,0.0,10.0,2.0,1.0,,,,,,,,,,,,,,,,,,,,,,,,,,,,,,52.0,,3.7,,20.0,,,,,,,,,,,,150.0,,,,,,silica_without_silane,,False
US5126501A,Composition 2J,100.0,0.0,0.0,0.0,0.0,0.0,0.0,0.0,0.0,0.0,35.0,0.0,8.0,0.0,0.0,0.0,6.25,1.0,0.0,10.0,2.0,1.0,,,,,,,,,,,,,,,,,,,,,,,,,,,,,,65.0,,7.8,,69.0,,,,,,,,,,,,150.0,,,,,,silica_without_silane,,False
US5126501A,Composition 2K,100.0,0.0,0.0,0.0,0.0,0.0,0.0,0.0,0.0,0.0,35.0,0.0,8.0,0.0,0.0,0.0,6.25,1.0,0.0,10.0,2.0,1.0,,,,,,,,,,,,,,,,,,,,,,,,,,,,,,59.0,,6.4,,27.0,,,,,,,,,,,,150.0,,,,,,silica_without_silane,,False
US5126501A,Composition 2L,100.0,0.0,0.0,0.0,0.0,0.0,0.0,0.0,0.0,0.0,35.0,0.0,8.0,0.0,0.0,0.0,6.25,1.0,0.0,10.0,2.0,1.0,,,,,,,,,,,,,,,,,,,,,,,,,,,,,,41.0,,8.7,,51.0,,,,,,,,,,,,150.0,,,,,,silica_without_silane,,False
US5126501A,Composition 2M,100.0,0.0,0.0,0.0,0.0,0.0,0.0,0.0,0.0,0.0,35.0,0.0,8.0,0.0,0.0,0.0,6.25,1.0,0.0,10.0,2.0,1.0,,,,,,,,,,,,,,,,,,,,,,,,,,,,,,34.0,,5.3,,24.0,,,,,,,,,,,,150.0,,,,,,silica_without_silane,,False
US5126501A,Composition 2N,100.0,0.0,0.0,0.0,0.0,0.0,0.0,0.0,0.0,0.0,35.0,0.0,8.0,0.0,0.0,0.0,6.25,1.0,0.0,10.0,2.0,1.0,,,,,,,,,,,,,,,,,,,,,,,,,,,,,,70.0,,4.0,,98.0,,,,,,,,,,,,150.0,,,,,,silica_without_silane,,False
US5126501A,Composition 2P,100.0,0.0,0.0,0.0,0.0,0.0,0.0,0.0,0.0,0.0,35.0,0.0,8.0,0.0,0.0,0.0,6.25,1.0,0.0,10.0,2.0,1.0,,,,,,,,,,,,,,,,,,,,,,,,,,,,,,62.0,,5.0,,28.0,,,,,,,,,,,,150.0,,,,,,silica_without_silane,,False
US5126501A,Composition 2Q,100.0,0.0,0.0,0.0,0.0,0.0,0.0,0.0,0.0,0.0,35.0,0.0,8.0,0.0,0.0,0.0,6.25,1.0,0.0,10.0,2.0,1.0,,,,,,,,,,,,,,,,,,,,,,,,,,,,,,60.0,,4.0,,60.0,,,,,,,,,,,,150.0,,,,,,silica_without_silane,,False
US5126501A,Composition 2R,100.0,0.0,0.0,0.0,0.0,0.0,0.0,0.0,0.0,0.0,35.0,0.0,8.0,0.0,0.0,0.0,6.25,1.0,0.0,10.0,2.0,1.0,,,,,,,,,,,,,,,,,,,,,,,,,,,,,,47.0,,6.0,,26.0,,,,,,,,,,,,150.0,,,,,,silica_without_silane,,False
US5126501A,Composition 2S,100.0,0.0,0.0,0.0,0.0,0.0,0.0,0.0,0.0,0.0,35.0,0.0,8.0,0.0,0.0,0.0,6.25,1.0,0.0,10.0,2.0,1.0,,,,,,,,,,,,,,,,,,,,,,,,,,,,,,56.0,,4.0,,51.0,,,,,,,,,,,,150.0,,,,,,silica_without_silane,,False
US5126501A,Composition 2T,100.0,0.0,0.0,0.0,0.0,0.0,0.0,0.0,0.0,0.0,35.0,0.0,8.0,0.0,0.0,0.0,6.25,1.0,0.0,10.0,2.0,1.0,,,,,,,,,,,,,,,,,,,,,,,,,,,,,,55.0,,4.0,,23.0,,,,,,,,,,,,150.0,,,,,,silica_without_silane,,False
US5126501A,Compound 3A,100.0,0.0,0.0,0.0,0.0,0.0,0.0,0.0,0.0,0.0,35.0,0.0,8.0,0.0,0.0,0.0,6.25,1.0,0.0,10.0,2.0,1.0,,,,,,,,,,,,,,,,,,,,,,,,,,,,,,71.0,,5.0,,42.0,,84.0,4.4,15.2,22.2,434.0,,,,,,150.0,,,,,,silica_without_silane,,False
US5126501A,Compound 3B,100.0,0.0,0.0,0.0,0.0,0.0,0.0,0.0,0.0,0.0,35.0,0.0,8.0,0.0,0.0,0.0,6.25,1.0,0.0,10.0,2.0,1.0,,,,,,,,,,,,,,,,,,,,,,,,,,,,,,67.0,,6.0,,27.0,,81.0,4.6,15.5,22.3,432.0,,,,,,150.0,,,,,,silica_without_silane,,False
US5126501A,Compound 3C,100.0,0.0,0.0,0.0,0.0,0.0,0.0,0.0,0.0,0.0,35.0,0.0,8.0,0.0,0.0,0.0,6.25,1.0,0.0,10.0,2.0,1.0,,,,,,,,,,,,,,,,,,,,,,,,,,,,,,64.0,,6.0,,26.0,,84.0,5.4,17.2,20.9,370.0,,,,,,150.0,,,,,,silica_without_silane,,False
US5126501A,Compound 3D,100.0,0.0,0.0,0.0,0.0,0.0,0.0,0.0,0.0,0.0,35.0,0.0,8.0,0.0,0.0,0.0,6.25,1.0,0.0,10.0,2.0,1.0,,,,,,,,,,,,,,,,,,,,,,,,,,,,,,68.0,,6.0,,36.0,,85.0,4.6,15.3,21.7,419.0,,,,,,150.0,,,,,,silica_without_silane,,False
US5126501A,Compound 3E,100.0,0.0,0.0,0.0,0.0,0.0,0.0,0.0,0.0,0.0,35.0,0.0,8.0,0.0,0.0,0.0,6.25,1.0,0.0,10.0,2.0,1.0,,,,,,,,,,,,,,,,,,,,,,,,,,,,,,66.0,,6.0,,34.0,,85.0,4.4,14.9,20.6,409.0,,,,,,150.0,,,,,,silica_without_silane,,False
US5126501A,Compound 3F,100.0,0.0,0.0,0.0,0.0,0.0,0.0,0.0,0.0,0.0,35.0,0.0,8.0,0.0,0.0,0.0,6.25,1.0,0.0,10.0,2.0,1.0,,,,,,,,,,,,,,,,,,,,,,,,,,,,,,68.0,,3.0,,27.0,,87.0,5.6,17.3,20.9,368.0,,,,,,150.0,,,,,,silica_without_silane,,False
US5126501A,Compound 3G,100.0,0.0,0.0,0.0,0.0,0.0,0.0,0.0,0.0,0.0,35.0,0.0,8.0,0.0,0.0,0.0,6.25,1.0,0.0,10.0,2.0,1.0,,,,,,,,,,,,,,,,,,,,,,,,,,,,,,68.0,,2.0,,34.0,,87.0,5.5,16.5,20.9,388.0,,,,,,150.0,,,,,,silica_without_silane,,False
US5126501A,Compound 4A,100.0,0.0,0.0,0.0,0.0,0.0,0.0,0.0,0.0,0.0,35.0,0.0,8.0,0.0,0.0,0.0,6.25,1.0,0.0,10.0,2.0,1.0,,,,,,,,,,,,,,,,,,,,,,,,,,,,,,71.0,,5.0,,51.0,,80.0,3.7,13.6,21.1,445.0,,,,,,150.0,,,,,,silica_without_silane,,False
US5126501A,Compound 4B,100.0,0.0,0.0,0.0,0.0,0.0,0.0,0.0,0.0,0.0,35.0,0.0,8.0,0.0,0.0,0.0,6.25,1.0,0.0,10.0,2.0,1.0,,,,,,,,,,,,,,,,,,,,,,,,,,,,,,67.0,,5.0,,24.0,,79.0,4.3,15.3,21.3,401.0,,,,,,150.0,,,,,,silica_without_silane,,False
US5126501A,Compound 4C,100.0,0.0,0.0,0.0,0.0,0.0,0.0,0.0,0.0,0.0,35.0,0.0,8.0,0.0,0.0,0.0,6.25,1.0,0.0,10.0,2.0,1.0,,,,,,,,,,,,,,,,,,,,,,,,,,,,,,64.0,,5.0,,23.0,,81.0,4.5,15.1,20.7,402.0,,,,,,150.0,,,,,,silica_without_silane,,False
US5126501A,Compound 4D,100.0,0.0,0.0,0.0,0.0,0.0,0.0,0.0,0.0,0.0,35.0,0.0,8.0,0.0,0.0,0.0,6.25,1.0,0.0,10.0,2.0,1.0,,,,,,,,,,,,,,,,,,,,,,,,,,,,,,68.0,,5.0,,24.0,,82.0,5.6,17.9,20.1,339.0,,,,,,150.0,,,,,,silica_without_silane,,False
US5126501A,Compound 5A,100.0,0.0,0.0,0.0,0.0,0.0,0.0,0.0,0.0,0.0,50.0,0.0,0.0,0.0,0.0,0.0,2.5,1.0,0.0,3.0,1.0,1.0,,,,,,,,,,,,,,,,,,,,,,,,,,,,,,111.0,,8.0,,94.0,,,,,,,,,,,,150.0,,,,,,silica_without_silane,,False
US5126501A,Compound 5B,100.0,0.0,0.0,0.0,0.0,0.0,0.0,0.0,0.0,0.0,50.0,0.0,0.0,0.0,0.0,0.0,2.5,1.0,0.0,3.0,1.0,1.0,,,,,,,,,,,,,,,,,,,,,,,,,,,,,,76.0,,14.0,,120.0,,,,,,,,,,,,150.0,,,,,,silica_without_silane,,False
US5126501A,Compound 5C,0.0,100.0,0.0,0.0,0.0,0.0,0.0,0.0,0.0,0.0,55.0,0.0,0.0,0.0,0.0,0.0,1.75,1.0,0.0,3.0,1.0,1.0,,,,,,,,,,,,,,,,,,,,,,,,,,,,,,149.0,,37.0,,146.0,,,,,,,,,,,,150.0,,,,,,silica_without_silane,,False
US5126501A,Compound 5D,0.0,100.0,0.0,0.0,0.0,0.0,0.0,0.0,0.0,0.0,55.0,0.0,0.0,0.0,0.0,0.0,1.75,1.0,0.0,3.0,1.0,1.0,,,,,,,,,,,,,,,,,,,,,,,,,,,,,,126.0,,39.0,,141.0,,,,,,,,,,,,150.0,,,,,,silica_without_silane,,False
US5126501A,Compound 5E,100.0,0.0,0.0,0.0,0.0,0.0,0.0,0.0,0.0,0.0,50.0,0.0,0.0,0.0,0.0,0.0,2.5,1.0,0.0,5.0,1.0,1.0,,,,,,,,,,,,,,,,,,,,,,,,,,,,,,62.0,,18.0,,46.0,,,,,,,,,,,,150.0,,,,,,silica_without_silane,,False
US5126501A,Compound 5F,0.0,100.0,0.0,0.0,0.0,0.0,0.0,0.0,0.0,0.0,55.0,0.0,0.0,0.0,0.0,0.0,1.75,1.0,0.0,3.0,1.0,1.0,,,,,,,,,,,,,,,,,,,,,,,,,,,,,,131.0,,33.0,,120.0,,,,,,,,,,,,150.0,,,,,,silica_without_silane,,False
US5126501A,Compound 5G,100.0,0.0,0.0,0.0,0.0,0.0,0.0,0.0,0.0,0.0,50.0,0.0,0.0,0.0,0.0,0.0,2.5,1.0,0.0,5.0,1.0,1.0,,,,,,,,,,,,,,,,,,,,,,,,,,,,,,61.0,,19.0,,48.0,,,,,,,,,,,,150.0,,,,,,silica_without_silane,,False
US5126501A,Compound 5H,100.0,0.0,0.0,0.0,0.0,0.0,0.0,0.0,0.0,0.0,50.0,0.0,0.0,0.0,0.0,0.0,2.5,1.0,0.0,5.0,1.0,1.0,,,,,,,,,,,,,,,,,,,,,,,,,,,,,,67.0,,18.0,,48.0,,,,,,,,,,,,150.0,,,,,,silica_without_silane,,False
US5126501A,Compound 6A,100.0,0.0,0.0,0.0,0.0,0.0,0.0,0.0,0.0,0.0,35.0,0.0,8.0,0.0,0.0,0.0,6.25,1.0,0.0,10.0,2.0,1.0,,,,,,,,,,,,,,,,,,,,,,,,,,,,,,62.0,,4.0,,47.0,,81.0,3.6,12.6,21.3,472.0,,,,,,150.0,,,,,,silica_without_silane,,False
US5126501A,Compound 6B1,100.0,0.0,0.0,0.0,0.0,0.0,0.0,0.0,0.0,0.0,35.0,0.0,8.0,0.0,0.0,0.0,6.25,1.0,0.0,10.0,2.0,1.0,,,,,,,,,,,,,,,,,,,,,,,,,,,,,,61.0,,5.0,,23.0,,81.0,4.0,13.6,21.5,451.0,,,,,,150.0,,,,,,silica_without_silane,,False
US5126501A,Compound 6B2,100.0,0.0,0.0,0.0,0.0,0.0,0.0,0.0,0.0,0.0,35.0,0.0,8.0,0.0,0.0,0.0,6.25,1.0,0.0,10.0,2.0,1.0,,,,,,,,,,,,,,,,,,,,,,,,,,,,,,61.0,,5.0,,24.0,,82.0,3.9,13.1,20.8,449.0,,,,,,150.0,,,,,,silica_without_silane,,False
US5126501A,Compound 6C,100.0,0.0,0.0,0.0,0.0,0.0,0.0,0.0,0.0,0.0,35.0,0.0,8.0,0.0,0.0,0.0,6.25,1.0,0.0,10.0,2.0,1.0,,,,,,,,,,,,,,,,,,,,,,,,,,,,,,60.0,,5.0,,23.0,,82.0,4.3,14.4,21.4,435.0,,,,,,150.0,,,,,,silica_without_silane,,False
US5126501A,Compound 6D,100.0,0.0,0.0,0.0,0.0,0.0,0.0,0.0,0.0,0.0,35.0,0.0,8.0,0.0,0.0,0.0,6.25,1.0,0.0,10.0,2.0,1.0,,,,,,,,,,,,,,,,,,,,,,,,,,,,,,60.0,,4.0,,23.0,,83.0,4.7,15.8,21.5,408.0,,,,,,150.0,,,,,,silica_without_silane,,False
US5126501A,Compound 6E,100.0,0.0,0.0,0.0,0.0,0.0,0.0,0.0,0.0,0.0,35.0,0.0,8.0,0.0,0.0,0.0,6.25,1.0,0.0,10.0,2.0,1.0,,,,,,,,,,,,,,,,,,,,,,,,,,,,,,65.0,,4.0,,64.0,,81.0,3.4,11.5,19.8,483.0,,,,,,150.0,,,,,,silica_without_silane,,False
US5126501A,Compound 6F,100.0,0.0,0.0,0.0,0.0,0.0,0.0,0.0,0.0,0.0,35.0,0.0,8.0,0.0,0.0,0.0,6.25,0.69,0.0,10.0,2.0,0.69,,,,,,,,,,,,,,,,,,,,,,,,,,,,,,60.0,,4.0,,24.0,,80.0,3.8,13.3,20.4,436.0,,,,,,150.0,,,,,,silica_without_silane,,False
US5126501A,Compound 6G,100.0,0.0,0.0,0.0,0.0,0.0,0.0,0.0,0.0,0.0,35.0,0.0,8.0,0.0,0.0,0.0,6.25,0.69,0.0,10.0,2.0,0.69,,,,,,,,,,,,,,,,,,,,,,,,,,,,,,68.0,,3.0,,45.0,,80.0,3.7,12.8,21.3,476.0,,,,,,150.0,,,,,,silica_without_silane,,False
US5126501A,Compound 6H,100.0,0.0,0.0,0.0,0.0,0.0,0.0,0.0,0.0,0.0,35.0,0.0,8.0,0.0,0.0,0.0,6.25,1.0,0.0,10.0,2.0,1.0,,,,,,,,,,,,,,,,,,,,,,,,,,,,,,61.0,,4.0,,23.0,,80.0,3.6,12.8,21.4,464.0,,,,,,150.0,,,,,,silica_without_silane,,False
US5126501A,Compound 6J,100.0,0.0,0.0,0.0,0.0,0.0,0.0,0.0,0.0,0.0,35.0,0.0,8.0,0.0,0.0,0.0,6.25,1.0,0.0,10.0,2.0,1.0,,,,,,,,,,,,,,,,,,,,,,,,,,,,,,64.0,,6.0,,35.0,,82.0,3.8,12.8,20.2,454.0,,,,,,150.0,,,,,,silica_without_silane,,False
US5126501A,Compound 6K,100.0,0.0,0.0,0.0,0.0,0.0,0.0,0.0,0.0,0.0,35.0,0.0,8.0,0.0,0.0,0.0,6.25,1.0,0.0,10.0,2.0,1.0,,,,,,,,,,,,,,,,,,,,,,,,,,,,,,60.0,,6.0,,27.0,,80.0,4.3,14.2,20.2,417.0,,,,,,150.0,,,,,,silica_without_silane,,False
US5126501A,Compound 6L,100.0,0.0,0.0,0.0,0.0,0.0,0.0,0.0,0.0,0.0,35.0,0.0,8.0,0.0,0.0,0.0,6.25,1.0,0.0,10.0,2.0,1.0,,,,,,,,,,,,,,,,,,,,,,,,,,,,,,58.0,,6.0,,26.0,,80.0,4.6,15.3,20.2,391.0,,,,,,150.0,,,,,,silica_without_silane,,False
US5126501A,Compound 6M,100.0,0.0,0.0,0.0,0.0,0.0,0.0,0.0,0.0,0.0,35.0,0.0,8.0,0.0,0.0,0.0,6.25,1.0,0.0,10.0,2.0,1.0,,,,,,,,,,,,,,,,,,,,,,,,,,,,,,59.0,,5.0,,26.0,,84.0,5.1,16.4,20.0,370.0,,,,,,150.0,,,,,,silica_without_silane,,False
US5126501A,Compound 7A,100.0,0.0,0.0,0.0,0.0,0.0,0.0,0.0,0.0,0.0,5.0,0.0,8.0,0.0,0.0,0.0,6.25,1.0,0.0,10.0,2.0,1.0,,,,,,,,,,,,,,,,,,,,,,,,,,,,,,71.0,,4.0,,23.0,,85.0,6.4,,19.8,297.0,,,,,,150.0,,,,,,silica_without_silane,,False
US5126501A,Compound 7B,100.0,0.0,0.0,0.0,0.0,0.0,0.0,0.0,0.0,0.0,5.0,0.0,8.0,0.0,0.0,0.0,6.25,1.0,0.0,10.0,2.0,1.0,,,,,,,,,,,,,,,,,,,,,,,,,,,,,,70.0,,4.0,,26.0,,87.0,7.9,,19.6,255.0,,,,,,150.0,,,,,,silica_without_silane,,False
US5126501A,Compound 7C,100.0,0.0,0.0,0.0,0.0,0.0,0.0,0.0,0.0,0.0,5.0,0.0,8.0,0.0,0.0,0.0,6.25,1.0,0.0,10.0,2.0,1.0,,,,,,,,,,,,,,,,,,,,,,,,,,,,,,67.0,,4.0,,27.0,,87.0,8.1,,19.2,249.0,,,,,,150.0,,,,,,silica_without_silane,,False
