Repository: aimclub/CoScientist

# Supplementary material: CoScientist demo, AAAI-27 Demonstrations

## Contents
- `prompt.txt`: the prompt given to CoScientist and to the opencode baseline (the baseline got one extra line naming the local dataset path).
- `prompt_followup.txt`: the second user turn in the CoScientist session, asking for MCP servers from the two methods that ran.
- `coscientist_report.md`: the report CoScientist generated from its research graph (English, run `tyre-main-2`).
- `coscientist_run_summary.md`: time per agent, tool calls, tokens, cost, graph size, hypotheses and verdicts.
- `opencode_report.md`: the report written by the opencode baseline on the same prompt and model (GLM-5.3).

File: docs/aaai27-demo/supplementary/dataset/tires_2.csv (part 17 of 32)
CN102656023B,W3,0.0,50.0,50.0,0.0,0.0,0.0,0.0,0.0,0.0,0.0,0.0,0.0,0.0,0.0,0.0,0.0,0.0,0.0,0.0,0.0,0.0,0.0,n-cyclohexyl-2-benzothiazole sulfenamide (CBS),CBS,diphenylguanidine (DPG),DPG,,,soluble,SEV,,,False,X50-S,TESPT,SSBR,,,,93.0,,,,N330,,,,ZEOSIL 1165,,,Banbury,,,,,,,,,,,,,,,,,150.0,30.0,2.0,,,,,,False
CN102656023B,F1,0.0,50.0,50.0,0.0,0.0,0.0,0.0,0.0,0.0,0.0,0.0,0.0,0.0,0.0,0.0,0.0,0.0,0.0,0.0,0.0,0.0,0.0,n-cyclohexyl-2-benzothiazole sulfenamide (CBS),CBS,diphenylguanidine (DPG),DPG,,,soluble,SEV,,,False,X50-S,TESPT,SSBR,,,,93.0,,,,N330,,,,ZEOSIL 1165,,,Banbury,,,,,,,,,,,,,,,,,150.0,30.0,2.0,,,,,,False
CN102656023B,F2,0.0,50.0,50.0,0.0,0.0,0.0,0.0,0.0,0.0,0.0,0.0,0.0,0.0,0.0,0.0,0.0,0.0,0.0,0.0,0.0,0.0,0.0,n-cyclohexyl-2-benzothiazole sulfenamide (CBS),CBS,diphenylguanidine (DPG),DPG,,,soluble,SEV,,,False,X50-S,TESPT,SSBR,,,,93.0,,,,N330,,,,ZEOSIL 1165,,,Banbury,,,,,,,,,,,,,,,,,150.0,30.0,2.0,,,,,,False
CN102656023B,F3,0.0,50.0,50.0,0.0,0.0,0.0,0.0,0.0,0.0,0.0,0.0,0.0,0.0,0.0,0.0,0.0,0.0,0.0,0.0,0.0,0.0,0.0,n-cyclohexyl-2-benzothiazole sulfenamide (CBS),CBS,diphenylguanidine (DPG),DPG,,,soluble,SEV,,,False,X50-S,TESPT,SSBR,,,,93.0,,,,N330,,,,ZEOSIL 1165,,,Banbury,,,,,,,,,,,,,,,,,150.0,30.0,2.0,,,,,,False
US5126501A,Compound 7D,100.0,0.0,0.0,0.0,0.0,0.0,0.0,0.0,0.0,0.0,5.0,0.0,8.0,0.0,0.0,0.0,6.25,1.0,0.0,10.0,2.0,1.0,,,,,,,,,,,,,,,,,,,,,,,,,,,,,,65.0,,3.0,,20.0,,85.0,6.9,,18.4,259.0,,,,,,150.0,,,,,,silica_without_silane,,False
US5126501A,Compound 7E,100.0,0.0,0.0,0.0,0.0,0.0,0.0,0.0,0.0,0.0,5.0,0.0,8.0,0.0,0.0,0.0,6.25,1.0,0.0,10.0,2.0,1.0,,,,,,,,,,,,,,,,,,,,,,,,,,,,,,63.0,,3.0,,20.0,,87.0,7.5,,16.2,220.0,,,,,,150.0,,,,,,silica_without_silane,,False
US5126501A,Compound 7F,100.0,0.0,0.0,0.0,0.0,0.0,0.0,0.0,0.0,0.0,5.0,0.0,8.0,0.0,0.0,0.0,6.25,1.0,0.0,10.0,2.0,1.0,,,,,,,,,,,,,,,,,,,,,,,,,,,,,,61.0,,3.0,,21.0,,87.0,7.8,,15.6,204.0,,,,,,150.0,,,,,,silica_without_silane,,False
US5126501A,Compound 8A,100.0,0.0,0.0,0.0,0.0,0.0,0.0,0.0,0.0,0.0,35.0,0.0,8.0,0.0,0.0,0.0,6.25,1.0,0.0,10.0,2.0,1.0,,,,,,,,,,,,,,,,,,,,,,,,,,,,,,71.0,,5.0,,51.0,,80.0,3.7,13.6,21.1,445.0,,,,,,150.0,,,,,,silica_without_silane,,False
US5126501A,Compound 8B,100.0,0.0,0.0,0.0,0.0,0.0,0.0,0.0,0.0,0.0,35.0,0.0,8.0,0.0,0.0,0.0,6.25,1.0,0.0,10.0,2.0,1.0,,,,,,,,,,,,,,,,,,,,,,,,,,,,,,67.0,,6.0,,27.0,,81.0,4.6,15.5,22.3,432.0,,,,,,150.0,,,,,,silica_without_silane,,False
US5126501A,Compound 8C,100.0,0.0,0.0,0.0,0.0,0.0,0.0,0.0,0.0,0.0,35.0,0.0,8.0,0.0,0.0,0.0,6.25,1.0,0.0,10.0,2.0,1.0,,,,,,,,,,,,,,,,,,,,,,,,,,,,,,64.0,,5.0,,24.0,,81.0,4.3,15.3,21.3,401.0,,,,,,150.0,,,,,,silica_without_silane,,False
US5126501A,Compound 8D,100.0,0.0,0.0,0.0,0.0,0.0,0.0,0.0,0.0,0.0,35.0,0.0,8.0,0.0,0.0,0.0,6.25,1.0,0.0,10.0,2.0,1.0,,,,,,,,,,,,,,,,,,,,,,,,,,,,,,68.0,,5.0,,23.0,,82.0,4.5,15.1,20.7,402.0,,,,,,150.0,,,,,,silica_without_silane,,False
US5126501A,Compound 8E,100.0,0.0,0.0,0.0,0.0,0.0,0.0,0.0,0.0,0.0,35.0,0.0,8.0,0.0,0.0,0.0,6.25,1.0,0.0,10.0,2.0,1.0,,,,,,,,,,,,,,,,,,,,,,,,,,,,,,66.0,,5.0,,24.0,,83.0,5.6,17.9,20.1,339.0,,,,,,150.0,,,,,,silica_without_silane,,False
US5126501A,Compound 8F,100.0,0.0,0.0,0.0,0.0,0.0,0.0,0.0,0.0,0.0,35.0,0.0,8.0,0.0,0.0,0.0,6.25,1.0,0.0,10.0,2.0,1.0,,,,,,,,,,,,,,,,,,,,,,,,,,,,,,68.0,,4.0,,25.0,,83.0,3.7,12.4,19.9,453.0,,,,,,150.0,,,,,,silica_without_silane,,False
US5126501A,Compound 8G,100.0,0.0,0.0,0.0,0.0,0.0,0.0,0.0,0.0,0.0,35.0,0.0,8.0,0.0,0.0,0.0,6.25,1.0,0.0,10.0,2.0,1.0,,,,,,,,,,,,,,,,,,,,,,,,,,,,,,68.0,,6.0,,24.0,,83.0,3.7,12.8,20.1,445.0,,,,,,150.0,,,,,,silica_without_silane,,False
US5126501A,Compound 8H,100.0,0.0,0.0,0.0,0.0,0.0,0.0,0.0,0.0,0.0,35.0,0.0,8.0,0.0,0.0,0.0,6.25,1.0,0.0,10.0,2.0,1.0,,,,,,,,,,,,,,,,,,,,,,,,,,,,,,,,7.0,,26.0,,85.0,3.9,12.4,18.9,441.0,,,,,,150.0,,,,,,silica_without_silane,,False
US5126501A,Compound 8I,100.0,0.0,0.0,0.0,0.0,0.0,0.0,0.0,0.0,0.0,35.0,0.0,8.0,0.0,0.0,0.0,6.25,1.0,0.0,10.0,2.0,1.0,,,,,,,,,,,,,,,,,,,,,,,,,,,,,,,,5.0,,30.0,,84.0,3.9,13.3,19.1,418.0,,,,,,150.0,,,,,,silica_without_silane,,False
US5126501A,Compound 8J,100.0,0.0,0.0,0.0,0.0,0.0,0.0,0.0,0.0,0.0,35.0,0.0,8.0,0.0,0.0,0.0,6.25,1.0,0.0,10.0,2.0,1.0,,,,,,,,,,,,,,,,,,,,,,,,,,,,,,,,5.0,,28.0,,84.0,3.9,13.4,20.3,437.0,,,,,,150.0,,,,,,silica_without_silane,,False
US5126501A,Compound 8K,100.0,0.0,0.0,0.0,0.0,0.0,0.0,0.0,0.0,0.0,35.0,0.0,8.0,0.0,0.0,0.0,6.25,1.0,0.0,10.0,2.0,1.0,,,,,,,,,,,,,,,,,,,,,,,,,,,,,,,,6.0,,25.0,,83.0,4.2,13.4,18.3,407.0,,,,,,150.0,,,,,,silica_without_silane,,False
US5126501A,Compound 8L,100.0,0.0,0.0,0.0,0.0,0.0,0.0,0.0,0.0,0.0,35.0,0.0,8.0,0.0,0.0,0.0,6.25,1.0,0.0,10.0,2.0,1.0,,,,,,,,,,,,,,,,,,,,,,,,,,,,,,,,6.0,,32.0,,81.0,3.6,12.1,19.1,452.0,,,,,,150.0,,,,,,silica_without_silane,,False
US5126501A,Compound 8M,100.0,0.0,0.0,0.0,0.0,0.0,0.0,0.0,0.0,0.0,35.0,0.0,8.0,0.0,0.0,0.0,6.25,1.0,0.0,10.0,2.0,1.0,,,,,,,,,,,,,,,,,,,,,,,,,,,,,,,,6.0,,27.0,,82.0,4.0,13.1,20.9,465.0,,,,,,150.0,,,,,,silica_without_silane,,False
US5126501A,Compound 9A,100.0,0.0,0.0,0.0,0.0,0.0,0.0,0.0,0.0,0.0,35.0,0.0,8.0,0.0,0.0,0.0,6.25,1.0,0.0,10.0,2.0,1.0,,,,,,,,,,,,,,,,,,,,,,,,,,,,,,54.0,,3.0,,48.0,,79.0,3.4,11.7,17.3,431.0,,,,,,150.0,,,,,,silica_without_silane,,False
US5126501A,Compound 9B,100.0,0.0,0.0,0.0,0.0,0.0,0.0,0.0,0.0,0.0,35.0,0.0,8.0,0.0,0.0,0.0,6.25,1.0,0.0,10.0,2.0,1.0,,,,,,,,,,,,,,,,,,,,,,,,,,,,,,62.0,,3.0,,20.0,,82.0,4.3,13.9,20.4,430.0,,,,,,150.0,,,,,,silica_without_silane,,False
US5126501A,Compound 9C,100.0,0.0,0.0,0.0,0.0,0.0,0.0,0.0,0.0,0.0,35.0,0.0,8.0,0.0,0.0,0.0,6.25,1.0,0.0,10.0,2.0,1.0,,,,,,,,,,,,,,,,,,,,,,,,,,,,,,60.0,,3.0,,18.0,,82.0,4.5,14.5,20.1,419.0,,,,,,150.0,,,,,,silica_without_silane,,False
US5126501A,Compound 9D,100.0,0.0,0.0,0.0,0.0,0.0,0.0,0.0,0.0,0.0,35.0,0.0,8.0,0.0,0.0,0.0,6.25,1.0,0.0,10.0,2.0,1.0,,,,,,,,,,,,,,,,,,,,,,,,,,,,,,55.0,,3.0,,18.0,,84.0,5.1,15.5,19.5,384.0,,,,,,150.0,,,,,,silica_without_silane,,False
US5126501A,Compound 9E,0.0,100.0,0.0,0.0,0.0,0.0,0.0,0.0,0.0,0.0,35.0,0.0,8.0,0.0,0.0,0.0,6.25,1.0,0.0,10.0,2.0,1.0,,,,,,,,,,,,,,,,,,,,,,,,,,,,,,75.0,,16.0,,71.0,,83.0,5.3,,16.2,259.0,,,,,,150.0,,,,,,silica_without_silane,,False
US5126501A,Compound 9F,0.0,100.0,0.0,0.0,0.0,0.0,0.0,0.0,0.0,0.0,35.0,0.0,8.0,0.0,0.0,0.0,6.25,1.0,0.0,10.0,2.0,1.0,,,,,,,,,,,,,,,,,,,,,,,,,,,,,,78.0,,9.0,,49.0,,84.0,5.8,,16.6,258.0,,,,,,150.0,,,,,,silica_without_silane,,False
US5126501A,Compound 9G,0.0,100.0,0.0,0.0,0.0,0.0,0.0,0.0,0.0,0.0,35.0,0.0,8.0,0.0,0.0,0.0,6.25,1.0,0.0,10.0,2.0,1.0,,,,,,,,,,,,,,,,,,,,,,,,,,,,,,76.0,,8.0,,44.0,,85.0,5.9,,15.8,250.0,,,,,,150.0,,,,,,silica_without_silane,,False
US5126501A,Compound 9H,0.0,100.0,0.0,0.0,0.0,0.0,0.0,0.0,0.0,0.0,35.0,0.0,8.0,0.0,0.0,0.0,6.25,1.0,0.0,10.0,2.0,1.0,,,,,,,,,,,,,,,,,,,,,,,,,,,,,,78.0,,7.0,,43.0,,85.0,6.0,,16.3,256.0,,,,,,150.0,,,,,,silica_without_silane,,False
US5126501A,Compound 10A,100.0,0.0,0.0,0.0,0.0,0.0,0.0,0.0,0.0,0.0,35.0,0.0,8.0,0.0,0.0,0.0,6.25,1.0,0.0,10.0,2.0,1.0,,,,,,,,,,,,,,,,,,,,,,,,,,,,,,60.0,,4.0,,60.0,,80.0,3.8,12.8,18.0,413.0,,,,,,150.0,,,,,,silica_without_silane,,False
US5126501A,Compound 10B,100.0,0.0,0.0,0.0,0.0,0.0,0.0,0.0,0.0,0.0,35.0,0.0,8.0,0.0,0.0,0.0,6.25,1.0,0.0,10.0,2.0,1.0,,,,,,,,,,,,,,,,,,,,,,,,,,,,,,53.0,,5.0,,30.0,,80.0,4.1,13.2,17.6,401.0,,,,,,150.0,,,,,,silica_without_silane,,False
US5126501A,Compound 10C,100.0,0.0,0.0,0.0,0.0,0.0,0.0,0.0,0.0,0.0,35.0,0.0,8.0,0.0,0.0,0.0,6.25,1.0,0.0,10.0,2.0,1.0,,,,,,,,,,,,,,,,,,,,,,,,,,,,,,56.0,,6.0,,27.0,,81.0,4.1,13.2,19.1,422.0,,,,,,150.0,,,,,,silica_without_silane,,False
US5126501A,Compound 10D,100.0,0.0,0.0,0.0,0.0,0.0,0.0,0.0,0.0,0.0,35.0,0.0,8.0,0.0,0.0,0.0,6.25,1.0,0.0,10.0,2.0,1.0,,,,,,,,,,,,,,,,,,,,,,,,,,,,,,47.0,,6.0,,26.0,,82.0,4.6,14.4,18.9,410.0,,,,,,150.0,,,,,,silica_without_silane,,False
US5126501A,Compound 10E,100.0,0.0,0.0,0.0,0.0,0.0,0.0,0.0,0.0,0.0,35.0,0.0,8.0,0.0,0.0,0.0,6.25,1.0,0.0,10.0,2.0,1.0,,,,,,,,,,,,,,,,,,,,,,,,,,,,,,52.0,,5.0,,26.0,,85.0,4.9,15.3,17.8,350.0,,,,,,150.0,,,,,,silica_without_silane,,False
US5126501A,Compound 10F,100.0,0.0,0.0,0.0,0.0,0.0,0.0,0.0,0.0,0.0,35.0,0.0,8.0,0.0,0.0,0.0,6.25,1.0,0.0,10.0,2.0,1.0,,,,,,,,,,,,,,,,,,,,,,,,,,,,,,56.0,,4.0,,51.0,,80.0,3.6,12.6,18.4,425.0,,,,,,150.0,,,,,,silica_without_silane,,False
US5126501A,Compound 10G,100.0,0.0,0.0,0.0,0.0,0.0,0.0,0.0,0.0,0.0,35.0,0.0,8.0,0.0,0.0,0.0,6.25,1.0,0.0,10.0,2.0,1.0,,,,,,,,,,,,,,,,,,,,,,,,,,,,,,59.0,,3.0,,46.0,,81.0,4.3,14.5,18.6,385.0,,,,,,150.0,,,,,,silica_without_silane,,False
US5126501A,Compound 10H,100.0,0.0,0.0,0.0,0.0,0.0,0.0,0.0,0.0,0.0,35.0,0.0,8.0,0.0,0.0,0.0,6.25,1.0,0.0,10.0,2.0,1.0,,,,,,,,,,,,,,,,,,,,,,,,,,,,,,64.0,,3.0,,30.0,,81.0,4.4,15.6,22.2,427.0,,,,,,150.0,,,,,,silica_without_silane,,False
US5126501A,Compound 10J,100.0,0.0,0.0,0.0,0.0,0.0,0.0,0.0,0.0,0.0,35.0,0.0,8.0,0.0,0.0,0.0,6.25,1.0,0.0,10.0,2.0,1.0,,,,,,,,,,,,,,,,,,,,,,,,,,,,,,62.0,,2.0,,19.0,,80.0,4.8,16.6,20.7,379.0,,,,,,150.0,,,,,,silica_without_silane,,False
US5126501A,Compound 10K,100.0,0.0,0.0,0.0,0.0,0.0,0.0,0.0,0.0,0.0,35.0,0.0,8.0,0.0,0.0,0.0,6.25,1.0,0.0,10.0,2.0,1.0,,,,,,,,,,,,,,,,,,,,,,,,,,,,,,56.0,,4.0,,24.0,,81.0,4.1,13.5,19.6,426.0,,,,,,150.0,,,,,,silica_without_silane,,False
US5126501A,Compound 10L,100.0,0.0,0.0,0.0,0.0,0.0,0.0,0.0,0.0,0.0,35.0,0.0,8.0,0.0,0.0,0.0,6.25,1.0,0.0,10.0,2.0,1.0,,,,,,,,,,,,,,,,,,,,,,,,,,,,,,54.0,,4.0,,25.0,,79.0,4.2,14.4,20.4,417.0,,,,,,150.0,,,,,,silica_without_silane,,False
US5126501A,Compound 10M,100.0,0.0,0.0,0.0,0.0,0.0,0.0,0.0,0.0,0.0,35.0,0.0,8.0,0.0,0.0,0.0,6.25,1.0,0.0,10.0,2.0,1.0,,,,,,,,,,,,,,,,,,,,,,,,,,,,,,58.0,,3.0,,21.0,,82.0,5.3,16.5,21.3,400.0,,,,,,150.0,,,,,,silica_without_silane,,False
US5126501A,Compound 10N,100.0,0.0,0.0,0.0,0.0,0.0,0.0,0.0,0.0,0.0,35.0,0.0,8.0,0.0,0.0,0.0,6.25,1.0,0.0,10.0,2.0,1.0,,,,,,,,,,,,,,,,,,,,,,,,,,,,,,62.0,,2.0,,18.0,,85.0,6.3,18.9,20.5,331.0,,,,,,150.0,,,,,,silica_without_silane,,False
US5126501A,Compound 10P,100.0,0.0,0.0,0.0,0.0,0.0,0.0,0.0,0.0,0.0,35.0,0.0,8.0,0.0,0.0,0.0,6.25,1.0,0.0,10.0,2.0,1.0,,,,,,,,,,,,,,,,,,,,,,,,,,,,,,55.0,,4.0,,23.0,,82.0,4.5,14.5,19.5,405.0,,,,,,150.0,,,,,,silica_without_silane,,False
US5126501A,Compound 10Q,100.0,0.0,0.0,0.0,0.0,0.0,0.0,0.0,0.0,0.0,35.0,0.0,8.0,0.0,0.0,0.0,6.25,1.0,0.0,10.0,2.0,1.0,,,,,,,,,,,,,,,,,,,,,,,,,,,,,,57.0,,4.0,,23.0,,82.0,5.3,16.4,20.6,388.0,,,,,,150.0,,,,,,silica_without_silane,,False
US5126501A,Compound 10R,100.0,0.0,0.0,0.0,0.0,0.0,0.0,0.0,0.0,0.0,35.0,0.0,8.0,0.0,0.0,0.0,6.25,1.0,0.0,10.0,2.0,1.0,,,,,,,,,,,,,,,,,,,,,,,,,,,,,,56.0,,3.0,,21.0,,82.0,5.3,16.6,20.1,368.0,,,,,,150.0,,,,,,silica_without_silane,,False
US5126501A,Compound 10S,100.0,0.0,0.0,0.0,0.0,0.0,0.0,0.0,0.0,0.0,35.0,0.0,8.0,0.0,0.0,0.0,6.25,1.0,0.0,10.0,2.0,1.0,,,,,,,,,,,,,,,,,,,,,,,,,,,,,,64.0,,2.0,,20.0,,87.0,6.8,,18.5,278.0,,,,,,150.0,,,,,,silica_without_silane,,False
US5126501A,Compound 11A,100.0,0.0,0.0,0.0,0.0,0.0,0.0,0.0,0.0,0.0,35.0,0.0,8.0,0.0,0.0,0.0,6.25,1.0,0.0,10.0,2.0,1.0,,,,,,,,,,,,,,,,,,,,,,,,,,,,,,60.0,,4.0,,60.0,,80.0,3.8,12.8,18.0,413.0,,,,,,150.0,,,,,,silica_without_silane,,False
US5126501A,Compound 11B,100.0,0.0,0.0,0.0,0.0,0.0,0.0,0.0,0.0,0.0,35.0,0.0,8.0,0.0,0.0,0.0,6.25,1.0,0.0,10.0,2.0,1.0,,,,,,,,,,,,,,,,,,,,,,,,,,,,,,53.0,,5.0,,30.0,,80.0,4.1,13.2,17.6,401.0,,,,,,150.0,,,,,,silica_without_silane,,False
US5126501A,Compound 11C,100.0,0.0,0.0,0.0,0.0,0.0,0.0,0.0,0.0,0.0,35.0,0.0,8.0,0.0,0.0,0.0,6.25,1.0,0.0,10.0,2.0,1.0,,,,,,,,,,,,,,,,,,,,,,,,,,,,,,56.0,,6.0,,27.0,,81.0,4.1,13.2,19.1,422.0,,,,,,150.0,,,,,,silica_without_silane,,False
US5126501A,Compound 11D,100.0,0.0,0.0,0.0,0.0,0.0,0.0,0.0,0.0,0.0,35.0,0.0,8.0,0.0,0.0,0.0,6.25,1.0,0.0,10.0,2.0,1.0,,,,,,,,,,,,,,,,,,,,,,,,,,,,,,47.0,,6.0,,26.0,,82.0,4.6,14.4,18.9,410.0,,,,,,150.0,,,,,,silica_without_silane,,False
US5126501A,Compound 11E,100.0,0.0,0.0,0.0,0.0,0.0,0.0,0.0,0.0,0.0,35.0,0.0,8.0,0.0,0.0,0.0,6.25,1.0,0.0,10.0,2.0,1.0,,,,,,,,,,,,,,,,,,,,,,,,,,,,,,52.0,,5.0,,26.0,,85.0,4.9,15.3,17.8,350.0,,,,,,150.0,,,,,,silica_without_silane,,False
US5126501A,Compound 11F,100.0,0.0,0.0,0.0,0.0,0.0,0.0,0.0,0.0,0.0,35.0,0.0,8.0,0.0,0.0,0.0,6.25,1.0,0.0,10.0,2.0,1.0,,,,,,,,,,,,,,,,,,,,,,,,,,,,,,61.0,,4.0,,45.0,,83.0,4.3,14.7,19.8,405.0,,,,,,150.0,,,,,,silica_without_silane,,False
US5126501A,Compound 11G,100.0,0.0,0.0,0.0,0.0,0.0,0.0,0.0,0.0,0.0,35.0,0.0,8.0,0.0,0.0,0.0,6.25,1.0,0.0,10.0,2.0,1.0,,,,,,,,,,,,,,,,,,,,,,,,,,,,,,70.0,,5.0,,40.0,,80.0,4.1,15.2,20.4,393.0,,,,,,150.0,,,,,,silica_without_silane,,False
US5126501A,Compound 11H,100.0,0.0,0.0,0.0,0.0,0.0,0.0,0.0,0.0,0.0,35.0,0.0,8.0,0.0,0.0,0.0,6.25,1.0,0.0,10.0,2.0,1.0,,,,,,,,,,,,,,,,,,,,,,,,,,,,,,61.0,,4.0,,33.0,,81.0,4.9,16.6,20.3,375.0,,,,,,150.0,,,,,,silica_without_silane,,False
US5126501A,Compound 11J,100.0,0.0,0.0,0.0,0.0,0.0,0.0,0.0,0.0,0.0,35.0,0.0,8.0,0.0,0.0,0.0,6.25,1.0,0.0,10.0,2.0,1.0,,,,,,,,,,,,,,,,,,,,,,,,,,,,,,61.0,,4.0,,29.0,,85.0,6.2,,18.0,289.0,,,,,,150.0,,,,,,silica_without_silane,,False
US5126501A,Compound 11K,100.0,0.0,0.0,0.0,0.0,0.0,0.0,0.0,0.0,0.0,35.0,0.0,8.0,0.0,0.0,0.0,6.25,1.0,0.0,10.0,2.0,1.0,,,,,,,,,,,,,,,,,,,,,,,,,,,,,,67.0,,6.0,,27.0,,81.0,4.6,15.5,22.3,432.0,,,,,,150.0,,,,,,silica_without_silane,,False
US5126501A,Compound 11L,100.0,0.0,0.0,0.0,0.0,0.0,0.0,0.0,0.0,0.0,35.0,0.0,8.0,0.0,0.0,0.0,6.25,1.0,0.0,10.0,2.0,1.0,,,,,,,,,,,,,,,,,,,,,,,,,,,,,,63.0,,5.0,,24.0,,79.0,4.3,15.3,21.3,401.0,,,,,,150.0,,,,,,silica_without_silane,,False
US5126501A,Compound 11M,100.0,0.0,0.0,0.0,0.0,0.0,0.0,0.0,0.0,0.0,35.0,0.0,8.0,0.0,0.0,0.0,6.25,1.0,0.0,10.0,2.0,1.0,,,,,,,,,,,,,,,,,,,,,,,,,,,,,,60.0,,5.0,,23.0,,81.0,4.5,15.1,20.7,402.0,,,,,,150.0,,,,,,silica_without_silane,,False
US5126501A,Compound 11N,100.0,0.0,0.0,0.0,0.0,0.0,0.0,0.0,0.0,0.0,35.0,0.0,8.0,0.0,0.0,0.0,6.25,1.0,0.0,10.0,2.0,1.0,,,,,,,,,,,,,,,,,,,,,,,,,,,,,,63.0,,5.0,,24.0,,82.0,5.6,17.9,20.1,339.0,,,,,,150.0,,,,,,silica_without_silane,,False
US5126501A,Compound 11P,100.0,0.0,0.0,0.0,0.0,0.0,0.0,0.0,0.0,0.0,35.0,0.0,8.0,0.0,0.0,0.0,6.25,1.0,0.0,10.0,2.0,1.0,,,,,,,,,,,,,,,,,,,,,,,,,,,,,,64.0,,5.0,,22.0,,83.0,4.9,16.4,19.9,363.0,,,,,,150.0,,,,,,silica_without_silane,,False
US5126501A,Compound 11Q,100.0,0.0,0.0,0.0,0.0,0.0,0.0,0.0,0.0,0.0,35.0,0.0,8.0,0.0,0.0,0.0,6.25,1.0,0.0,10.0,2.0,1.0,,,,,,,,,,,,,,,,,,,,,,,,,,,,,,68.0,,4.0,,23.0,,84.0,5.6,17.6,20.4,351.0,,,,,,150.0,,,,,,silica_without_silane,,False
US5620939A,Example 9,0.0,70.0,30.0,0.0,0.0,0.0,0.0,0.0,0.0,70.0,0.0,0.0,28.0,0.0,2.0,2.0,1.4,1.7,2.0,3.5,2.0,3.7,CBS,CBS,DPG,DPG,Antioxidant,6PPD,soluble,CV,Oil,naphthenic,False,,,SSBR,10.0,,solution styrene-butadiene rubber (10% bound styrene),,Budene 1207,,,,,,,,,,internal,,,,,,,65.7,1.8,7.3,15.5,580.0,,,,,,,,,,,,,,False
US5620939A,Example 10,0.0,0.0,100.0,0.0,0.0,0.0,0.0,0.0,0.0,70.0,0.0,0.0,28.0,0.0,2.0,2.0,1.4,1.7,2.0,3.5,2.0,3.7,CBS,CBS,DPG,DPG,Antioxidant,6PPD,soluble,CV,Oil,naphthenic,False,,,,,,,,MVPBD: medium vinyl BR (vinyl ~50%); HVPBD: high vinyl BR (vinyl ~63%); SHVPBD: super-high vinyl BR (vinyl ~82%),,,,,,,,,,internal,,,,,,,64.5,1.7,7.1,15.6,587.0,,,,,,,,,,,,,,False
US5620939A,Example 11,0.0,0.0,100.0,0.0,0.0,0.0,0.0,0.0,0.0,70.0,0.0,0.0,28.0,0.0,2.0,2.0,1.4,1.7,2.0,3.5,2.0,3.7,CBS,CBS,DPG,DPG,Antioxidant,6PPD,soluble,CV,Oil,naphthenic,False,,,,,,,,MVPBD: medium vinyl BR (vinyl ~50%); HVPBD: high vinyl BR (vinyl ~63%); SHVPBD: super-high vinyl BR (vinyl ~82%),,,,,,,,,,internal,,,,,,,64.1,1.7,7.1,15.3,577.0,,,,,,,,,,,,,,False
US5620939A,Example 12,0.0,0.0,100.0,0.0,0.0,0.0,0.0,0.0,0.0,0.0,70.0,11.0,28.0,0.0,2.0,2.0,1.4,1.7,2.0,3.5,2.0,3.7,CBS,CBS,DPG,DPG,Antioxidant,6PPD,soluble,CV,Oil,naphthenic,False,X50S,TESPT,,,,,,MVPBD: medium vinyl BR (vinyl ~50%); HVPBD: high vinyl BR (vinyl ~63%); SHVPBD: super-high vinyl BR (vinyl ~82%),,,,,,,,,,internal,,,,,,,61.6,2.1,9.8,15.3,438.0,,,,,,,,,,,,,,False
US5620939A,Example 13,0.0,0.0,100.0,0.0,0.0,0.0,0.0,0.0,0.0,0.0,70.0,11.0,28.0,0.0,2.0,2.0,1.4,1.7,2.0,3.5,2.0,3.7,CBS,CBS,DPG,DPG,Antioxidant,6PPD,soluble,CV,Oil,naphthenic,False,X50S,TESPT,,,,,,MVPBD: medium vinyl BR (vinyl ~50%); HVPBD: high vinyl BR (vinyl ~63%); SHVPBD: super-high vinyl BR (vinyl ~82%),,,,,,,,,,internal,,,,,,,65.5,2.3,9.8,15.7,459.0,,,,,,,,,,,,,,False
US5620939A,Example 14,0.0,0.0,100.0,0.0,0.0,0.0,0.0,0.0,0.0,0.0,70.0,11.0,28.0,0.0,2.0,2.0,1.4,1.7,2.0,3.5,2.0,3.7,CBS,CBS,DPG,DPG,Antioxidant,6PPD,soluble,CV,Oil,naphthenic,False,X50S,TESPT,,,,,,MVPBD: medium vinyl BR (vinyl ~50%); HVPBD: high vinyl BR (vinyl ~63%); SHVPBD: super-high vinyl BR (vinyl ~82%),,,,,,,,,,internal,,,,,,,64.3,2.2,9.4,14.7,443.0,,,,,,,,,,,,,,False
US5616639A,Sample A,0.0,65.0,35.0,0.0,0.0,0.0,0.0,0.0,0.0,6.8,85.0,6.8,41.0,0.0,2.5,3.5,1.4,2.0,2.0,2.5,3.0,4.0,Sulfenamide and Guanidine type accelerators,MBT,Guanidine,DPG,diarylparaphenylene diamine and dihydrotrimethylquinoline type,6PPD,insoluble,SEV,aromatic processing oil,TDAE,False,bis-3-triethoxysilylpropyl tetrasulfide (50% active) as X50S (50/50 blend with N330 carbon black),TESPT,ESBR,23.0,,Plioflex 1712,95.0,Budene 1254,,,N330,,,,Zeosil 1165 MP,,,Banbury,,,,,,,,,,,,,,,,165.0,,,3.0,165.0,110.0,,,,True
US5616639A,Sample B,0.0,65.0,35.0,0.0,0.0,0.0,0.0,0.0,0.0,6.8,85.0,6.8,41.0,0.0,2.5,3.5,1.4,2.0,2.0,2.5,3.0,4.0,Sulfenamide and Guanidine type accelerators,MBT,Guanidine,DPG,diarylparaphenylene diamine and dihydrotrimethylquinoline type,6PPD,insoluble,SEV,aromatic processing oil,TDAE,False,bis-3-triethoxysilylpropyl tetrasulfide (50% active) as X50S (50/50 blend with N330 carbon black),TESPT,,,,,95.0,Budene 1254,,,N330,,,,Zeosil 1165 MP,,,Banbury,,,,,,,,,,,,,,,,165.0,,,3.0,165.0,110.0,,,,True
US5616639A,Sample C,0.0,30.0,70.0,0.0,0.0,0.0,0.0,0.0,0.0,6.8,85.0,6.8,35.0,0.0,2.5,3.5,1.4,2.0,2.0,2.5,3.0,4.0,Sulfenamide and Guanidine type accelerators,MBT,Guanidine,DPG,diarylparaphenylene diamine and dihydrotrimethylquinoline type,6PPD,insoluble,SEV,aromatic processing oil,TDAE,False,bis-3-triethoxysilylpropyl tetrasulfide (50% active) as X50S (50/50 blend with N330 carbon black),TESPT,,,,,95.0,Budene 1254,,,N330,,,,Zeosil 1165 MP,,,Banbury,,,,,,,,,,,,,,,,165.0,,,3.0,165.0,110.0,,,,True
US5616639A,Sample X,30.0,34.9,35.1,0.0,0.0,0.0,0.0,0.0,0.0,6.8,85.0,6.8,28.0,0.0,2.5,3.5,1.4,2.0,2.0,2.5,3.0,4.0,Sulfenamide and Guanidine type accelerators,MBT,Guanidine,DPG,diarylparaphenylene diamine and dihydrotrimethylquinoline type,6PPD,insoluble,SEV,aromatic processing oil,TDAE,False,bis-3-triethoxysilylpropyl tetrasulfide (50% active) as X50S (50/50 blend with N330 carbon black),TESPT,ESBR,23.0,,Plioflex 1712,95.0,Budene 1254,SMR5,,N330,,,,Zeosil 1165 MP,,,Banbury,,,,,,,,,,,,,,,,165.0,,,3.0,165.0,110.0,,,,True
US5654384A,Example 1,0.0,0.0,100.0,0.0,0.0,0.0,0.0,0.0,0.0,0.0,0.0,0.0,0.0,0.0,0.0,0.0,0.0,0.0,0.0,0.0,0.0,0.0,,,,,,,,,,,,,,,,,,,,,54.0,,,,,,,,,54.0,,,,,,,,,,,,,,,,,,,,,,,,False
US5654384A,Example 2,0.0,0.0,100.0,0.0,0.0,0.0,0.0,0.0,0.0,0.0,0.0,0.0,0.0,0.0,0.0,0.0,0.0,0.0,0.0,0.0,0.0,0.0,,,,,,,,,,,,,,,,,,,,,65.0,,,,,,,,,65.0,,,,,,,,,,,,,,,,,,,,,,,,False
US5654384A,Example 3,0.0,0.0,100.0,0.0,0.0,0.0,0.0,0.0,0.0,0.0,0.0,0.0,0.0,0.0,0.0,0.0,0.0,0.0,0.0,0.0,0.0,0.0,,,,,,,,,,,,,,,,,,,,,68.0,,,,,,,,,68.0,,,,,,,,,,,,,,,,,,,,,,,,False
US5654384A,Example 4,0.0,0.0,100.0,0.0,0.0,0.0,0.0,0.0,0.0,0.0,0.0,0.0,0.0,0.0,0.0,0.0,0.0,0.0,0.0,0.0,0.0,0.0,,,,,,,,,,,,,,,,,,,,,50.0,,,,,,,,,50.0,,,,,,,,,,,,,,,,,,,,,,,,False
US5654384A,Example 5,0.0,0.0,100.0,0.0,0.0,0.0,0.0,0.0,0.0,0.0,0.0,0.0,0.0,0.0,0.0,0.0,0.0,0.0,0.0,0.0,0.0,0.0,,,,,,,,,,,,,,,,,,,,,50.0,,,,,,,,,50.0,,,,,,,,,,,,,,,,,,,,,,,,False
US5654384A,Example 6,0.0,0.0,100.0,0.0,0.0,0.0,0.0,0.0,0.0,0.0,0.0,0.0,0.0,0.0,0.0,0.0,0.0,0.0,0.0,0.0,0.0,0.0,,,,,,,,,,,,,,,,,,,,,57.0,,,,,,,,,57.0,,,,,,,,,,,,,,,,,,,,,,,,False
US5654384A,Example 7,0.0,0.0,100.0,0.0,0.0,0.0,0.0,0.0,0.0,0.0,0.0,0.0,0.0,0.0,0.0,0.0,0.0,0.0,0.0,0.0,0.0,0.0,,,,,,,,,,,,,,,,,,,,,,,,,,,,,,,,,,,,,,,,,,,,,,,,,,,,,,False
US5654384A,Example 8,0.0,0.0,100.0,0.0,0.0,0.0,0.0,0.0,0.0,0.0,0.0,0.0,0.0,0.0,0.0,0.0,0.0,0.0,0.0,0.0,0.0,0.0,,,,,,,,,,,,,,,,,,,,,,,,,,,,,,,,,,,,,,,,,,,,,,,,,,,,,,False
US5654384A,Example 9,0.0,70.0,30.0,0.0,0.0,0.0,0.0,0.0,0.0,70.0,0.0,0.0,28.0,0.0,2.0,2.0,1.4,1.7,2.0,3.5,2.0,3.7,CBS,CBS,DPG,DPG,6-PPD,6PPD,soluble,CV,,naphthenic,False,,,SSBR,10.0,,,,Budene 1207,,,,,,,,,,,,,,,,,65.7,1.8,7.3,15.6,580.0,,,,,,,,,,,,,,False
US5654384A,Example 10,0.0,0.0,100.0,0.0,0.0,0.0,0.0,0.0,0.0,70.0,0.0,0.0,28.0,0.0,2.0,2.0,1.4,1.7,2.0,3.5,2.0,3.7,CBS,CBS,DPG,DPG,6-PPD,6PPD,soluble,CV,,naphthenic,False,,,,,,,,,,,,,,,,,,,,,,,,,64.5,1.7,7.1,15.6,587.0,,,,,,,,,,,,,,False
US5654384A,Example 11,0.0,0.0,100.0,0.0,0.0,0.0,0.0,0.0,0.0,70.0,0.0,0.0,28.0,0.0,2.0,2.0,1.4,1.7,2.0,3.5,2.0,3.7,CBS,CBS,DPG,DPG,6-PPD,6PPD,soluble,CV,,naphthenic,False,,,,,,,,,,,,,,,,,,,,,,,,,64.1,1.7,7.1,15.3,577.0,,,,,,,,,,,,,,False
US5654384A,Example 12,0.0,0.0,100.0,0.0,0.0,0.0,0.0,0.0,0.0,0.0,70.0,11.0,28.0,0.0,2.0,2.0,1.4,1.7,2.0,3.5,2.0,3.7,CBS,CBS,DPG,DPG,6-PPD,6PPD,soluble,CV,,naphthenic,False,X50S,TESPT,,,,,,,,,,,,,,,,,,,,,,,61.6,2.1,9.8,15.3,438.0,,,,,,,,,,,,,,False
US5654384A,Example 13,0.0,0.0,100.0,0.0,0.0,0.0,0.0,0.0,0.0,0.0,70.0,11.0,28.0,0.0,2.0,2.0,1.4,1.7,2.0,3.5,2.0,3.7,CBS,CBS,DPG,DPG,6-PPD,6PPD,soluble,CV,,naphthenic,False,X50S,TESPT,,,,,,,,,,,,,,,,,,,,,,,65.5,2.3,9.8,15.7,459.0,,,,,,,,,,,,,,False
US5654384A,Example 14,0.0,0.0,100.0,0.0,0.0,0.0,0.0,0.0,0.0,0.0,70.0,11.0,28.0,0.0,2.0,2.0,1.4,1.7,2.0,3.5,2.0,3.7,CBS,CBS,DPG,DPG,6-PPD,6PPD,soluble,CV,,naphthenic,False,X50S,TESPT,,,,,,,,,,,,,,,,,,,,,,,64.3,2.2,9.4,14.7,443.0,,,,,,,,,,,,,,False
US5681874A,Ex 1,30.0,40.0,30.0,0.0,0.0,0.0,0.0,0.0,0.0,80.0,0.0,0.0,44.6,0.0,0.0,0.0,0.0,0.0,0.0,0.0,0.0,0.0,sulfenamide,other,guanidine,other,,,,,Aromatic Oil,TDAE,True,,,ESBR,31.0,,Cariflex S5820,42.0,BUD 1209,,,N234,,,,,,,,,,,,,,,,,,,,,,,,,,5.0,,,,,,False
US5681874A,Test A,35.0,35.0,30.0,0.0,0.0,0.0,0.0,0.0,0.0,80.0,0.0,0.0,44.6,0.0,2.0,1.5,1.5,1.5,0.5,3.0,2.0,2.0,sulfenamide,other,guanidine,other,,,,,Aromatic Oil,TDAE,False,,,,,,,42.0,BUD 1209,,,N234,,,,,,,,,,,,,,,,,,,,,,,,,,5.0,,,,primary_accel_type_missing; secondary_accel_type_missing,,True
US5681874A,Test B,35.0,35.0,30.0,0.0,0.0,0.0,0.0,0.0,0.0,45.0,40.0,3.2,44.0,0.0,2.0,1.5,1.5,1.5,0.5,3.0,2.0,2.0,sulfenamide,other,guanidine,other,,,,,Aromatic Oil,TDAE,False,bis-3-triethoxysilylpropyl tetrasulfide (50% active) as X50S,other,,,,,42.0,BUD 1209,,,N234,,,,Zeosil 1165 MP,,,,,,,,,,,,,,,,,,,,,,5.0,,,,primary_accel_type_missing; secondary_accel_type_missing,"silane_type_mismatch(raw='bis-3-triethoxysilylpropyl tetrasulfide (50% active) as X50S',llm='other',ref='other')",True
US5681874A,Test C,35.0,35.0,30.0,0.0,0.0,0.0,0.0,0.0,0.0,45.0,40.0,3.2,44.0,0.0,2.0,1.5,1.5,1.5,0.5,3.0,2.0,2.0,sulfenamide,other,guanidine,other,,,,,Aromatic Oil,TDAE,False,bis-3-triethoxysilylpropyl tetrasulfide (50% active) as X50S,other,,,,,42.0,BUD 1209,,,N234,,,,VN2,,,,,,,,,,,,,,,,,,,,,,5.0,,,,primary_accel_type_missing; secondary_accel_type_missing,"silane_type_mismatch(raw='bis-3-triethoxysilylpropyl tetrasulfide (50% active) as X50S',llm='other',ref='other')",True
US5681874A,Test D,35.0,35.0,30.0,0.0,0.0,0.0,0.0,0.0,0.0,0.0,85.0,6.7,35.0,0.0,2.0,1.5,1.5,1.5,0.5,3.0,2.0,2.0,sulfenamide,other,guanidine,other,,,,,Aromatic Oil,TDAE,False,bis-3-triethoxysilylpropyl tetrasulfide (50% active) as X50S,other,,,,,42.0,BUD 1209,,,,,,,Zeosil 1165 MP,,,,,,,,,,,,,,,,,,,,,,5.0,,,,primary_accel_type_missing; secondary_accel_type_missing,"silane_type_mismatch(raw='bis-3-triethoxysilylpropyl tetrasulfide (50% active) as X50S',llm='other',ref='other')",True
US5696197A,Control 1,70.0,30.0,0.0,0.0,0.0,0.0,0.0,0.0,0.0,30.0,30.0,5.5,10.0,0.0,3.4,1.5,1.3,1.6,0.0,3.5,2.0,1.6,sulfenamide,,thiuram disulfide,,paraphenylene diamine,other,,,,,,X50S,TESPT,ESBR,23.0,,PLF 1502,,,SMR20,,"N220, N351",,,,Zeopol 8745,,,internal,,,,,,,,2.2,12.8,19.2,,,0.088,,,160.0,150.0,20.0,2.0,160.0,95.0,,,,False
US5696197A,Sample 1,70.0,30.0,0.0,0.0,0.0,0.0,0.0,0.0,0.0,30.0,30.0,5.5,10.0,0.0,3.4,1.5,1.3,1.6,0.0,3.5,2.0,1.6,sulfenamide,,thiuram disulfide,,paraphenylene diamine,other,,,,,,X50S,TESPT,ESBR,23.0,,PLF 1502,,,SMR20,,"N220, N351",,,,Zeopol 8745,,,internal,,,,,,,,2.3,13.0,20.0,,,0.084,,,170.0,150.0,20.0,3.0,170.0,95.0,,,,False
US5696197A,Sample 2,70.0,30.0,0.0,0.0,0.0,0.0,0.0,0.0,0.0,30.0,30.0,5.5,10.0,0.0,3.4,1.5,1.3,1.6,0.0,3.5,2.0,1.6,sulfenamide,,thiuram disulfide,,paraphenylene diamine,other,,,,,,X50S,TESPT,ESBR,23.0,,PLF 1502,,,SMR20,,"N220, N351",,,,Zeopol 8745,,,internal,,,,,,,,2.4,14.2,19.9,,,0.075,,,170.0,150.0,20.0,3.0,170.0,95.0,,,,False
US5696197A,Control 2,30.0,70.0,0.0,0.0,0.0,0.0,0.0,0.0,0.0,30.0,30.0,5.5,10.0,0.0,3.4,1.5,1.3,1.6,0.0,3.5,2.0,1.6,sulfenamide,,thiuram disulfide,,paraphenylene diamine,other,,,,,,X50S,TESPT,SSBR,23.5,45.0,Duradene 715,,,SMR20,,"N220, N351",,,,Zeopol 8745,,,internal,,,,,,,,2.3,12.8,15.5,,,0.107,,,160.0,150.0,20.0,2.0,160.0,95.0,,,,False
US5696197A,Sample 3,30.0,70.0,0.0,0.0,0.0,0.0,0.0,0.0,0.0,30.0,30.0,5.5,10.0,0.0,3.4,1.5,1.3,1.6,0.0,3.5,2.0,1.6,sulfenamide,,thiuram disulfide,,paraphenylene diamine,other,,,,,,X50S,TESPT,SSBR,23.5,45.0,Duradene 715,,,SMR20,,"N220, N351",,,,Zeopol 8745,,,internal,,,,,,,,2.5,14.6,16.4,,,0.104,,,170.0,150.0,20.0,3.0,170.0,95.0,,,,False
US5696197A,Sample 4,30.0,70.0,0.0,0.0,0.0,0.0,0.0,0.0,0.0,30.0,30.0,5.5,10.0,0.0,3.4,1.5,1.3,1.6,0.0,3.5,2.0,1.6,sulfenamide,,thiuram disulfide,,paraphenylene diamine,other,,,,,,X50S,TESPT,SSBR,23.5,45.0,Duradene 715,,,SMR20,,"N220, N351",,,,Zeopol 8745,,,internal,,,,,,,,2.4,13.7,16.7,,,0.105,,,170.0,150.0,20.0,3.0,170.0,95.0,,,,False
US5696197A,Control 3,70.0,0.0,30.0,0.0,0.0,0.0,0.0,0.0,0.0,30.0,30.0,5.5,10.0,0.0,3.4,1.5,1.3,1.6,0.0,3.5,2.0,1.6,sulfenamide,,thiuram disulfide,,paraphenylene diamine,other,,,,,,X50S,TESPT,,,,,,Budene 1207,SMR20,,"N220, N351",,,,Zeopol 8745,,,internal,,,,,,,,1.7,9.7,19.4,,,0.082,,,160.0,150.0,20.0,2.0,160.0,95.0,,,,False
US5696197A,Sample 5,70.0,0.0,30.0,0.0,0.0,0.0,0.0,0.0,0.0,30.0,30.0,5.5,10.0,0.0,3.4,1.5,1.3,1.6,0.0,3.5,2.0,1.6,sulfenamide,,thiuram disulfide,,paraphenylene diamine,other,,,,,,X50S,TESPT,,,,,,Budene 1207,SMR20,,"N220, N351",,,,Zeopol 8745,,,internal,,,,,,,,2.1,11.6,21.3,,,0.054,,,170.0,150.0,20.0,3.0,170.0,95.0,,,,False
US5696197A,Sample 6,70.0,0.0,30.0,0.0,0.0,0.0,0.0,0.0,0.0,30.0,30.0,5.5,10.0,0.0,3.4,1.5,1.3,1.6,0.0,3.5,2.0,1.6,sulfenamide,,thiuram disulfide,,paraphenylene diamine,other,,,,,,X50S,TESPT,,,,,,Budene 1207,SMR20,,"N220, N351",,,,Zeopol 8745,,,internal,,,,,,,,2.1,12.0,20.6,,,0.065,,,170.0,150.0,20.0,3.0,170.0,95.0,,,,False
US5696197A,Control 4,0.0,70.0,30.0,0.0,0.0,0.0,0.0,0.0,0.0,30.0,30.0,5.5,10.0,0.0,3.4,1.5,1.3,1.6,0.0,3.5,2.0,1.6,sulfenamide,,thiuram disulfide,,paraphenylene diamine,other,,,,,,X50S,TESPT,ESBR,23.0,,PLF 1502,,Budene 1207,,,"N220, N351",,,,Zeopol 8745,,,internal,,,,,,,,2.1,11.3,19.1,,,0.089,,,160.0,150.0,20.0,2.0,160.0,95.0,,,,False
US5696197A,Control 5,0.0,70.0,30.0,0.0,0.0,0.0,0.0,0.0,0.0,30.0,30.0,5.5,10.0,0.0,3.4,1.5,1.3,1.6,0.0,3.5,2.0,1.6,sulfenamide,,thiuram disulfide,,paraphenylene diamine,other,,,,,,X50S,TESPT,ESBR,23.0,,PLF 1502,,Budene 1207,,,"N220, N351",,,,Zeopol 8745,,,internal,,,,,,,,2.2,11.2,19.4,,,0.07,,,170.0,150.0,20.0,3.0,170.0,95.0,,,,False
US5696197A,Control 6,0.0,70.0,30.0,0.0,0.0,0.0,0.0,0.0,0.0,30.0,30.0,5.5,10.0,0.0,3.4,1.5,1.3,1.6,0.0,3.5,2.0,1.6,sulfenamide,,thiuram disulfide,,paraphenylene diamine,other,,,,,,X50S,TESPT,ESBR,23.0,,PLF 1502,,Budene 1207,,,"N220, N351",,,,Zeopol 8745,,,internal,,,,,,,,2.3,11.5,18.2,,,0.088,,,170.0,150.0,20.0,3.0,170.0,95.0,,,,False
US5627237A,Example 26,0.0,100.0,0.0,0.0,0.0,0.0,0.0,0.0,0.0,0.0,0.0,0.0,0.0,0.0,1.0,0.0,0.0,0.0,0.0,0.0,0.0,0.0,,,,,,,,,,,,,,SSBR,10.0,,,,,,,,,,,,,,,69.0,,,,,,,,,,,,,,,,,,,,,,,,False
US5627237A,Example 27,0.0,100.0,0.0,0.0,0.0,0.0,0.0,0.0,0.0,0.0,0.0,0.0,0.0,0.0,1.0,0.0,0.0,0.0,0.0,0.0,0.0,0.0,,,,,,,,,,,,,,SSBR,25.0,39.0,,,,,,,,,,,,,,,,,,,,,,,,,,,,,,,,,,,,,,False
US5627237A,Example 28,0.0,100.0,0.0,0.0,0.0,0.0,0.0,0.0,0.0,0.0,0.0,0.0,0.0,0.0,1.0,0.0,0.0,0.0,0.0,0.0,0.0,0.0,,,,,,,,,,,,,,SSBR,30.0,38.0,,,,,,,,,,,,,,,,,,,,,,,,,,,,,,,,,,,,,,False
US5627237A,Example 29,0.0,100.0,0.0,0.0,0.0,0.0,0.0,0.0,0.0,0.0,0.0,0.0,0.0,0.0,1.0,0.0,0.0,0.0,0.0,0.0,0.0,0.0,,,,,,,,,,,,,,SSBR,35.0,32.0,,,,,,,,,,,,,,,,,,,,,,,,,,,,,,,,,,,,,,False
US5627237A,Example 30,0.0,100.0,0.0,0.0,0.0,0.0,0.0,0.0,0.0,0.0,0.0,0.0,0.0,0.0,1.0,0.0,0.0,0.0,0.0,0.0,0.0,0.0,,,,,,,,,,,,,,SSBR,40.0,30.0,,,,,,,,,,,,,,,,,,,,,,,,,,,,,,,,,,,,,,False
US5627237A,Example 31,0.0,100.0,0.0,0.0,0.0,0.0,0.0,0.0,0.0,0.0,0.0,0.0,0.0,0.0,1.0,0.0,0.0,0.0,0.0,0.0,0.0,0.0,,,,,,,,,,,,,,SSBR,45.0,28.0,,,,,,,,,,,,,,,,,,,,,,,,,,,,,,,,,,,,,,False
US5627237A,Example 32,0.0,100.0,0.0,0.0,0.0,0.0,0.0,0.0,0.0,0.0,0.0,0.0,0.0,0.0,1.0,0.0,0.0,0.0,0.0,0.0,0.0,0.0,,,,,,,,,,,,,,SSBR,39.0,35.0,,,,,,,,,,,,,,,,,,,,,,,,,,,,,,,,,,,,,,False
US5627237A,Example 33,0.0,100.0,0.0,0.0,0.0,0.0,0.0,0.0,0.0,0.0,0.0,0.0,0.0,0.0,1.0,0.0,0.0,0.0,0.0,0.0,0.0,0.0,,,,,,,,,,,,,,SSBR,45.0,30.0,,,,,,,,,,,,,,,,,,,,,,,,,,,,,,,,,,,,,,False
US5750615A,Sample No. 1,100.0,0.0,0.0,0.0,0.0,0.0,0.0,0.0,0.0,45.0,0.0,0.0,5.0,0.0,2.0,0.0,1.2,1.6,0.0,3.0,2.0,1.6,N-t-butyl-2-benzothiazolesulfenamide,TBBS,,,"N-(1,3-dimethylbutyl)-N'-phenyl-1,4-phenylenediamine",6PPD,insoluble,CV,Flexon 641,naphthenic,False,,,,,,,,,other,,N299,,,,,,,internal,,,,,11.1,9.6,,,9.22,24.2,,,,156.0,,160.0,160.0,,,,,,,,False
US5750615A,Sample No. 2,100.0,0.0,0.0,0.0,0.0,0.0,0.0,0.0,0.0,45.0,0.0,0.0,5.0,0.0,2.0,0.0,1.2,1.6,0.0,3.0,2.0,1.6,N-t-butyl-2-benzothiazolesulfenamide,TBBS,,,"N-(1,3-dimethylbutyl)-N'-phenyl-1,4-phenylenediamine",6PPD,insoluble,CV,Flexon 641,naphthenic,False,,,,,,,,,other,,N660,,,,,,,internal,,,,,12.6,11.0,,,7.54,21.0,,,,248.0,,160.0,160.0,,,,,,,,False
US5750615A,Sample No. 3,100.0,0.0,0.0,0.0,0.0,0.0,0.0,0.0,0.0,45.0,0.0,0.0,5.0,0.0,2.0,0.0,1.2,1.6,0.0,3.0,2.0,1.6,N-t-butyl-2-benzothiazolesulfenamide,TBBS,,,"N-(1,3-dimethylbutyl)-N'-phenyl-1,4-phenylenediamine",6PPD,insoluble,CV,Flexon 641,naphthenic,False,,,,,,,,,other,,,,,,,,,internal,,,,,18.4,12.7,,,4.58,8.9,,,,236.0,,160.0,160.0,,,,,,,,False
US5750615A,Sample No. 4,100.0,0.0,0.0,0.0,0.0,0.0,0.0,0.0,0.0,45.0,0.0,0.0,5.0,0.0,2.0,0.0,1.2,1.6,0.0,3.0,2.0,1.6,N-t-butyl-2-benzothiazolesulfenamide,TBBS,,,"N-(1,3-dimethylbutyl)-N'-phenyl-1,4-phenylenediamine",6PPD,insoluble,CV,Flexon 641,naphthenic,False,,,,,,,,,other,,,,,,,,,internal,,,,,17.8,14.5,,,5.56,17.9,,,,234.0,,160.0,160.0,,,,,,,,False
US5717038A,Example A,100.0,0.0,0.0,0.0,0.0,0.0,0.0,0.0,0.0,50.0,0.0,0.0,10.0,0.0,0.0,0.0,2.5,0.6,0.0,3.0,2.0,0.6,CBS,CBS,,,,,soluble,SEV,aromatic plasticizer oil,naphthenic,False,,,,,,,,,RSS3,70.0,N339,,,,,,,internal,,,,7.7,12.9,,62.0,1.8,9.5,21.0,504.0,,,121.0,,,150.0,30.0,,,,,,,False
US5717038A,Example B,100.0,0.0,0.0,0.0,0.0,0.0,0.0,0.0,0.0,50.0,0.0,0.0,10.0,0.0,0.0,0.0,0.5,2.5,0.0,3.0,2.0,2.5,CBS,CBS,,,,,soluble,EV,aromatic plasticizer oil,naphthenic,False,,,,,,,,,RSS3,70.0,N339,,,,,,,internal,,,,5.2,8.9,,63.0,1.7,10.1,25.2,543.0,,,137.0,,,150.0,30.0,,,,,,,False
US5717038A,Example C,100.0,0.0,0.0,0.0,0.0,0.0,0.0,0.0,0.0,50.0,0.0,0.0,10.0,0.0,0.0,0.0,0.0,0.0,0.0,3.0,2.0,0.0,,,,,,,,peroxide,aromatic plasticizer oil,naphthenic,False,,,,,,,,,RSS3,70.0,N339,,,,,,,internal,,,,9.8,28.3,,62.0,1.7,9.1,20.5,586.0,,,193.0,,,150.0,40.0,,,,,,,False
US5717038A,Example D,100.0,0.0,0.0,0.0,0.0,0.0,0.0,0.0,0.0,50.0,0.0,0.0,10.0,0.0,0.0,0.0,0.0,0.0,0.0,3.0,2.0,0.0,,,,,,,,peroxide,aromatic plasticizer oil,naphthenic,False,,,,,,,,,RSS3,70.0,N339,,,,,,,internal,,,,8.9,24.4,,65.0,1.8,9.4,22.8,545.0,,,150.0,,,150.0,40.0,,,,,,,False
US5717038A,Example 1,100.0,0.0,0.0,0.0,0.0,0.0,0.0,0.0,0.0,50.0,0.0,0.0,10.0,0.0,0.0,0.0,0.0,0.0,0.0,3.0,2.0,0.0,,,,,,,,peroxide,aromatic plasticizer oil,naphthenic,False,,,,,,,,,RSS3,70.0,N339,,,,,,,internal,,,,7.4,14.8,,65.0,1.9,11.4,22.3,520.0,,,120.0,,,150.0,30.0,,,,,,,False
US5717038A,Example 1a,100.0,0.0,0.0,0.0,0.0,0.0,0.0,0.0,0.0,50.0,0.0,0.0,10.0,0.0,0.0,0.0,0.0,0.0,0.0,3.0,2.0,0.0,,,,,,,,peroxide,aromatic plasticizer oil,naphthenic,False,,,,,,,,,RSS3,70.0,N339,,,,,,,internal,,,,13.1,29.0,,63.0,1.7,9.6,21.8,522.0,,,127.0,,,150.0,40.0,,,,,,,False
US5717038A,Example Ca,100.0,0.0,0.0,0.0,0.0,0.0,0.0,0.0,0.0,50.0,0.0,0.0,10.0,0.0,0.0,0.0,0.0,0.0,0.0,3.0,2.0,0.0,,,,,,,,peroxide,aromatic plasticizer oil,naphthenic,False,,,,,,,,,RSS3,70.0,N339,,,,,,,internal,,,,13.6,33.8,,60.0,1.3,7.9,19.4,478.0,,,199.0,,,150.0,40.0,,,,,,,False
US5717038A,Example Da,100.0,0.0,0.0,0.0,0.0,0.0,0.0,0.0,0.0,50.0,0.0,0.0,10.0,0.0,0.0,0.0,0.0,0.0,0.0,3.0,2.0,0.0,,,,,,,,peroxide,aromatic plasticizer oil,naphthenic,False,,,,,,,,,RSS3,70.0,N339,,,,,,,internal,,,,13.7,34.3,,62.0,1.4,8.3,18.1,516.0,,,155.0,,,150.0,40.0,,,,,,,False
US5717038A,Example 2,100.0,0.0,0.0,0.0,0.0,0.0,0.0,0.0,0.0,50.0,0.0,0.0,10.0,0.0,0.0,0.0,0.0,0.0,0.0,3.0,2.0,0.0,,,,,,,,peroxide,aromatic plasticizer oil,naphthenic,False,,,,,,,,,RSS3,70.0,N339,,,,,,,internal,,,,7.6,14.0,,64.0,1.8,10.4,22.8,545.0,,,126.0,,,150.0,30.0,,,,,,,False
US5717038A,Example 2a,100.0,0.0,0.0,0.0,0.0,0.0,0.0,0.0,0.0,50.0,0.0,0.0,10.0,0.0,0.0,0.0,0.0,0.0,0.0,3.0,2.0,0.0,,,,,,,,peroxide,aromatic plasticizer oil,naphthenic,False,,,,,,,,,RSS3,70.0,N339,,,,,,,internal,,,,12.9,29.7,,65.0,1.8,10.1,20.5,506.0,,,132.0,,,150.0,40.0,,,,,,,False
US5717038A,Comparison Example 2,100.0,0.0,0.0,0.0,0.0,0.0,0.0,0.0,0.0,50.0,0.0,0.0,10.0,0.0,0.0,0.0,2.5,0.6,0.0,3.0,2.0,0.6,CBS,CBS,,,,,soluble,SEV,aromatic plasticizer oil,naphthenic,False,,,,,,,,,RSS3,70.0,N339,,,,,,,internal,,,,7.6,12.5,,61.0,2.0,10.1,23.3,558.0,,,129.0,,,150.0,30.0,,,,,,,False
US5717038A,Example 3,80.0,0.0,20.0,0.0,0.0,0.0,0.0,0.0,0.0,50.0,0.0,0.0,10.0,0.0,0.0,0.0,0.0,0.0,0.0,3.0,2.0,0.0,,,,,,,,peroxide,aromatic plasticizer oil,naphthenic,False,,,,,,,,,RSS3,,N339,,,,,,,internal,,,,,,,62.0,2.1,9.6,21.2,522.0,,,109.0,,,150.0,40.0,,,,,,,False
US5717038A,Example 3a,80.0,0.0,20.0,0.0,0.0,0.0,0.0,0.0,0.0,50.0,0.0,0.0,10.0,0.0,0.0,0.0,0.0,0.0,0.0,3.0,2.0,0.0,,,,,,,,peroxide,aromatic plasticizer oil,naphthenic,False,,,,,,,,,RSS3,,N339,,,,,,,internal,,,,,,,63.0,1.7,9.2,19.8,512.0,,,127.0,,,150.0,40.0,,,,,,,False
US5717038A,Comparison Example F,80.0,0.0,20.0,0.0,0.0,0.0,0.0,0.0,0.0,50.0,0.0,0.0,10.0,0.0,0.0,0.0,2.0,1.0,0.0,3.0,2.0,1.0,CBS,CBS,,,,,soluble,SEV,aromatic plasticizer oil,naphthenic,False,,,,,,,,,RSS3,,N339,,,,,,,internal,,,,,,,62.0,2.0,9.8,20.4,510.0,,,105.0,,,150.0,40.0,,,,,,,False
US5717038A,Example 4,0.0,100.0,0.0,0.0,0.0,0.0,0.0,0.0,0.0,50.0,0.0,0.0,10.0,0.0,0.0,0.0,0.0,0.0,0.0,3.0,2.0,0.0,,,,,,,,peroxide,aromatic plasticizer oil,naphthenic,False,,,SSBR,,,1500,,,,,N339,,,,,,,internal,,,,,,,65.0,2.2,11.6,22.9,473.0,,,109.0,,,150.0,40.0,,,,,,,False
US5717038A,Example 4a,0.0,100.0,0.0,0.0,0.0,0.0,0.0,0.0,0.0,50.0,0.0,0.0,10.0,0.0,0.0,0.0,0.0,0.0,0.0,3.0,2.0,0.0,,,,,,,,peroxide,aromatic plasticizer oil,naphthenic,False,,,SSBR,,,1500,,,,,N339,,,,,,,internal,,,,,,,64.0,1.9,10.1,20.3,502.0,,,101.0,,,150.0,40.0,,,,,,,False
US5717038A,Comparison Example G,0.0,100.0,0.0,0.0,0.0,0.0,0.0,0.0,0.0,50.0,0.0,0.0,10.0,0.0,0.0,0.0,2.2,1.2,0.0,3.0,2.0,1.2,CBS,CBS,,,,,soluble,SEV,aromatic plasticizer oil,naphthenic,False,,,SSBR,,,1500,,,,,N339,,,,,,,internal,,,,,,,66.0,2.4,13.1,22.0,427.0,,,98.0,,,150.0,40.0,,,,,,,False
US5717038A,Example 5,50.0,20.0,30.0,0.0,0.0,0.0,0.0,0.0,0.0,50.0,0.0,0.0,10.0,0.0,0.0,0.0,0.0,0.0,0.0,3.0,2.0,0.0,,,,,,,,peroxide,aromatic plasticizer oil,naphthenic,False,,,SSBR,,,,,,RSS3,,N339,,,,,,,internal,,,,,,,68.0,2.8,10.1,17.8,470.0,,,78.0,,,150.0,40.0,,,,,,,False
US5717038A,Example 5a,50.0,20.0,30.0,0.0,0.0,0.0,0.0,0.0,0.0,50.0,0.0,0.0,10.0,0.0,0.0,0.0,0.0,0.0,0.0,3.0,2.0,0.0,,,,,,,,peroxide,aromatic plasticizer oil,naphthenic,False,,,SSBR,,,,,,RSS3,,N339,,,,,,,internal,,,,,,,65.0,2.6,9.5,16.1,483.0,,,76.0,,,150.0,40.0,,,,,,,False
US5717038A,Comparison Example H,50.0,20.0,30.0,0.0,0.0,0.0,0.0,0.0,0.0,50.0,0.0,0.0,10.0,0.0,0.0,0.0,2.5,1.5,0.0,3.0,2.0,1.5,CBS,CBS,,,,,soluble,SEV,aromatic plasticizer oil,naphthenic,False,,,SSBR,,,,,,RSS3,,N339,,,,,,,internal,,,,,,,67.0,2.2,9.5,18.1,459.0,,,74.0,,,150.0,40.0,,,,,,,False
US5717038A,Example 6,0.0,100.0,0.0,0.0,0.0,0.0,0.0,0.0,0.0,80.0,0.0,0.0,37.5,2.0,2.0,0.0,0.0,0.0,0.0,3.0,2.0,0.0,,,,,VULKANOX 4020,6PPD,,peroxide,high aromatic content oil,naphthenic,False,,,SSBR,20.0,40.0,,,,,,N339,,,,,,,internal,,,,,,,,,,,,,,,,,,,,,,,,,False
US5717038A,Example 6a,0.0,100.0,0.0,0.0,0.0,0.0,0.0,0.0,0.0,80.0,0.0,0.0,37.5,2.0,2.0,0.0,0.0,0.0,0.0,3.0,2.0,0.0,,,,,VULKANOX 4020,6PPD,,peroxide,high aromatic content oil,naphthenic,False,,,SSBR,20.0,40.0,,,,,,N339,,,,,,,internal,,,,,,,,,,,,,,,,,,,,,,,,,False
US5717038A,Comparison Example I,0.0,100.0,0.0,0.0,0.0,0.0,0.0,0.0,0.0,80.0,0.0,0.0,37.5,2.0,2.0,0.0,2.2,1.2,0.0,3.0,2.0,1.2,CBS,CBS,,,VULKANOX 4020,6PPD,soluble,SEV,high aromatic content oil,naphthenic,False,,,SSBR,20.0,40.0,,,,,,N339,,,,,,,internal,,,,,,,,,,,,,,,,,,,,,,,,,False
US5717038A,Example 7,0.0,100.0,0.0,0.0,0.0,0.0,0.0,0.0,0.0,50.0,0.0,0.0,10.0,2.0,2.0,0.0,0.0,0.0,0.0,3.0,2.0,0.0,,,,,VULKANOX 4020,6PPD,,peroxide,high aromatic content oil,naphthenic,False,,,,,,,,,,55.0,N339,,,,,,,internal,,,,,,,,,,,,,,,,,,,,,,,,,False
US5717038A,Example 7a,0.0,100.0,0.0,0.0,0.0,0.0,0.0,0.0,0.0,50.0,0.0,0.0,10.0,2.0,2.0,0.0,0.0,0.0,0.0,3.0,2.0,0.0,,,,,VULKANOX 4020,6PPD,,peroxide,high aromatic content oil,naphthenic,False,,,,,,,,,,55.0,N339,,,,,,,internal,,,,,,,,,,,,,,,,,,,,,,,,,False
US5717038A,Comparison Example J,0.0,100.0,0.0,0.0,0.0,0.0,0.0,0.0,0.0,50.0,0.0,0.0,10.0,2.0,2.0,0.0,1.7,1.2,0.0,3.0,2.0,1.2,CBS,CBS,,,VULKANOX 4020,6PPD,soluble,SEV,high aromatic content oil,naphthenic,False,,,,,,,,,,55.0,N339,,,,,,,internal,,,,,,,,,,,,,,,,,,,,,,,,,False
US5817719A,Sample W,25.0,0.0,75.0,0.0,0.0,0.0,0.0,0.0,0.0,6.0,80.0,6.0,35.0,0.0,3.0,14.0,1.0,4.0,0.0,4.0,2.0,4.0,Sulfenamide and Thiuram Type Accelerators,MBT,,,alkylaryl paraphenylene diamine and polymerized dihydro trimethylquinoline,other,soluble,CV,high aromatic oil,TDAE,False,bis-3-triethoxysilylpropyl)tetrasulfide (50% active) commercially available as X50S from Degussa as a 50/50 blend of the tetrasulfide with N330 carbon black,TESPT,ESBR,41.0,,1721,,Budene® 1207,SMR20,,"N330 (as carrier in coupling agent X50S, 50% active blend)",,,,Hi-Sil 210,,,Banbury,,,,,14.0,,66.0,2.3,8.2,14.6,528.0,0.203,0.092,85.0,,165.0,150.0,18.0,3.0,165.0,120.0,,,,False
US5817719A,Sample X,25.0,0.0,65.0,0.0,0.0,10.0,0.0,0.0,0.0,6.0,80.0,6.0,35.0,0.0,3.0,14.0,1.0,4.0,0.0,4.0,2.0,4.0,Sulfenamide and Thiuram Type Accelerators,MBT,,,alkylaryl paraphenylene diamine and polymerized dihydro trimethylquinoline,other,soluble,CV,high aromatic oil,TDAE,False,bis-3-triethoxysilylpropyl)tetrasulfide (50% active) commercially available as X50S from Degussa as a 50/50 blend of the tetrasulfide with N330 carbon black,TESPT,,,,,,Budene® 1207,SMR20,,"N330 (as carrier in coupling agent X50S, 50% active blend)",,,,Hi-Sil 210,,,Banbury,,,,,14.8,,66.0,2.5,8.5,13.1,478.0,0.246,0.093,65.0,,165.0,150.0,18.0,3.0,165.0,120.0,,,,False
US5817719A,Sample Y,20.0,30.0,50.0,0.0,0.0,0.0,0.0,0.0,0.0,6.0,80.0,6.0,35.0,0.0,3.0,14.0,1.0,4.0,0.0,4.0,2.0,4.0,Sulfenamide and Thiuram Type Accelerators,MBT,,,alkylaryl paraphenylene diamine and polymerized dihydro trimethylquinoline,other,soluble,CV,high aromatic oil,TDAE,False,bis-3-triethoxysilylpropyl)tetrasulfide (50% active) commercially available as X50S from Degussa as a 50/50 blend of the tetrasulfide with N330 carbon black,TESPT,ESBR,41.0,,1721,,Budene® 1207,SMR20,,"N330 (as carrier in coupling agent X50S, 50% active blend)",,,,Hi-Sil 210,,,Banbury,,,,,15.3,,66.0,2.3,8.3,14.5,537.0,0.219,0.093,122.0,,165.0,150.0,18.0,3.0,165.0,120.0,,,,False
US5817719A,Sample Z,15.0,25.0,45.0,0.0,0.0,15.0,0.0,0.0,0.0,6.0,80.0,6.0,35.0,0.0,3.0,14.0,1.0,4.0,0.0,4.0,2.0,4.0,Sulfenamide and Thiuram Type Accelerators,MBT,,,alkylaryl paraphenylene diamine and polymerized dihydro trimethylquinoline,other,soluble,CV,high aromatic oil,TDAE,False,bis-3-triethoxysilylpropyl)tetrasulfide (50% active) commercially available as X50S from Degussa as a 50/50 blend of the tetrasulfide with N330 carbon black,TESPT,ESBR,41.0,,1721,,Budene® 1207,SMR20,,"N330 (as carrier in coupling agent X50S, 50% active blend)",,,,Hi-Sil 210,,,Banbury,,,,,17.4,,65.0,2.7,8.8,12.9,460.0,0.282,0.096,141.0,,165.0,150.0,18.0,3.0,165.0,120.0,,,,False
US5798408A,Example A,0.0,75.0,25.0,0.0,0.0,0.0,0.0,0.0,0.0,0.0,80.0,6.4,23.0,0.0,0.0,0.0,1.4,3.7,0.0,2.5,3.0,3.7,,,,,,,insoluble,CV,aromatic rubber processing oil,TDAE,False,X50S,TESPT,SSBR,11.0,,SLF 1216,,BUDENE 1207,,,,,,,Zeosil 1165 MP,,,internal,90.0,,,,,,67.8,2.53,13.07,18.61,411.0,,,109.0,,160.0,150.0,25.0,1.0,,,,primary_accel_type_missing,,True
US5780538A,Sample 1,32.5,25.0,42.5,0.0,0.0,0.0,0.0,0.0,0.0,6.4,80.0,12.8,24.9,0.0,3.0,0.0,1.4,2.0,1.7,2.5,3.0,3.7,sulfenamide,CBS,guanidine,DPG,phenylene diamine types,6PPD,insoluble,CV,"processing oils, waxes",TDAE,False,bis-(3-triethoxysilylpropyl) tetrasulfide (50% active composite),TESPT,ESBR,40.0,,,,Budene 1254,,,,,,,Z1165MP,,,internal,52.0,,,,9.0,,,,10.81,,,0.155,0.104,,,160.0,150.0,9.0,3.0,160.0,100.0,,,,True
US5780538A,Sample 2,32.5,25.0,42.5,0.0,0.0,0.0,0.0,0.0,0.0,6.4,80.0,12.8,24.9,0.0,3.0,0.0,1.4,2.0,1.7,2.5,3.0,3.7,sulfenamide,CBS,guanidine,DPG,phenylene diamine types,6PPD,insoluble,CV,"processing oils, waxes",TDAE,False,bis-(3-triethoxysilylpropyl) tetrasulfide (50% active composite),TESPT,ESBR,40.0,,,,Budene 1254,,,,,,,Z1165MP,,,internal,47.0,,,,9.2,,,,10.91,,,0.206,0.096,,,160.0,150.0,9.2,3.0,160.0,100.0,,,,True
