Repository: aimclub/CoScientist

# Supplementary material: CoScientist demo, AAAI-27 Demonstrations

## Contents
- `prompt.txt`: the prompt given to CoScientist and to the opencode baseline (the baseline got one extra line naming the local dataset path).
- `prompt_followup.txt`: the second user turn in the CoScientist session, asking for MCP servers from the two methods that ran.
- `coscientist_report.md`: the report CoScientist generated from its research graph (English, run `tyre-main-2`).
- `coscientist_run_summary.md`: time per agent, tool calls, tokens, cost, graph size, hypotheses and verdicts.
- `opencode_report.md`: the report written by the opencode baseline on the same prompt and model (GLM-5.3).

File: docs/aaai27-demo/supplementary/dataset/tires_2.csv (part 18 of 32)
CN102656023B,W3,0.0,50.0,50.0,0.0,0.0,0.0,0.0,0.0,0.0,0.0,0.0,0.0,0.0,0.0,0.0,0.0,0.0,0.0,0.0,0.0,0.0,0.0,n-cyclohexyl-2-benzothiazole sulfenamide (CBS),CBS,diphenylguanidine (DPG),DPG,,,soluble,SEV,,,False,X50-S,TESPT,SSBR,,,,93.0,,,,N330,,,,ZEOSIL 1165,,,Banbury,,,,,,,,,,,,,,,,,150.0,30.0,2.0,,,,,,False
CN102656023B,F1,0.0,50.0,50.0,0.0,0.0,0.0,0.0,0.0,0.0,0.0,0.0,0.0,0.0,0.0,0.0,0.0,0.0,0.0,0.0,0.0,0.0,0.0,n-cyclohexyl-2-benzothiazole sulfenamide (CBS),CBS,diphenylguanidine (DPG),DPG,,,soluble,SEV,,,False,X50-S,TESPT,SSBR,,,,93.0,,,,N330,,,,ZEOSIL 1165,,,Banbury,,,,,,,,,,,,,,,,,150.0,30.0,2.0,,,,,,False
CN102656023B,F2,0.0,50.0,50.0,0.0,0.0,0.0,0.0,0.0,0.0,0.0,0.0,0.0,0.0,0.0,0.0,0.0,0.0,0.0,0.0,0.0,0.0,0.0,n-cyclohexyl-2-benzothiazole sulfenamide (CBS),CBS,diphenylguanidine (DPG),DPG,,,soluble,SEV,,,False,X50-S,TESPT,SSBR,,,,93.0,,,,N330,,,,ZEOSIL 1165,,,Banbury,,,,,,,,,,,,,,,,,150.0,30.0,2.0,,,,,,False
CN102656023B,F3,0.0,50.0,50.0,0.0,0.0,0.0,0.0,0.0,0.0,0.0,0.0,0.0,0.0,0.0,0.0,0.0,0.0,0.0,0.0,0.0,0.0,0.0,n-cyclohexyl-2-benzothiazole sulfenamide (CBS),CBS,diphenylguanidine (DPG),DPG,,,soluble,SEV,,,False,X50-S,TESPT,SSBR,,,,93.0,,,,N330,,,,ZEOSIL 1165,,,Banbury,,,,,,,,,,,,,,,,,150.0,30.0,2.0,,,,,,False
US5780538A,Sample 3,32.5,25.0,42.5,0.0,0.0,0.0,0.0,0.0,0.0,6.4,80.0,12.8,24.9,0.0,3.0,0.0,1.4,2.0,1.7,2.5,3.0,3.7,sulfenamide,CBS,guanidine,DPG,phenylene diamine types,6PPD,insoluble,CV,"processing oils, waxes",TDAE,False,bis-(3-triethoxysilylpropyl) tetrasulfide (50% active composite),TESPT,ESBR,40.0,,,,Budene 1254,,,,,,,Z1165MP,,,internal,,,,,,,,,,,,0.184,,108.0,,160.0,,,2.0,160.0,100.0,,,,True
US5780538A,Sample 4,32.5,25.0,42.5,0.0,0.0,0.0,0.0,0.0,0.0,6.4,80.0,12.8,24.9,0.0,3.0,0.0,1.4,2.0,1.7,2.5,3.0,3.7,sulfenamide,CBS,guanidine,DPG,phenylene diamine types,6PPD,insoluble,CV,"processing oils, waxes",TDAE,False,bis-(3-triethoxysilylpropyl) tetrasulfide (50% active composite),TESPT,ESBR,40.0,,,,Budene 1254,,,,,,,Z1165MP,,,internal,,,,,,,,,,,,0.197,,102.0,,160.0,,,2.0,160.0,100.0,,,,True
US5780538A,Sample 5,0.0,70.0,30.0,0.0,0.0,0.0,0.0,0.0,0.0,0.0,80.0,12.8,21.5,0.0,2.0,0.0,1.4,3.7,0.0,2.5,3.0,3.7,sulfenamide,CBS,guanidine,DPG,phenylene diamine types,6PPD,insoluble,CV,"processing oils, waxes",TDAE,False,bis-(3-triethoxysilylpropyl) tetrasulfide (50% active composite),TESPT,SSBR,12.0,,Solflex 1216,,Budene 1254,,,,,,,Z1165MP,,,internal,,,,,,,,,10.61,,,,,87.0,,160.0,,,2.0,160.0,100.0,,,,False
US5780538A,Sample 6,0.0,70.0,30.0,0.0,0.0,0.0,0.0,0.0,0.0,0.0,80.0,0.0,21.5,0.0,2.0,0.0,1.4,3.7,0.0,2.5,3.0,3.7,sulfenamide,CBS,guanidine,DPG,phenylene diamine types,6PPD,insoluble,CV,"processing oils, waxes",TDAE,False,,,SSBR,12.0,,Solflex 1216,,Budene 1254,,,,,,,Z1165MP,,,internal,,,,,,,,,2.44,,,,,337.0,,160.0,,,2.0,160.0,100.0,,silica_without_silane,,False
US5780538A,Sample 7,0.0,70.0,30.0,0.0,0.0,0.0,0.0,0.0,0.0,0.0,80.0,6.4,21.5,0.0,2.0,0.0,1.4,3.7,0.0,2.5,3.0,3.7,sulfenamide,CBS,guanidine,DPG,phenylene diamine types,6PPD,insoluble,CV,"processing oils, waxes",TDAE,False,bis-(3-triethoxysilylpropyl) tetrasulfide (50% active composite),TESPT,SSBR,12.0,,Solflex 1216,,Budene 1254,,,,,,,Z1165MP,,,internal,,,,,,,,,10.6,,,0.174,,87.0,,160.0,,,3.0,160.0,100.0,,,,False
US5780538A,Sample 8,0.0,70.0,30.0,0.0,0.0,0.0,0.0,0.0,0.0,0.0,80.0,3.2,21.5,0.0,2.0,0.0,1.4,3.7,0.0,2.5,3.0,3.7,sulfenamide,CBS,guanidine,DPG,phenylene diamine types,6PPD,insoluble,CV,"processing oils, waxes",TDAE,False,bis-(3-triethoxysilylpropyl) tetrasulfide (50% active composite),TESPT,SSBR,12.0,,Solflex 1216,,Budene 1254,,,,,,,Z1165MP,,,internal,,,,,,,,,6.1,,,0.172,,124.0,,160.0,,,3.0,160.0,100.0,,,,False
US5780538A,Sample 9,0.0,70.0,30.0,0.0,0.0,0.0,0.0,0.0,0.0,0.0,80.0,3.2,21.5,0.0,2.0,0.0,1.4,3.7,0.0,2.5,3.0,3.7,sulfenamide,CBS,guanidine,DPG,phenylene diamine types,6PPD,insoluble,CV,"processing oils, waxes",TDAE,False,bis-(3-triethoxysilylpropyl) tetrasulfide (50% active composite),TESPT,SSBR,12.0,,Solflex 1216,,Budene 1254,,,,,,,Z1165MP,,,internal,,,,,,,,,7.1,,,0.189,,104.0,,160.0,,,3.0,160.0,100.0,,,,False
US5780538A,Sample 10,0.0,70.0,30.0,0.0,0.0,0.0,0.0,0.0,0.0,0.0,80.0,4.8,21.5,0.0,2.0,0.0,1.4,3.7,0.0,2.5,3.0,3.7,sulfenamide,CBS,guanidine,DPG,phenylene diamine types,6PPD,insoluble,CV,"processing oils, waxes",TDAE,False,bis-(3-triethoxysilylpropyl) tetrasulfide (50% active composite),TESPT,SSBR,12.0,,Solflex 1216,,Budene 1254,,,,,,,Z1165MP,,,internal,,,,,,,,,8.6,,,0.172,,93.0,,160.0,,,3.0,160.0,100.0,,,,False
US5780538A,Sample 11,0.0,70.0,30.0,0.0,0.0,0.0,0.0,0.0,0.0,0.0,80.0,4.8,21.5,0.0,2.0,0.0,1.4,3.7,0.0,2.5,3.0,3.7,sulfenamide,CBS,guanidine,DPG,phenylene diamine types,6PPD,insoluble,CV,"processing oils, waxes",TDAE,False,bis-(3-triethoxysilylpropyl) tetrasulfide (50% active composite),TESPT,SSBR,12.0,,Solflex 1216,,Budene 1254,,,,,,,Z1165MP,,,internal,,,,,,,,,8.7,,,0.182,,92.0,,160.0,,,3.0,160.0,100.0,,,,False
US5843249A,Sample X,0.0,100.0,0.0,0.0,0.0,0.0,0.0,0.0,0.0,45.0,0.0,0.0,9.0,0.0,3.0,1.0,1.6,1.2,0.0,3.0,3.0,1.2,"Sulfenamide, Guanidine, and Thiazole",MBT,,DPG,diarylparaphenylene diamine and dihydrotrimethylquinoline,6PPD,insoluble,CV,Processing Oils,TDAE,False,,,ESBR,23.5,,PLF 1502,,,,,N234,,,,,,,Banbury,,,,,,,62.0,,8.2,18.9,558.0,,0.14,,,,150.0,27.0,3.0,165.0,110.0,,,,True
US5843249A,Sample A,0.0,100.0,0.0,0.0,0.0,0.0,0.0,0.0,0.0,40.0,0.0,0.0,9.0,0.0,3.0,1.0,1.6,1.2,0.0,3.0,3.0,1.2,"Sulfenamide, Guanidine, and Thiazole",CBS,,DPG,diarylparaphenylene diamine and dihydrotrimethylquinoline type,6PPD,soluble,SEV,Processing Oils,TDAE,False,,,ESBR,12.0,16.0,,,,,,SAF carbon black,,,,,,,Banbury,,,,,,,57.0,,6.3,18.9,620.0,,0.14,,,,150.0,27.0,3.0,165.0,110.0,,primary_accel_type_missing,,True
US5843249A,Sample B,0.0,100.0,0.0,0.0,0.0,0.0,0.0,0.0,0.0,45.0,0.0,0.0,9.0,0.0,3.0,1.0,1.6,1.2,0.0,3.0,3.0,1.2,"Sulfenamide, Guanidine, and Thiazole",CBS,,DPG,diarylparaphenylene diamine and dihydrotrimethylquinoline type,6PPD,soluble,SEV,Processing Oils,TDAE,False,,,ESBR,12.0,16.0,,,,,,SAF carbon black,,,,,,,Banbury,,,,,,,60.0,,7.4,18.7,584.0,,0.15,,,,150.0,27.0,3.0,165.0,110.0,,primary_accel_type_missing,,True
US5843249A,Sample C,0.0,100.0,0.0,0.0,0.0,0.0,0.0,0.0,0.0,50.0,0.0,0.0,9.0,0.0,3.0,1.0,1.6,1.2,0.0,3.0,3.0,1.2,"Sulfenamide, Guanidine, and Thiazole",CBS,,DPG,diarylparaphenylene diamine and dihydrotrimethylquinoline type,6PPD,soluble,SEV,Processing Oils,TDAE,False,,,ESBR,12.0,16.0,,,,,,SAF carbon black,,,,,,,Banbury,,,,,,,64.0,,9.0,19.6,551.0,,0.15,,,,150.0,27.0,3.0,165.0,110.0,,primary_accel_type_missing,,True
US5843249A,Sample Y,100.0,0.0,0.0,0.0,0.0,0.0,0.0,0.0,0.0,35.0,0.0,0.0,2.0,0.0,3.0,2.0,1.4,1.5,0.0,5.0,1.0,1.5,"Sulfenamide, Guanidine, and Thiazole",CBS,,DPG,diarylparaphenylene diamine and dihydrotrimethylquinoline type,6PPD,soluble,SEV,Processing Oils,TDAE,False,,,,,,,,,other,,HAF carbon black,,,,,,,Banbury,,,,,,,58.0,,11.7,23.6,520.0,,0.07,,,,150.0,27.0,3.0,165.0,110.0,,primary_accel_type_missing,,True
US5834573A,Example 1,0.0,0.0,100.0,0.0,0.0,0.0,0.0,0.0,0.0,0.0,0.0,0.0,0.0,0.0,1.0,0.0,0.0,0.0,0.0,0.0,0.0,0.0,,,,,,,,,,,,,,,,,,,,,,,,,,,,,,,,,,,,,,,,,,,,,,,,,,,,,,False
US5834573A,Example 2,0.0,0.0,100.0,0.0,0.0,0.0,0.0,0.0,0.0,0.0,0.0,0.0,0.0,0.0,1.0,0.0,0.0,0.0,0.0,0.0,0.0,0.0,,,,,,,,,,,,,,,,,,,,,,,,,,,,,,,,,,,,,,,,,,,,,,,,,,,,,,False
US5834573A,Example 3,0.0,0.0,100.0,0.0,0.0,0.0,0.0,0.0,0.0,0.0,0.0,0.0,0.0,0.0,1.0,0.0,0.0,0.0,0.0,0.0,0.0,0.0,,,,,,,,,,,,,,,,,,,,,,,,,,,,,,,,,,,,,,,,,,,,,,,,,,,,,,False
US5834573A,Example 4,0.0,0.0,100.0,0.0,0.0,0.0,0.0,0.0,0.0,0.0,0.0,0.0,0.0,0.0,1.0,0.0,0.0,0.0,0.0,0.0,0.0,0.0,,,,,,,,,,,,,,,,,,,,,,,,,,,,,,,,,,,,,,,,,,,,,,,,,,,,,,False
US5834573A,Example 5,0.0,0.0,100.0,0.0,0.0,0.0,0.0,0.0,0.0,0.0,0.0,0.0,0.0,0.0,1.0,0.0,0.0,0.0,0.0,0.0,0.0,0.0,,,,,,,,,,,,,,,,,,,,,,,,,,,,,,,,,,,,,,,,,,,,,,,,,,,,,,False
US5834573A,Example 6,0.0,0.0,100.0,0.0,0.0,0.0,0.0,0.0,0.0,0.0,0.0,0.0,0.0,0.0,1.0,0.0,0.0,0.0,0.0,0.0,0.0,0.0,,,,,,,,,,,,,,,,,,,,,,,,,,,,,,,,,,,,,,,,,,,,,,,,,,,,,,False
US5834573A,Example 7,0.0,0.0,100.0,0.0,0.0,0.0,0.0,0.0,0.0,0.0,0.0,0.0,0.0,0.0,1.0,0.0,0.0,0.0,0.0,0.0,0.0,0.0,,,,,,,,,,,,,,,,,,,,,,,,,,,,,,,,,,,,,,,,,,,,,,,,,,,,,,False
US5834573A,Example 8,0.0,0.0,100.0,0.0,0.0,0.0,0.0,0.0,0.0,0.0,0.0,0.0,0.0,0.0,1.0,0.0,0.0,0.0,0.0,0.0,0.0,0.0,,,,,,,,,,,,,,,,,,,,,,,,,,,,,,,,,,,,,,,,,,,,,,,,,,,,,,False
US5834573A,Example 9,0.0,0.0,100.0,0.0,0.0,0.0,0.0,0.0,0.0,0.0,0.0,0.0,0.0,0.0,1.0,0.0,0.0,0.0,0.0,0.0,0.0,0.0,,,,,,,,,,,,,,,,,,,,,,,,,,,,,,,,,,,,,,,,,,,,,,,,,,,,,,False
US5834573A,Example 10,0.0,0.0,100.0,0.0,0.0,0.0,0.0,0.0,0.0,0.0,0.0,0.0,0.0,0.0,1.0,0.0,0.0,0.0,0.0,0.0,0.0,0.0,,,,,,,,,,,,,,,,,,,,,,,,,,,,,,,,,,,,,,,,,,,,,,,,,,,,,,False
US5834573A,Example 11,0.0,0.0,100.0,0.0,0.0,0.0,0.0,0.0,0.0,0.0,0.0,0.0,0.0,0.0,1.0,0.0,0.0,0.0,0.0,0.0,0.0,0.0,,,,,,,,,,,,,,,,,,,,,,,,,,,,,,,,,,,,,,,,,,,,,,,,,,,,,,False
US5834573A,Example 12,0.0,0.0,100.0,0.0,0.0,0.0,0.0,0.0,0.0,0.0,0.0,0.0,0.0,0.0,1.0,0.0,0.0,0.0,0.0,0.0,0.0,0.0,,,,,,,,,,,,,,,,,,,,,,,,,,,,,,,,,,,,,,,,,,,,,,,,,,,,,,False
US5834573A,Example 13,0.0,0.0,100.0,0.0,0.0,0.0,0.0,0.0,0.0,0.0,0.0,0.0,0.0,0.0,1.0,0.0,0.0,0.0,0.0,0.0,0.0,0.0,,,,,,,,,,,,,,,,,,,,,,,,,,,,,,,,,,,,,,,,,,,,,,,,,,,,,,False
US5834573A,Example 14,0.0,0.0,100.0,0.0,0.0,0.0,0.0,0.0,0.0,0.0,0.0,0.0,0.0,0.0,1.0,0.0,0.0,0.0,0.0,0.0,0.0,0.0,,,,,,,,,,,,,,,,,,,,,,,,,,,,,,,,,,,,,,,,,,,,,,,,,,,,,,False
US5834573A,Example 15,0.0,0.0,100.0,0.0,0.0,0.0,0.0,0.0,0.0,0.0,0.0,0.0,0.0,0.0,1.0,0.0,0.0,0.0,0.0,0.0,0.0,0.0,,,,,,,,,,,,,,,,,,,,,,,,,,,,,,,,,,,,,,,,,,,,,,,,,,,,,,False
US5834573A,Example 16,0.0,0.0,100.0,0.0,0.0,0.0,0.0,0.0,0.0,0.0,0.0,0.0,0.0,0.0,1.0,0.0,0.0,0.0,0.0,0.0,0.0,0.0,,,,,,,,,,,,,,,,,,,,,,,,,,,,,,,,,,,,,,,,,,,,,,,,,,,,,,False
US5834573A,Example 17,0.0,0.0,100.0,0.0,0.0,0.0,0.0,0.0,0.0,0.0,0.0,0.0,0.0,0.0,1.0,0.0,0.0,0.0,0.0,0.0,0.0,0.0,,,,,,,,,,,,,,,,,,,,,,,,,,,,,,,,,,,,,,,,,,,,,,,,,,,,,,False
US5834573A,Example 18,0.0,0.0,100.0,0.0,0.0,0.0,0.0,0.0,0.0,0.0,0.0,0.0,0.0,0.0,1.0,0.0,0.0,0.0,0.0,0.0,0.0,0.0,,,,,,,,,,,,,,,,,,,,,,,,,,,,,,,,,,,,,,,,,,,,,,,,,,,,,,False
US5834573A,Example 19,0.0,0.0,100.0,0.0,0.0,0.0,0.0,0.0,0.0,0.0,0.0,0.0,0.0,0.0,1.0,0.0,0.0,0.0,0.0,0.0,0.0,0.0,,,,,,,,,,,,,,,,,,,,,,,,,,,,,,,,,,,,,,,,,,,,,,,,,,,,,,False
US5834573A,Example 20,0.0,0.0,100.0,0.0,0.0,0.0,0.0,0.0,0.0,0.0,0.0,0.0,0.0,0.0,1.0,0.0,0.0,0.0,0.0,0.0,0.0,0.0,,,,,,,,,,,,,,,,,,,,,,,,,,,,,,,,,,,,,,,,,,,,,,,,,,,,,,False
US5834573A,Comparative Example 21,0.0,0.0,100.0,0.0,0.0,0.0,0.0,0.0,0.0,0.0,0.0,0.0,0.0,0.0,1.0,0.0,0.0,0.0,0.0,0.0,0.0,0.0,,,,,,,,,,,,,,,,,,,,,,,,,,,,,,,,,,,,,,,,,,,,,,,,,,,,,,False
US5834573A,Comparative Example 22,0.0,0.0,100.0,0.0,0.0,0.0,0.0,0.0,0.0,0.0,0.0,0.0,0.0,0.0,1.0,0.0,0.0,0.0,0.0,0.0,0.0,0.0,,,,,,,,,,,,,,,,,,,,,,,,,,,,,,,,,,,,,,,,,,,,,,,,,,,,,,False
US5834573A,Comparative Example 23,0.0,0.0,100.0,0.0,0.0,0.0,0.0,0.0,0.0,0.0,0.0,0.0,0.0,0.0,1.0,0.0,0.0,0.0,0.0,0.0,0.0,0.0,,,,,,,,,,,,,,,,,,,,,,,,,,,,,,,,,,,,,,,,,,,,,,,,,,,,,,False
US5834573A,Comparative Example 24,0.0,0.0,100.0,0.0,0.0,0.0,0.0,0.0,0.0,0.0,0.0,0.0,0.0,0.0,1.0,0.0,0.0,0.0,0.0,0.0,0.0,0.0,,,,,,,,,,,,,,,,,,,,,,,,,,,,,,,,,,,,,,,,,,,,,,,,,,,,,,False
US5834573A,Comparative Example 25,0.0,0.0,100.0,0.0,0.0,0.0,0.0,0.0,0.0,0.0,0.0,0.0,0.0,0.0,1.0,0.0,0.0,0.0,0.0,0.0,0.0,0.0,,,,,,,,,,,,,,,,,,,,,,,,,,,,,,,,,,,,,,,,,,,,,,,,,,,,,,False
US5834573A,Comparative Example 26,0.0,0.0,100.0,0.0,0.0,0.0,0.0,0.0,0.0,0.0,0.0,0.0,0.0,0.0,1.0,0.0,0.0,0.0,0.0,0.0,0.0,0.0,,,,,,,,,,,,,,,,,,,,,,,,,,,,,,,,,,,,,,,,,,,,,,,,,,,,,,False
US5738158A,Comp. Ex. 9,0.0,0.0,0.0,0.0,0.0,100.0,0.0,0.0,0.0,60.0,0.0,0.0,10.0,0.0,0.0,0.0,0.6,1.0,0.0,3.0,1.0,1.0,DM,MBTS,,,,,insoluble,,Paraffinic process oil,paraffinic,,,,,,,,,,,,Seast V,,,,,,,,,,,,,,,,,,,,,,,,185.0,15.0,,,,,,,False
US5871597A,Test A,100.0,0.0,0.0,0.0,0.0,0.0,0.0,0.0,0.0,52.0,0.0,0.0,0.0,0.7,1.9,0.0,5.0,1.0,0.0,7.0,1.0,1.0,tertiobutyl benzothiazole sulfenamide (TBBS),TBBS,,,"N-(1,3-dimethyl-butyl)-N'-phenyl-p-phenylene diamine",6PPD,insoluble,SEV,,,False,,,,,,,,,other,,N326,,,,,,,internal,75.0,,,,,,,6.0,12.0,,500.0,,,,,160.0,150.0,40.0,1.0,,160.0,,,,False
US5871597A,Test B,100.0,0.0,0.0,0.0,0.0,0.0,0.0,0.0,0.0,0.0,50.0,2.5,0.0,0.0,1.9,0.0,5.0,1.0,0.0,7.0,1.0,1.0,tertiobutyl benzothiazole sulfenamide (TBBS),TBBS,,,"N-(1,3-dimethyl-butyl)-N'-phenyl-p-phenylene diamine",6PPD,insoluble,SEV,,,False,Polysulfur organosilane SI 69,TESPT,,,,,,,other,,,,,,ULTRASIL VN2,132.0,128.0,internal,90.0,,,,,,,4.2,7.4,,550.0,,,,,160.0,150.0,40.0,1.0,,160.0,,,,False
US5871597A,Test C,100.0,0.0,0.0,0.0,0.0,0.0,0.0,0.0,0.0,0.0,50.0,2.5,0.0,0.0,1.9,0.0,5.0,1.0,0.0,7.0,1.0,1.0,tertiobutyl benzothiazole sulfenamide (TBBS),TBBS,,,"N-(1,3-dimethyl-butyl)-N'-phenyl-p-phenylene diamine",6PPD,insoluble,SEV,,,False,Polysulfur organosilane SI 69,TESPT,,,,,,,other,,,,,,ULTRASIL VN3,180.0,169.0,internal,95.0,,,,,,,6.2,10.0,,520.0,,,,,160.0,150.0,40.0,1.0,,160.0,,,,False
US5871597A,Test D,100.0,0.0,0.0,0.0,0.0,0.0,0.0,0.0,0.0,0.0,57.0,2.5,0.0,0.0,1.9,0.0,5.0,1.0,0.0,7.0,1.0,1.0,tertiobutyl benzothiazole sulfenamide (TBBS),TBBS,,,"N-(1,3-dimethyl-butyl)-N'-phenyl-p-phenylene diamine",6PPD,insoluble,SEV,,,False,Polysulfur organosilane SI 69,TESPT,,,,,,,other,,,,,,Zeosil 85MP,83.0,60.0,internal,74.0,,,,,,,6.0,11.6,,475.0,,,,,160.0,150.0,40.0,1.0,,160.0,,,,False
US5871597A,Test E,100.0,0.0,0.0,0.0,0.0,0.0,0.0,0.0,0.0,0.0,53.0,2.5,0.0,0.0,1.9,0.0,5.0,1.0,0.0,7.0,1.0,1.0,tertiobutyl benzothiazole sulfenamide (TBBS),TBBS,,,"N-(1,3-dimethyl-butyl)-N'-phenyl-p-phenylene diamine",6PPD,insoluble,SEV,,,False,Polysulfur organosilane SI 69,TESPT,,,,,,,other,,,,,,Silica E (precipitated silica microbeads),120.0,105.0,internal,78.0,,,,,,,5.1,10.6,,520.0,,,,,160.0,150.0,40.0,1.0,,160.0,,,,False
US5871597A,Test F,100.0,0.0,0.0,0.0,0.0,0.0,0.0,0.0,0.0,55.0,0.0,0.0,0.0,0.7,1.9,0.0,5.0,1.0,0.0,7.0,1.0,1.0,tertiobutyl benzothiazole sulfenamide (TBBS),TBBS,,,"N-(1,3-dimethyl-butyl)-N'-phenyl-p-phenylene diamine",6PPD,insoluble,SEV,,,False,,,,,,,,,other,,N326,,,,,,,internal,,,,,,,,7.3,14.6,,420.0,,,,,,150.0,40.0,,,,,,,False
US5871597A,Test G,100.0,0.0,0.0,0.0,0.0,0.0,0.0,0.0,0.0,0.0,47.0,2.5,0.0,3.0,1.9,0.0,5.0,1.0,0.6,7.0,1.0,1.6,tertiobutyl benzothiazole sulfenamide (TBBS),TBBS,diphenyl guanidine,DPG,"N-(1,3-dimethyl-butyl)-N'-phenyl-p-phenylene diamine",6PPD,insoluble,SEV,,,False,Polysulfur organosilane SI 69,TESPT,,,,,,,other,,,,,,ULTRASIL VN2,132.0,128.0,internal,,,,,,,,6.0,10.8,,440.0,,,,,,150.0,40.0,,,,,,,False
US5871597A,Test H,100.0,0.0,0.0,0.0,0.0,0.0,0.0,0.0,0.0,0.0,60.0,2.5,0.0,3.0,1.9,0.0,5.0,1.0,0.6,7.0,1.0,1.6,tertiobutyl benzothiazole sulfenamide (TBBS),TBBS,diphenyl guanidine,DPG,"N-(1,3-dimethyl-butyl)-N'-phenyl-p-phenylene diamine",6PPD,insoluble,SEV,,,False,Polysulfur organosilane SI 69,TESPT,,,,,,,other,,,,,,Zeosil 85MP,83.0,60.0,internal,,,,,,,,7.6,13.0,,410.0,,,,,,150.0,40.0,,,,,,,False
US5871597A,Test I,100.0,0.0,0.0,0.0,0.0,0.0,0.0,0.0,0.0,20.0,40.0,2.0,0.0,2.0,1.9,0.0,5.0,1.0,0.6,7.0,1.0,1.6,tertiobutyl benzothiazole sulfenamide (TBBS),TBBS,diphenyl guanidine,DPG,"N-(1,3-dimethyl-butyl)-N'-phenyl-p-phenylene diamine",6PPD,insoluble,SEV,,,False,Polysulfur organosilane SI 69,TESPT,,,,,,,other,,N326,,,,Zeosil 85MP,83.0,60.0,internal,,,,,,,,7.9,14.4,,330.0,,,,,,150.0,40.0,,,,,,,False
US5871597A,Test J,100.0,0.0,0.0,0.0,0.0,0.0,0.0,0.0,0.0,30.0,30.0,1.5,0.0,2.0,1.9,0.0,5.0,1.0,0.0,7.0,1.0,1.0,tertiobutyl benzothiazole sulfenamide (TBBS),TBBS,,,"N-(1,3-dimethyl-butyl)-N'-phenyl-p-phenylene diamine",6PPD,insoluble,SEV,,,False,Polysulfur organosilane SI 69,TESPT,,,,,,,other,,N326,,,,Zeosil 85MP,83.0,60.0,internal,,,,,,,,6.84,12.8,,470.0,,,,,,150.0,40.0,,,,,,,False
US5773504A,Control 1,30.0,70.0,0.0,0.0,0.0,0.0,0.0,0.0,0.0,24.0,56.0,9.0,26.2,0.0,2.0,1.5,1.4,1.7,2.0,2.5,3.0,3.7,N-cyclohexyl-benzothiazole-2-sulfenamide,CBS,Diphenylguanidine,DPG,"N-1,3 dimethyl butyl N' phenyl paraphenylene diamine",6PPD,insoluble,CV,Aromatic Oil,other,,"3,3-bis(triethoxysilylpropyl)tetrasulfide on a carbon black carrier (50%--50% by weight) commercially obtained from Degussa under the commercial designation X50S",TESPT,SSBR,23.5,45.0,Duradene 715,,,SMR20,,N299,,,,Zeosil 1165 MP,,,internal,,,,,,,,2.6,13.1,16.3,,0.223,0.11,,,160.0,,,2.0,160.0,95.0,,,,False
US5773504A,2,30.0,70.0,0.0,0.0,0.0,0.0,0.0,0.0,0.0,24.0,56.0,9.0,26.2,0.0,2.0,1.5,1.4,1.7,2.0,2.5,3.0,3.7,N-cyclohexyl-benzothiazole-2-sulfenamide,CBS,Diphenylguanidine,DPG,"N-1,3 dimethyl butyl N' phenyl paraphenylene diamine",6PPD,insoluble,CV,Aromatic Oil,other,,"3,3-bis(triethoxysilylpropyl)tetrasulfide on a carbon black carrier (50%--50% by weight) commercially obtained from Degussa under the commercial designation X50S",TESPT,SSBR,23.5,45.0,Duradene 715,,,SMR20,,N299,,,,Zeosil 1165 MP,,,internal,,,,,,,,2.5,12.4,14.0,,0.256,0.11,,,170.0,,,3.0,170.0,95.0,,,,False
US5773504A,Control 5,50.0,50.0,0.0,0.0,0.0,0.0,0.0,0.0,0.0,30.0,30.0,5.5,10.0,0.0,3.37,1.5,1.3,1.35,0.23,3.5,2.0,1.58,N-cyclohexyl-benzothiazole-2-sulfenamide,CBS,Tetramethyl thiuram disulfide,TMTD,"N-1,3 dimethyl butyl N' phenyl paraphenylene diamine",6PPD,insoluble,CV,Paraffinic Oil,paraffinic,,"3,3-bis(triethoxysilylpropyl)tetrasulfide on a carbon black carrier (50%--50% by weight) commercially obtained from Degussa under the commercially designation X50S",TESPT,SSBR,23.5,45.0,Duradene 715,,,SMR20,,N299,,,,Hisil 210 MP,,,internal,,,,,,,,2.5,12.7,17.8,,0.16,0.084,,,160.0,,,2.0,160.0,95.0,,,,False
US5773504A,6,50.0,50.0,0.0,0.0,0.0,0.0,0.0,0.0,0.0,30.0,30.0,5.5,10.0,0.0,3.37,1.5,1.3,1.35,0.23,3.5,2.0,1.58,N-cyclohexyl-benzothiazole-2-sulfenamide,CBS,Tetramethyl thiuram disulfide,TMTD,"N-1,3 dimethyl butyl N' phenyl paraphenylene diamine",6PPD,insoluble,CV,Paraffinic Oil,paraffinic,,"3,3-bis(triethoxysilylpropyl)tetrasulfide on a carbon black carrier (50%--50% by weight) commercially obtained from Degussa under the commercially designation X50S",TESPT,SSBR,23.5,45.0,Duradene 715,,,SMR20,,N299,,,,Hisil 210 MP,,,internal,,,,,,,,2.4,11.8,18.4,,0.177,0.09,,,170.0,,,3.0,170.0,95.0,,,,False
US5773504A,7,50.0,50.0,0.0,0.0,0.0,0.0,0.0,0.0,0.0,30.0,30.0,5.5,10.0,0.0,3.37,1.5,1.3,1.35,0.23,3.5,2.0,1.58,N-cyclohexyl-benzothiazole-2-sulfenamide,CBS,Tetramethyl thiuram disulfide,TMTD,"N-1,3 dimethyl butyl N' phenyl paraphenylene diamine",6PPD,insoluble,CV,Paraffinic Oil,paraffinic,,"3,3-bis(triethoxysilylpropyl)tetrasulfide on a carbon black carrier (50%--50% by weight) commercially obtained from Degussa under the commercially designation X50S",TESPT,SSBR,23.5,45.0,Duradene 715,,,SMR20,,N299,,,,Hisil 210 MP,,,internal,,,,,,,,2.5,12.0,17.6,,0.155,0.085,,,170.0,,,3.0,170.0,95.0,,,,False
US5773504A,Control 8,50.0,50.0,0.0,0.0,0.0,0.0,0.0,0.0,0.0,30.0,30.0,5.5,10.0,0.0,3.37,1.5,1.3,1.35,0.23,3.5,2.0,1.58,N-cyclohexyl-benzothiazole-2-sulfenamide,CBS,Tetramethyl thiuram disulfide,TMTD,"N-1,3 dimethyl butyl N' phenyl paraphenylene diamine",6PPD,insoluble,CV,Paraffinic Oil,paraffinic,,"3,3-bis(triethoxysilylpropyl)tetrasulfide on a carbon black carrier (50%--50% by weight) commercially obtained from Degussa under the commercially designation X50S",TESPT,SSBR,23.5,45.0,Duradene 715,,,SMR20,,N351,,,,Hisil 210 MP,,,internal,,,,,,,,2.4,13.0,16.4,,0.148,0.071,,,160.0,,,2.0,160.0,95.0,,,,False
US5773504A,9,50.0,50.0,0.0,0.0,0.0,0.0,0.0,0.0,0.0,30.0,30.0,5.5,10.0,0.0,3.37,1.5,1.3,1.35,0.23,3.5,2.0,1.58,N-cyclohexyl-benzothiazole-2-sulfenamide,CBS,Tetramethyl thiuram disulfide,TMTD,"N-1,3 dimethyl butyl N' phenyl paraphenylene diamine",6PPD,insoluble,CV,Paraffinic Oil,paraffinic,,"3,3-bis(triethoxysilylpropyl)tetrasulfide on a carbon black carrier (50%--50% by weight) commercially obtained from Degussa under the commercially designation X50S",TESPT,SSBR,23.5,45.0,Duradene 715,,,SMR20,,N351,,,,Hisil 210 MP,,,internal,,,,,,,,2.1,11.5,17.9,,0.153,0.085,,,170.0,,,3.0,170.0,95.0,,,,False
US5773504A,10,50.0,50.0,0.0,0.0,0.0,0.0,0.0,0.0,0.0,30.0,30.0,5.5,10.0,0.0,3.37,1.5,1.3,1.35,0.23,3.5,2.0,1.58,N-cyclohexyl-benzothiazole-2-sulfenamide,CBS,Tetramethyl thiuram disulfide,TMTD,"N-1,3 dimethyl butyl N' phenyl paraphenylene diamine",6PPD,insoluble,CV,Paraffinic Oil,paraffinic,,"3,3-bis(triethoxysilylpropyl)tetrasulfide on a carbon black carrier (50%--50% by weight) commercially obtained from Degussa under the commercially designation X50S",TESPT,SSBR,23.5,45.0,Duradene 715,,,SMR20,,N351,,,,Hisil 210 MP,,,internal,,,,,,,,2.3,11.8,17.5,,0.133,0.079,,,170.0,,,3.0,170.0,95.0,,,,False
US5948835A,Example 4 (Table 5),0.0,100.0,0.0,0.0,0.0,0.0,0.0,0.0,0.0,50.0,0.0,3.0,0.0,0.0,1.0,0.0,1.75,1.25,0.2,3.0,2.0,1.45,Durax,CBS,Captax,MBT,Flexzone 7P,6PPD,insoluble,CV,,,False,Si-69,TESPT,SSBR,,,Duradene 715,,,,,N234,,,,,,,Banbury,,,,,,,,,,,,,,,,,145.0,,2.0,,,,,,False
US5981639A,Example 1,0.0,100.0,0.0,0.0,0.0,0.0,0.0,0.0,0.0,0.0,0.0,0.0,0.0,0.0,0.0,0.0,0.0,0.0,0.0,0.0,0.0,0.0,,,,,,,,,,,False,,,,,,,,,,90.0,,,,,,,,,91.0,,,,,,,,,,,,,,,,,,,,,,,,False
US5981639A,Comparative Example 2,0.0,100.0,0.0,0.0,0.0,0.0,0.0,0.0,0.0,0.0,0.0,0.0,0.0,0.0,0.0,0.0,0.0,0.0,0.0,0.0,0.0,0.0,,,,,,,,,,,False,,,SSBR,,,,,,,90.0,,,,,,,,,81.0,,,,,,,,,,,,,,,,,,,,,,,,False
US5981639A,Comparative Example 3,0.0,100.0,0.0,0.0,0.0,0.0,0.0,0.0,0.0,0.0,0.0,0.0,0.0,0.0,0.0,0.0,0.0,0.0,0.0,0.0,0.0,0.0,,,,,,,,,,,False,,,SSBR,,,,,,,90.0,,,,,,,,,28.0,,,,,,,,,,,,,,,,,,,,,,,,False
US5981639A,Example 4,30.0,0.0,70.0,0.0,0.0,0.0,0.0,0.0,0.0,0.0,0.0,0.0,0.0,0.0,0.0,0.0,0.0,0.0,0.0,0.0,0.0,0.0,,,,,,,,,,,False,,,,,,,,,,90.0,,,,,,,,,100.0,,,,,,,,,,,,,,,,,,,,,,,,True
US5981639A,Comparative Example 5,30.0,0.0,70.0,0.0,0.0,0.0,0.0,0.0,0.0,0.0,0.0,0.0,0.0,0.0,0.0,0.0,0.0,0.0,0.0,0.0,0.0,0.0,,,,,,,,,,,False,,,,,,,,,,90.0,,,,,,,,,122.0,,,,,,,,,,,,,,,,,,,,,,,,True
US5994448A,Example 1,20.0,0.0,80.0,0.0,0.0,0.0,0.0,0.0,0.0,47.0,0.0,0.0,5.0,0.0,2.75,2.8,1.4,1.7,0.0,3.5,1.5,1.7,accelerators,other,,,antioxidant,other,soluble,SEV,processing oil,,False,,,,,,,,,SMR20,76.0,Carbon Black,,,,,,,,76.0,,,,7.25,,63.2,2.35,9.42,11.71,387.0,0.138,,147.0,,,150.0,18.0,2.0,,,,,,True
US5994448A,Example 2,20.0,0.0,80.0,0.0,0.0,0.0,0.0,0.0,0.0,47.0,0.0,0.0,5.0,0.0,2.75,2.8,1.4,1.7,0.0,3.5,1.5,1.7,accelerators,other,,,antioxidant,other,soluble,SEV,processing oil,,False,,,,,,,,,SMR20,45.0,Carbon Black,,,,,,,,45.0,,,,7.75,,61.1,2.24,10.34,13.96,411.0,0.153,,140.0,,,150.0,18.0,2.0,,,,,,True
US5994448A,Example 3,20.0,0.0,80.0,0.0,0.0,0.0,0.0,0.0,0.0,47.0,0.0,0.0,5.0,0.0,2.75,2.8,1.4,1.7,0.0,3.5,1.5,1.7,accelerators,other,,,antioxidant,other,soluble,SEV,processing oil,,False,,,,,,,,,SMR20,83.0,Carbon Black,,,,,,,,83.0,,,,7.75,,63.1,2.1,8.59,13.58,460.0,0.143,,149.0,,,150.0,18.0,2.0,,,,,,True
US5994448A,Example 4,10.0,20.0,70.0,0.0,0.0,0.0,0.0,0.0,0.0,0.0,76.0,12.0,0.0,0.0,2.75,2.8,1.4,1.7,0.0,3.5,1.5,1.7,accelerators,other,,,antioxidant,other,soluble,SEV,processing oil,,False,Si69,TESPT,ESBR,,,,,PBD,SMR20,,,,,,Silica,,,,,,,,13.0,,62.3,2.38,13.41,16.72,386.0,0.202,,129.0,,,150.0,18.0,2.0,,,,,,True
US6015850A,Example 1,30.0,70.0,0.0,0.0,0.0,0.0,0.0,0.0,0.0,0.0,60.0,0.0,10.0,0.0,1.0,0.0,1.8,1.0,1.0,3.0,2.0,2.0,Nocceler CZ,CBS,Nocceler D,DPG,Nocrac 6C,6PPD,soluble,CV,Aromatic oil,TDAE,False,,,SSBR,23.5,19.0,Nipol SBR1502,,,SMRCV,50.0,,,,,Ultrasil VN3G,175.0,,Banbury,,,,,,,,,,25.5,510.0,,,,63.0,170.0,160.0,25.0,3.0,170.0,50.0,,silica_without_silane,,False
US6015850A,Example 2,30.0,70.0,0.0,0.0,0.0,0.0,0.0,0.0,0.0,0.0,60.0,0.0,10.0,0.0,1.0,0.0,1.8,1.0,1.0,3.0,2.0,2.0,Nocceler CZ,CBS,Nocceler D,DPG,Nocrac 6C,6PPD,soluble,CV,Aromatic oil,TDAE,False,,,SSBR,23.5,19.0,Nipol SBR1502,,,SMRCV,50.0,,,,,Ultrasil VN3G,175.0,,Banbury,,,,,,,,,,24.0,460.0,,,,61.0,170.0,160.0,25.0,3.0,170.0,50.0,,silica_without_silane,,False
US6015850A,Example 3,30.0,70.0,0.0,0.0,0.0,0.0,0.0,0.0,0.0,0.0,60.0,0.0,10.0,0.0,1.0,0.0,1.8,1.0,1.0,3.0,2.0,2.0,Nocceler CZ,CBS,Nocceler D,DPG,Nocrac 6C,6PPD,soluble,CV,Aromatic oil,TDAE,False,,,SSBR,23.5,19.0,Nipol SBR1502,,,SMRCV,50.0,,,,,Ultrasil VN3G,175.0,,Banbury,,,,,,,,,,23.3,450.0,,,,62.0,170.0,160.0,25.0,3.0,170.0,50.0,,silica_without_silane,,False
US6015850A,Comparative Example 1,30.0,70.0,0.0,0.0,0.0,0.0,0.0,0.0,0.0,0.0,60.0,0.0,10.0,0.0,1.0,0.0,1.8,1.0,1.0,3.0,2.0,2.0,Nocceler CZ,CBS,Nocceler D,DPG,Nocrac 6C,6PPD,soluble,CV,Aromatic oil,TDAE,False,,,SSBR,23.5,19.0,Nipol SBR1502,,,SMRCV,50.0,,,,,Ultrasil VN3G,175.0,,Banbury,,,,,,,,,,19.0,460.0,,,,54.0,170.0,160.0,25.0,3.0,170.0,50.0,,silica_without_silane,,False
US6015850A,Comparative Example 2,30.0,70.0,0.0,0.0,0.0,0.0,0.0,0.0,0.0,0.0,60.0,1.0,10.0,0.0,1.0,0.0,1.8,1.0,1.0,3.0,2.0,2.0,Nocceler CZ,CBS,Nocceler D,DPG,Nocrac 6C,6PPD,soluble,CV,Aromatic oil,TDAE,False,Si69,TESPT,SSBR,23.5,19.0,Nipol SBR1502,,,SMRCV,50.0,,,,,Ultrasil VN3G,175.0,,Banbury,,,,,,,,,,20.0,400.0,,,,60.0,170.0,160.0,25.0,3.0,170.0,50.0,,,,False
US6015850A,Comparative Example 3,30.0,70.0,0.0,0.0,0.0,0.0,0.0,0.0,0.0,0.0,60.0,0.0,10.0,0.0,1.0,0.0,1.8,1.0,1.0,3.0,2.0,2.0,Nocceler CZ,CBS,Nocceler D,DPG,Nocrac 6C,6PPD,soluble,CV,Aromatic oil,TDAE,False,,,SSBR,23.5,19.0,Nipol SBR1502,,,SMRCV,50.0,,,,,Ultrasil VN3G,175.0,,Banbury,,,,,,,,,,17.0,480.0,,,,55.0,170.0,160.0,25.0,3.0,170.0,50.0,,silica_without_silane,,False
US6015850A,Example 4,0.0,100.0,0.0,0.0,0.0,0.0,0.0,0.0,0.0,0.0,60.0,1.0,10.0,0.0,1.0,0.0,1.8,1.0,1.0,3.0,2.0,2.0,Nocceler CZ,CBS,Nocceler D,DPG,Nocrac 6C,6PPD,soluble,CV,Aromatic oil,TDAE,False,Si69,TESPT,SSBR,21.0,,Nipol NS116,,,,46.0,,,,,Ultrasil VN3G,175.0,,Banbury,,,,,,,,,,17.3,350.0,,,,62.0,170.0,160.0,25.0,3.0,170.0,50.0,,,,False
US6015850A,Example 5,0.0,100.0,0.0,0.0,0.0,0.0,0.0,0.0,0.0,0.0,60.0,1.0,10.0,0.0,1.0,0.0,1.8,1.0,1.0,3.0,2.0,2.0,Nocceler CZ,CBS,Nocceler D,DPG,Nocrac 6C,6PPD,soluble,CV,Aromatic oil,TDAE,False,Si69,TESPT,SSBR,21.0,,Nipol NS116,,,,46.0,,,,,Ultrasil VN3G,175.0,,Banbury,,,,,,,,,,19.0,400.0,,,,63.0,170.0,160.0,25.0,3.0,170.0,50.0,,,,False
US6015850A,Example 6,0.0,100.0,0.0,0.0,0.0,0.0,0.0,0.0,0.0,0.0,60.0,1.0,10.0,0.0,1.0,0.0,1.8,1.0,1.0,3.0,2.0,2.0,Nocceler CZ,CBS,Nocceler D,DPG,Nocrac 6C,6PPD,soluble,CV,Aromatic oil,TDAE,False,Si69,TESPT,SSBR,21.0,,Nipol NS116,,,,46.0,,,,,Ultrasil VN3G,175.0,,Banbury,,,,,,,,,,18.0,450.0,,,,62.0,170.0,160.0,25.0,3.0,170.0,50.0,,,,False
US6015850A,Example 7,30.0,70.0,0.0,0.0,0.0,0.0,0.0,0.0,0.0,0.0,60.0,1.0,10.0,0.0,1.0,0.0,1.8,1.0,1.0,3.0,2.0,2.0,Nocceler CZ,CBS,Nocceler D,DPG,Nocrac 6C,6PPD,soluble,CV,Aromatic oil,TDAE,False,Si69,TESPT,SSBR,21.0,19.0,Nipol NS116,,,SMRCV,46.0,,,,,Ultrasil VN3G,175.0,,Banbury,,,,,,,,,,23.0,450.0,,,,65.0,170.0,160.0,25.0,3.0,170.0,50.0,,,,False
US6015850A,Example 8,20.0,50.0,30.0,0.0,0.0,0.0,0.0,0.0,0.0,0.0,60.0,1.0,10.0,0.0,1.0,0.0,1.8,1.0,1.0,3.0,2.0,2.0,Nocceler CZ,CBS,Nocceler D,DPG,Nocrac 6C,6PPD,soluble,CV,Aromatic oil,TDAE,False,Si69,TESPT,SSBR,21.0,,Nipol NS116,96.0,Nipol BR 1220,SMRCV,46.0,,,,,Ultrasil VN3G,175.0,,Banbury,,,,,,,,,,21.0,510.0,,,,66.0,170.0,160.0,25.0,3.0,170.0,50.0,,,,False
US6015850A,Comparative Example 4,0.0,100.0,0.0,0.0,0.0,0.0,0.0,0.0,0.0,0.0,60.0,1.0,10.0,0.0,1.0,0.0,1.8,1.0,1.0,3.0,2.0,2.0,Nocceler CZ,CBS,Nocceler D,DPG,Nocrac 6C,6PPD,soluble,CV,Aromatic oil,TDAE,False,Si69,TESPT,SSBR,21.0,,Nipol NS116,,,,46.0,,,,,Ultrasil VN3G,175.0,,Banbury,,,,,,,,,,12.0,340.0,,,,54.0,170.0,160.0,25.0,3.0,170.0,50.0,,,,False
US6015850A,Comparative Example 5,100.0,0.0,0.0,0.0,0.0,0.0,0.0,0.0,0.0,0.0,60.0,1.0,10.0,0.0,1.0,0.0,1.8,1.0,1.0,3.0,2.0,2.0,Nocceler CZ,CBS,Nocceler D,DPG,Nocrac 6C,6PPD,soluble,CV,Aromatic oil,TDAE,False,Si69,TESPT,,,,,,,SMRCV,60.0,,,,,Ultrasil VN3G,175.0,,Banbury,,,,,,,,,,24.0,620.0,,,,59.0,170.0,160.0,25.0,3.0,170.0,50.0,,,,False
US6017988A,Example 4,49.0,45.0,0.0,0.0,0.0,0.0,0.0,0.0,0.0,38.0,12.0,2.25,3.0,0.0,0.66,7.0,1.5,1.12,0.14,3.0,2.0,1.2600000000000002,N-tert-butyl-2-benzothiazole,TBBS,tetramethylthiuram disulfide,TMTD,diaryl-p-phenylenediamine,6PPD,insoluble,CV,naphthenic/paraffinic process oil,naphthenic,False,,,,,,,,Budene 1209,SMR20,,N299,,,,HiSil 210,,,internal,,,,,9.75,,61.6,2.35,11.09,19.27,489.0,0.13,,96.0,,,150.0,18.0,3.0,160.0,120.0,,elastomer_sum=94.0,,False
US6022922A,Sample Z,50.0,50.0,0.0,0.0,0.0,0.0,0.0,0.0,0.0,60.0,10.0,0.0,0.0,0.0,0.0,0.0,1.5,1.0,0.0,0.0,0.0,1.0,Sulfenamide type accelerator,CBS,Guanidine type accelerator,DPG,alkylaryl paraphenylene diamine type,6PPD,insoluble,CV,rubber processing oil,naphthenic,False,"bis-3-triethoxysilylpropyl tetrasulfide (50% active) commercially available as X50S from Degussa as a 50/50 blend of the tetrasulfide with N330 carbon black (thus, considered 50% active)",TESPT,SSBR,,,,,Budene,SMR20,,,,,,Z1165MP,165.0,,Banbury,,,,,15.0,,66.0,2.0,9.2,16.2,500.0,,0.25,,,,,,,,,,silica_without_silane,,False
US6025415A,Example 7a,0.0,100.0,0.0,0.0,0.0,0.0,0.0,0.0,0.0,0.0,100.0,0.0,0.0,0.0,0.5,0.0,0.0,0.0,0.0,0.0,0.0,0.0,,,,,Vulkanox BKF,TMQ,,CV,,,False,,,SSBR,20.0,40.0,Buna VSL 4020-0,,Buna CB 24,,,Corax 339,,,,Vulkasil S,180.0,,internal,,,,,,,,2.0,8.0,18.0,515.0,,,,,70.0,160.0,35.0,1.0,70.0,,,silica_without_silane,,False
US6025415A,Example 7b (Comparative Example),0.0,100.0,0.0,0.0,0.0,0.0,0.0,0.0,0.0,0.0,100.0,0.0,0.0,0.0,0.5,0.0,0.0,0.0,0.0,0.0,0.0,0.0,,,,,Vulkanox BKF,TMQ,,CV,,,False,,,SSBR,20.0,40.0,Buna VSL 4020-0,,Buna CB 24,,,Corax 339,,,,Vulkasil S,180.0,,internal,,,,,,,,2.0,7.0,18.7,595.0,,,,,,160.0,35.0,,,,,silica_without_silane,,False
US6025415A,Example 8a,0.0,100.0,0.0,0.0,0.0,0.0,0.0,0.0,0.0,0.0,100.0,0.0,0.0,0.0,0.5,0.0,0.0,0.0,0.0,0.0,0.0,0.0,,,,,Vulkanox BKF,TMQ,,CV,,,False,,,SSBR,20.0,40.0,Buna VSL 4020-0,,,,,,,,,Vulkasil S,180.0,,internal,,,,,,,,,,,,,,,,70.0,,,1.0,70.0,,,silica_without_silane,,False
US6025415A,Example 8b,0.0,100.0,0.0,0.0,0.0,0.0,0.0,0.0,0.0,0.0,100.0,0.0,0.0,0.0,0.5,0.0,0.0,0.0,0.0,0.0,0.0,0.0,,,,,Vulkanox BKF,TMQ,,CV,,,False,,,SSBR,20.0,40.0,Buna VSL 4020-0,,,,,,,,,Vulkasil S,180.0,,internal,,,,,,,,,,,,,,,,70.0,,,1.0,70.0,,,silica_without_silane,,False
US6025415A,Example 8c,0.0,100.0,0.0,0.0,0.0,0.0,0.0,0.0,0.0,0.0,100.0,0.0,0.0,0.0,0.5,0.0,0.0,0.0,0.0,0.0,0.0,0.0,,,,,Vulkanox BKF,TMQ,,CV,,,False,,,SSBR,20.0,40.0,Buna VSL 4020-0,,,,,,,,,Vulkasil S,180.0,,internal,,,,,,,,,,,,,,,,70.0,,,1.0,70.0,,,silica_without_silane,,False
US6025415A,Example 8d,0.0,100.0,0.0,0.0,0.0,0.0,0.0,0.0,0.0,0.0,100.0,0.0,0.0,0.0,0.5,0.0,0.0,0.0,0.0,0.0,0.0,0.0,,,,,Vulkanox BKF,TMQ,,CV,,,False,,,SSBR,20.0,40.0,Buna VSL 4020-0,,,,,,,,,Vulkasil S,180.0,,internal,,,,,,,,,,,,,,,,70.0,,,1.0,70.0,,,silica_without_silane,,False
US6025415A,Comparison A,0.0,100.0,0.0,0.0,0.0,0.0,0.0,0.0,0.0,0.0,100.0,0.0,0.0,0.0,0.5,0.0,0.0,0.0,0.0,0.0,0.0,0.0,Vulkacit CZ,CBS,Vulkacit D,DPG,Vulkanox 4020,6PPD,insoluble,CV,Renopal 450,MES,False,Si 69,TESPT,SSBR,20.0,40.0,Buna VSL 4020-0,,Buna CB 24,,,Corax 339,,,,Vulkasil S,180.0,,internal,,,,,,,,,,,,,,,,,,,,,,,silica_without_silane,,False
US6025415A,Example 8e,0.0,100.0,0.0,0.0,0.0,0.0,0.0,0.0,0.0,0.0,100.0,0.0,37.5,0.0,0.5,0.0,0.0,0.0,0.0,0.0,0.0,0.0,,,,,Vulkanox BKF,TMQ,,CV,Renopal 450,MES,False,,,SSBR,20.0,40.0,Buna VSL 4020-0,,,,,,,,,Vulkasil S,180.0,,internal,,,,,,,,,,,,,,,,70.0,,,1.0,70.0,,,silica_without_silane,,False
US6025415A,Example 8f,0.0,100.0,0.0,0.0,0.0,0.0,0.0,0.0,0.0,0.0,80.0,0.0,37.5,0.0,0.5,0.0,0.0,0.0,0.0,0.0,0.0,0.0,,,,,Vulkanox BKF,TMQ,,CV,,,True,,,SSBR,25.0,50.0,Buna VSL 5025-1,,,,,,,,,Vulkasil S,180.0,,internal,178.0,,,,,,,,,,,,,,,70.0,,,1.0,70.0,,,silica_without_silane,,False
US6025415A,A,0.0,75.0,25.0,0.0,0.0,0.0,0.0,0.0,0.0,6.5,80.0,6.5,32.5,0.0,1.375,1.5,1.5,1.5,2.0,2.5,1.0,3.5,Vulkacit CZ,CBS,Vulkacit D,DPG,Vulkanox 4020,6PPD,insoluble,CV,Renopal 450,MES,False,Si 69,TESPT,SSBR,20.0,40.0,Buna VSL 4020-0,,Buna CB 24,,,Corax 339,,,,Vulkasil S,180.0,,internal,49.0,,,,,,,2.0,8.0,18.0,515.0,,,,,130.0,160.0,35.0,2.0,130.0,50.0,,,,False
US6025415A,B,0.0,75.0,25.0,0.0,0.0,0.0,0.0,0.0,0.0,6.5,80.0,6.5,32.5,0.0,1.375,1.5,1.5,1.5,2.0,2.5,1.0,3.5,Vulkacit CZ,CBS,Vulkacit D,DPG,Vulkanox 4020,6PPD,insoluble,CV,Renopal 450,MES,False,Si 69,TESPT,SSBR,20.0,40.0,Buna VSL 4020-0,,Buna CB 24,,,Corax 339,,,,Vulkasil S,180.0,,internal,48.0,,,,,,,2.0,7.0,18.7,595.0,,,,,130.0,160.0,35.0,2.0,130.0,50.0,,,,False
US5902856A,Example 1,0.0,100.0,0.0,0.0,0.0,0.0,0.0,0.0,0.0,50.0,0.0,0.0,5.0,0.0,0.0,0.0,1.75,1.0,0.0,3.0,1.5,1.0,N-Cyclohexyl-2-benzothiazolesulfenamide,CBS,,,,,insoluble,,Aromatic oil,other,,,,SSBR,21.0,65.0,,,,,,N339,,,,,,,Banbury,,,,,,,,,,,,,,,,,160.0,25.0,,,,,,,False
US5902856A,Comparative example (using terminal-modified polymer A at 20 phr with high-molecular polymer H at 80 phr),0.0,100.0,0.0,0.0,0.0,0.0,0.0,0.0,0.0,50.0,0.0,0.0,5.0,0.0,0.0,0.0,1.75,1.0,0.0,3.0,1.5,1.0,N-Cyclohexyl-2-benzothiazolesulfenamide,CBS,,,,,,,Aromatic oil,other,,,,SSBR,21.0,63.0,,,,,,N339,,,,,,,Banbury,,,,,,,,,,,,,,,,,160.0,25.0,,,,,,,False
US5902856A,Comparative example (using terminal-modified polymer G at 20 phr with high-molecular polymer H at 80 phr),0.0,100.0,0.0,0.0,0.0,0.0,0.0,0.0,0.0,50.0,0.0,0.0,5.0,0.0,0.0,0.0,1.75,1.0,0.0,3.0,1.5,1.0,N-Cyclohexyl-2-benzothiazolesulfenamide,CBS,,,,,,,Aromatic oil,other,,,,SSBR,21.0,64.0,,,,,,N339,,,,,,,Banbury,,,,,,,,,,,,,,,,,160.0,25.0,,,,,,,False
US5902856A,Comparative example (using high-molecular polymer H alone at 100 phr),0.0,100.0,0.0,0.0,0.0,0.0,0.0,0.0,0.0,50.0,0.0,0.0,5.0,0.0,0.0,0.0,1.75,1.0,0.0,3.0,1.5,1.0,N-Cyclohexyl-2-benzothiazolesulfenamide,CBS,,,,,,,Aromatic oil,other,,,,SSBR,21.0,65.0,,,,,,N339,,,,,,,Banbury,,,,,,,,,,,,,,,,,160.0,25.0,,,,,,,False
US5902856A,Comparative example (using high-molecular polymer I alone at 100 phr),0.0,100.0,0.0,0.0,0.0,0.0,0.0,0.0,0.0,50.0,0.0,0.0,5.0,0.0,0.0,0.0,1.75,1.0,0.0,3.0,1.5,1.0,N-Cyclohexyl-2-benzothiazolesulfenamide,CBS,,,,,,,Aromatic oil,other,,,,SSBR,22.0,66.0,,,,,,N339,,,,,,,Banbury,,,,,,,,,,,,,,,,,160.0,25.0,,,,,,,False
US5902856A,Comparative example (using high-molecular polymer J alone at 100 phr),0.0,100.0,0.0,0.0,0.0,0.0,0.0,0.0,0.0,50.0,0.0,0.0,5.0,0.0,0.0,0.0,1.75,1.0,0.0,3.0,1.5,1.0,N-Cyclohexyl-2-benzothiazolesulfenamide,CBS,,,,,,,Aromatic oil,other,,,,SSBR,21.0,64.0,,,,,,N339,,,,,,,Banbury,,,,,,,,,,,,,,,,,160.0,25.0,,,,,,,False
US5902856A,Comparative example (using branched and modified polymer K at 100 phr),0.0,100.0,0.0,0.0,0.0,0.0,0.0,0.0,0.0,50.0,0.0,0.0,5.0,0.0,0.0,0.0,1.75,1.0,0.0,3.0,1.5,1.0,N-Cyclohexyl-2-benzothiazolesulfenamide,CBS,,,,,,,Aromatic oil,other,,,,SSBR,21.0,64.0,,,,,,N339,,,,,,,Banbury,,,,,,,,,,,,,,,,,160.0,25.0,,,,,,,False
US5902856A,Example (Terminal-modified polymer L 20 phr / High-molecular polymer M 80 phr),0.0,100.0,0.0,0.0,0.0,0.0,0.0,0.0,0.0,50.0,0.0,0.0,5.0,0.0,0.0,0.0,1.75,1.0,0.0,3.0,1.5,1.0,N-Cyclohexyl-2-benzothiazolesulfenamide,CBS,,,,,,,Aromatic oil,other,,,,SSBR,15.0,28.0,,,,,,N339,,,,,,,Banbury,,,,,,,,,,,,,,,,,160.0,25.0,,,,,,,False
US5902856A,Comparative example (High-molecular polymer M alone 100 phr),0.0,100.0,0.0,0.0,0.0,0.0,0.0,0.0,0.0,50.0,0.0,0.0,5.0,0.0,0.0,0.0,1.75,1.0,0.0,3.0,1.5,1.0,N-Cyclohexyl-2-benzothiazolesulfenamide,CBS,,,,,,,Aromatic oil,other,,,,SSBR,15.0,29.0,,,,,,N339,,,,,,,Banbury,,,,,,,,,,,,,,,,,160.0,25.0,,,,,,,False
US5902856A,Example (Terminal-modified polymer N 20 phr / High-molecular polymer O 80 phr),0.0,100.0,0.0,0.0,0.0,0.0,0.0,0.0,0.0,50.0,0.0,0.0,5.0,0.0,0.0,0.0,1.75,1.0,0.0,3.0,1.5,1.0,N-Cyclohexyl-2-benzothiazolesulfenamide,CBS,,,,,,,Aromatic oil,other,,,,SSBR,23.0,24.0,,,,,,N339,,,,,,,Banbury,,,,,,,,,,,,,,,,,160.0,25.0,,,,,,,False
US5902856A,Comparative example (High-molecular polymer O alone 100 phr),0.0,100.0,0.0,0.0,0.0,0.0,0.0,0.0,0.0,50.0,0.0,0.0,5.0,0.0,0.0,0.0,1.75,1.0,0.0,3.0,1.5,1.0,N-Cyclohexyl-2-benzothiazolesulfenamide,CBS,,,,,,,Aromatic oil,other,,,,SSBR,23.0,35.0,,,,,,N339,,,,,,,Banbury,,,,,,,,,,,,,,,,,160.0,25.0,,,,,,,False
US5902856A,Example (Terminal-modified polymer P 10 phr / High-molecular polymer T 90 phr),0.0,100.0,0.0,0.0,0.0,0.0,0.0,0.0,0.0,50.0,0.0,0.0,5.0,0.0,0.0,0.0,1.75,1.0,0.0,3.0,1.5,1.0,N-Cyclohexyl-2-benzothiazolesulfenamide,CBS,,,,,,,Aromatic oil,other,,,,SSBR,45.0,52.0,,,,,,N339,,,,,,,Banbury,,,,,,,,,,,,,,,,,160.0,25.0,,,,,,,False
US5902856A,Example (Terminal-modified polymer Q 10 phr / High-molecular polymer T 90 phr),0.0,100.0,0.0,0.0,0.0,0.0,0.0,0.0,0.0,50.0,0.0,0.0,5.0,0.0,0.0,0.0,1.75,1.0,0.0,3.0,1.5,1.0,N-Cyclohexyl-2-benzothiazolesulfenamide,CBS,,,,,,,Aromatic oil,other,,,,SSBR,22.0,65.0,,,,,,N339,,,,,,,Banbury,,,,,,,,,,,,,,,,,160.0,25.0,,,,,,,False
US5902856A,Example (Terminal-modified polymer R 10 phr / High-molecular polymer T 90 phr),0.0,100.0,0.0,0.0,0.0,0.0,0.0,0.0,0.0,50.0,0.0,0.0,5.0,0.0,0.0,0.0,1.75,1.0,0.0,3.0,1.5,1.0,N-Cyclohexyl-2-benzothiazolesulfenamide,CBS,,,,,,,Aromatic oil,other,,,,SSBR,0.0,76.0,,,,,,N339,,,,,,,Banbury,,,,,,,,,,,,,,,,,160.0,25.0,,,,,,,False
US5902856A,Example (Terminal-modified polymer S 10 phr / High-molecular polymer T 90 phr),0.0,100.0,0.0,0.0,0.0,0.0,0.0,0.0,0.0,50.0,0.0,0.0,5.0,0.0,0.0,0.0,1.75,1.0,0.0,3.0,1.5,1.0,N-Cyclohexyl-2-benzothiazolesulfenamide,CBS,,,,,,,Aromatic oil,other,,,,SSBR,22.0,10.0,,,,,,N339,,,,,,,Banbury,,,,,,,,,,,,,,,,,160.0,25.0,,,,,,,False
US5902856A,Comparative example (High-molecular polymer T alone 100 phr),0.0,100.0,0.0,0.0,0.0,0.0,0.0,0.0,0.0,50.0,0.0,0.0,5.0,0.0,0.0,0.0,1.75,1.0,0.0,3.0,1.5,1.0,N-Cyclohexyl-2-benzothiazolesulfenamide,CBS,,,,,,,Aromatic oil,other,,,,SSBR,21.0,66.0,,,,,,N339,,,,,,,Banbury,,,,,,,,,,,,,,,,,160.0,25.0,,,,,,,False
US5902856A,Comparative example (High-molecular polymer H alone 100 phr),0.0,100.0,0.0,0.0,0.0,0.0,0.0,0.0,0.0,50.0,0.0,0.0,5.0,0.0,0.0,0.0,1.75,1.0,0.0,3.0,1.5,1.0,N-Cyclohexyl-2-benzothiazolesulfenamide,CBS,,,,,,,Aromatic oil,other,,,,SSBR,21.0,65.0,,,,,,N339,,,,,,,Banbury,,,,,,,,,,,,,,,,,160.0,25.0,,,,,,,False
US5902856A,Example (Terminal-modified polymer D 20 phr / High-molecular polymer H 80 phr),0.0,100.0,0.0,0.0,0.0,0.0,0.0,0.0,0.0,50.0,0.0,0.0,5.0,0.0,0.0,0.0,1.75,1.0,0.0,3.0,1.5,1.0,N-Cyclohexyl-2-benzothiazolesulfenamide,CBS,,,,,,,Aromatic oil,other,,,,SSBR,21.0,65.0,,,,,,N339,,,,,,,Banbury,,,,,,,,,,,,,,,,,160.0,25.0,,,,,,,False
US5902856A,Example (Terminal-modified polymer D 40 phr / High-molecular polymer H 60 phr),0.0,100.0,0.0,0.0,0.0,0.0,0.0,0.0,0.0,50.0,0.0,0.0,5.0,0.0,0.0,0.0,1.75,1.0,0.0,3.0,1.5,1.0,N-Cyclohexyl-2-benzothiazolesulfenamide,CBS,,,,,,,Aromatic oil,other,,,,SSBR,21.0,65.0,,,,,,N339,,,,,,,Banbury,,,,,,,,,,,,,,,,,160.0,25.0,,,,,,,False
US5902856A,Example (Terminal-modified polymer D 60 phr / High-molecular polymer H 40 phr),0.0,100.0,0.0,0.0,0.0,0.0,0.0,0.0,0.0,50.0,0.0,0.0,5.0,0.0,0.0,0.0,1.75,1.0,0.0,3.0,1.5,1.0,N-Cyclohexyl-2-benzothiazolesulfenamide,CBS,,,,,,,Aromatic oil,other,,,,SSBR,21.0,65.0,,,,,,N339,,,,,,,Banbury,,,,,,,,,,,,,,,,,160.0,25.0,,,,,,,False
US5902856A,Example (Terminal-modified polymer D 80 phr / High-molecular polymer H 20 phr),0.0,100.0,0.0,0.0,0.0,0.0,0.0,0.0,0.0,50.0,0.0,0.0,5.0,0.0,0.0,0.0,1.75,1.0,0.0,3.0,1.5,1.0,N-Cyclohexyl-2-benzothiazolesulfenamide,CBS,,,,,,,Aromatic oil,other,,,,SSBR,21.0,65.0,,,,,,N339,,,,,,,Banbury,,,,,,,,,,,,,,,,,160.0,25.0,,,,,,,False
US5902856A,Comparative example (Terminal-modified polymer D alone 100 phr),0.0,100.0,0.0,0.0,0.0,0.0,0.0,0.0,0.0,50.0,0.0,0.0,5.0,0.0,0.0,0.0,1.75,1.0,0.0,3.0,1.5,1.0,N-Cyclohexyl-2-benzothiazolesulfenamide,CBS,,,,,,,Aromatic oil,other,,,,SSBR,21.0,65.0,,,,,,N339,,,,,,,Banbury,,,,,,,,,,,,,,,,,160.0,25.0,,,,,,,False
US5902856A,Example (Terminal-modified polymer D 20 phr / High-molecular polymer H 80 phr with silica Z1165 MP),0.0,100.0,0.0,0.0,0.0,0.0,0.0,0.0,0.0,30.0,50.0,3.0,30.0,0.0,0.0,0.0,1.5,2.5,0.0,1.5,2.0,2.5,N-Cyclohexyl-2-benzothiazolesulfenamide,CBS,,,,,,,Aromatic oil,other,,Si69,TESPT,SSBR,21.0,65.0,,,,,,N339,,,,Z1165 MP,175.0,,Banbury,,,,,,,,,,,,,,,,120.0,160.0,30.0,3.0,,,,,,False
US5902856A,Example (Terminal-modified polymer D 20 phr / High-molecular polymer H 80 phr with silica Nipsil AQ),0.0,100.0,0.0,0.0,0.0,0.0,0.0,0.0,0.0,30.0,50.0,3.0,30.0,0.0,0.0,0.0,1.5,2.5,0.0,1.5,2.0,2.5,N-Cyclohexyl-2-benzothiazolesulfenamide,CBS,,,,,,,Aromatic oil,other,,Si69,TESPT,SSBR,21.0,65.0,,,,,,N339,,,,Nipsil AQ,200.0,,Banbury,,,,,,,,,,,,,,,,120.0,160.0,30.0,3.0,,,,,,False
US5902856A,Comparative example (High-molecular polymer H alone 100 phr with silica Nipsil AQ),0.0,100.0,0.0,0.0,0.0,0.0,0.0,0.0,0.0,30.0,50.0,3.0,30.0,0.0,0.0,0.0,1.5,2.5,0.0,1.5,2.0,2.5,N-Cyclohexyl-2-benzothiazolesulfenamide,CBS,,,,,,,Aromatic oil,other,,Si69,TESPT,SSBR,21.0,65.0,,,,,,N339,,,,Nipsil AQ,200.0,,Banbury,,,,,,,,,,,,,,,,120.0,160.0,30.0,3.0,,,,,,False
US5902856A,Example (Terminal-modified polymer D 16 phr / High-molecular polymer H 64 phr / Natural rubber 20 phr),20.0,80.0,0.0,0.0,0.0,0.0,0.0,0.0,0.0,50.0,0.0,0.0,5.0,0.0,0.0,0.0,1.75,1.0,0.0,3.0,1.5,1.0,N-Cyclohexyl-2-benzothiazolesulfenamide,CBS,,,,,,,Aromatic oil,other,,,,SSBR,21.0,65.0,,,,,,N339,,,,,,,Banbury,,,,,,,,,,,,,,,,,160.0,25.0,,,,,,,False
US5902856A,Example (Terminal-modified polymer D 12 phr / High-molecular polymer H 48 phr / Natural rubber 40 phr),40.0,60.0,0.0,0.0,0.0,0.0,0.0,0.0,0.0,50.0,0.0,0.0,5.0,0.0,0.0,0.0,1.75,1.0,0.0,3.0,1.5,1.0,N-Cyclohexyl-2-benzothiazolesulfenamide,CBS,,,,,,,Aromatic oil,other,,,,SSBR,21.0,65.0,,,,,,N339,,,,,,,Banbury,,,,,,,,,,,,,,,,,160.0,25.0,,,,,,,False
US5902856A,Comparative example (Branched and modified polymer K 60 phr / Natural rubber 40 phr),40.0,60.0,0.0,0.0,0.0,0.0,0.0,0.0,0.0,50.0,0.0,0.0,5.0,0.0,0.0,0.0,1.75,1.0,0.0,3.0,1.5,1.0,N-Cyclohexyl-2-benzothiazolesulfenamide,CBS,,,,,,,Aromatic oil,other,,,,SSBR,21.0,64.0,,,,,,N339,,,,,,,Banbury,,,,,,,,,,,,,,,,,160.0,25.0,,,,,,,False
