Repository: aimclub/CoScientist

# Supplementary material: CoScientist demo, AAAI-27 Demonstrations

## Contents
- `prompt.txt`: the prompt given to CoScientist and to the opencode baseline (the baseline got one extra line naming the local dataset path).
- `prompt_followup.txt`: the second user turn in the CoScientist session, asking for MCP servers from the two methods that ran.
- `coscientist_report.md`: the report CoScientist generated from its research graph (English, run `tyre-main-2`).
- `coscientist_run_summary.md`: time per agent, tool calls, tokens, cost, graph size, hypotheses and verdicts.
- `opencode_report.md`: the report written by the opencode baseline on the same prompt and model (GLM-5.3).

File: docs/aaai27-demo/supplementary/dataset/tires_2.csv (part 19 of 32)
CN102656023B,W3,0.0,50.0,50.0,0.0,0.0,0.0,0.0,0.0,0.0,0.0,0.0,0.0,0.0,0.0,0.0,0.0,0.0,0.0,0.0,0.0,0.0,0.0,n-cyclohexyl-2-benzothiazole sulfenamide (CBS),CBS,diphenylguanidine (DPG),DPG,,,soluble,SEV,,,False,X50-S,TESPT,SSBR,,,,93.0,,,,N330,,,,ZEOSIL 1165,,,Banbury,,,,,,,,,,,,,,,,,150.0,30.0,2.0,,,,,,False
CN102656023B,F1,0.0,50.0,50.0,0.0,0.0,0.0,0.0,0.0,0.0,0.0,0.0,0.0,0.0,0.0,0.0,0.0,0.0,0.0,0.0,0.0,0.0,0.0,n-cyclohexyl-2-benzothiazole sulfenamide (CBS),CBS,diphenylguanidine (DPG),DPG,,,soluble,SEV,,,False,X50-S,TESPT,SSBR,,,,93.0,,,,N330,,,,ZEOSIL 1165,,,Banbury,,,,,,,,,,,,,,,,,150.0,30.0,2.0,,,,,,False
CN102656023B,F2,0.0,50.0,50.0,0.0,0.0,0.0,0.0,0.0,0.0,0.0,0.0,0.0,0.0,0.0,0.0,0.0,0.0,0.0,0.0,0.0,0.0,0.0,n-cyclohexyl-2-benzothiazole sulfenamide (CBS),CBS,diphenylguanidine (DPG),DPG,,,soluble,SEV,,,False,X50-S,TESPT,SSBR,,,,93.0,,,,N330,,,,ZEOSIL 1165,,,Banbury,,,,,,,,,,,,,,,,,150.0,30.0,2.0,,,,,,False
CN102656023B,F3,0.0,50.0,50.0,0.0,0.0,0.0,0.0,0.0,0.0,0.0,0.0,0.0,0.0,0.0,0.0,0.0,0.0,0.0,0.0,0.0,0.0,0.0,n-cyclohexyl-2-benzothiazole sulfenamide (CBS),CBS,diphenylguanidine (DPG),DPG,,,soluble,SEV,,,False,X50-S,TESPT,SSBR,,,,93.0,,,,N330,,,,ZEOSIL 1165,,,Banbury,,,,,,,,,,,,,,,,,150.0,30.0,2.0,,,,,,False
US5902856A,Example (Terminal-modified polymer D 10 phr / High-molecular polymer H 40 phr / Emulsion SBR 50 phr),0.0,100.0,0.0,0.0,0.0,0.0,0.0,0.0,0.0,50.0,0.0,0.0,5.0,0.0,0.0,0.0,1.75,1.0,0.0,3.0,1.5,1.0,N-Cyclohexyl-2-benzothiazolesulfenamide,CBS,,,,,,,Aromatic oil,other,,,,SSBR,21.0,65.0,,,,,,N339,,,,,,,Banbury,,,,,,,,,,,,,,,,,160.0,25.0,,,,,,,False
US5902856A,Comparative example (Branched and modified polymer K 50 phr / Emulsion SBR 50 phr),0.0,100.0,0.0,0.0,0.0,0.0,0.0,0.0,0.0,50.0,0.0,0.0,5.0,0.0,0.0,0.0,1.75,1.0,0.0,3.0,1.5,1.0,N-Cyclohexyl-2-benzothiazolesulfenamide,CBS,,,,,,,Aromatic oil,other,,,,SSBR,21.0,64.0,,,,,,N339,,,,,,,Banbury,,,,,,,,,,,,,,,,,160.0,25.0,,,,,,,False
US5902856A,Example (Terminal-modified polymer D 9 phr / High-molecular polymer H 36 phr / Natural rubber 30 phr / Emulsion SBR 20 phr / High-cis polybutadiene 5 phr),30.0,65.0,5.0,0.0,0.0,0.0,0.0,0.0,0.0,50.0,0.0,0.0,5.0,0.0,0.0,0.0,1.75,1.0,0.0,3.0,1.5,1.0,N-Cyclohexyl-2-benzothiazolesulfenamide,CBS,,,,,,,Aromatic oil,other,,,,SSBR,21.0,65.0,,,,,,N339,,,,,,,Banbury,,,,,,,,,,,,,,,,,160.0,25.0,,,,,,,False
US5902856A,Comparative example (Branched and modified polymer K 45 phr / Natural rubber 30 phr / Emulsion SBR 20 phr / High-cis polybutadiene 5 phr),30.0,65.0,5.0,0.0,0.0,0.0,0.0,0.0,0.0,50.0,0.0,0.0,5.0,0.0,0.0,0.0,1.75,1.0,0.0,3.0,1.5,1.0,N-Cyclohexyl-2-benzothiazolesulfenamide,CBS,,,,,,,Aromatic oil,other,,,,SSBR,21.0,64.0,,,,,,N339,,,,,,,Banbury,,,,,,,,,,,,,,,,,160.0,25.0,,,,,,,False
US5902856A,Example (Terminal-modified polymer N 20 phr / High-molecular polymer U 80 phr),0.0,100.0,0.0,0.0,0.0,0.0,0.0,0.0,0.0,50.0,0.0,0.0,5.0,0.0,0.0,0.0,1.75,1.0,0.0,3.0,1.5,1.0,N-Cyclohexyl-2-benzothiazolesulfenamide,CBS,,,,,,,Aromatic oil,other,,,,SSBR,23.0,34.0,,,,,,N339,,,,,,,Banbury,,,,,,,,,,,,,,,,,160.0,25.0,,,,,,,False
US5902856A,Comparative example (High-molecular polymer U alone 100 phr),0.0,100.0,0.0,0.0,0.0,0.0,0.0,0.0,0.0,50.0,0.0,0.0,5.0,0.0,0.0,0.0,1.75,1.0,0.0,3.0,1.5,1.0,N-Cyclohexyl-2-benzothiazolesulfenamide,CBS,,,,,,,Aromatic oil,other,,,,SSBR,23.0,35.0,,,,,,N339,,,,,,,Banbury,,,,,,,,,,,,,,,,,160.0,25.0,,,,,,,False
US5834552A,Example I-1,30.0,70.0,0.0,0.0,0.0,0.0,0.0,0.0,0.0,70.0,0.0,0.0,35.0,0.0,2.0,1.0,2.1,0.5,0.5,3.0,2.0,1.0,N-cyclohexyl-2-benzothiazylsulfenamide,CBS,diphenylguanidine,DPG,"N-phenyl-N'-(1,3-dimethylbutyl)-p-phenylenediamine",6PPD,insoluble,CV,aromatic process oil,TDAE,False,,,SSBR,21.0,67.0,Nipole NS116,,,RSS3,,HAF,,,,,,,internal,,,,,,,,,,,,0.74,,,,165.0,160.0,20.0,2.0,165.0,,,,,True
US5834552A,Example I-2,30.0,70.0,0.0,0.0,0.0,0.0,0.0,0.0,0.0,70.0,0.0,0.0,35.0,0.0,2.0,1.0,2.1,0.5,0.5,3.0,2.0,1.0,N-cyclohexyl-2-benzothiazylsulfenamide,CBS,diphenylguanidine,DPG,"N-phenyl-N'-(1,3-dimethylbutyl)-p-phenylenediamine",6PPD,insoluble,CV,aromatic process oil,TDAE,False,,,SSBR,,,Nipole NS116,,,SMR20,,HAF,,,,,,,internal,,,,,,,,,,,,0.767,,,,165.0,160.0,20.0,2.0,165.0,,,,,False
US5834552A,Example I-3,0.0,70.0,30.0,0.0,0.0,0.0,0.0,0.0,0.0,70.0,0.0,0.0,35.0,0.0,2.0,1.0,2.1,0.5,0.5,3.0,2.0,1.0,N-cyclohexyl-2-benzothiazylsulfenamide,CBS,diphenylguanidine,DPG,"N-phenyl-N'-(1,3-dimethylbutyl)-p-phenylenediamine",6PPD,insoluble,CV,aromatic process oil,TDAE,False,,,SSBR,47.0,29.0,Solprene 303,98.0,Nipole BR1220,,,HAF,,,,,,,internal,,,,,,,,,,,,0.74,,,,165.0,160.0,20.0,2.0,165.0,,,,,False
US5834552A,Example I-4,0.0,70.0,30.0,0.0,0.0,0.0,0.0,0.0,0.0,70.0,0.0,0.0,35.0,0.0,2.0,1.0,2.1,0.5,0.5,3.0,2.0,1.0,N-cyclohexyl-2-benzothiazylsulfenamide,CBS,diphenylguanidine,DPG,"N-phenyl-N'-(1,3-dimethylbutyl)-p-phenylenediamine",6PPD,insoluble,CV,aromatic process oil,TDAE,False,,,SSBR,47.0,29.0,Solprene 303,98.0,Nipole BR1220,,,HAF,,,,,,,internal,,,,,,,,,,,,0.767,,,,165.0,160.0,20.0,2.0,165.0,,,,,False
US5834552A,Example I-5,0.0,100.0,0.0,0.0,0.0,0.0,0.0,0.0,0.0,70.0,0.0,0.0,35.0,0.0,2.0,1.0,2.1,0.5,0.5,3.0,2.0,1.0,N-cyclohexyl-2-benzothiazylsulfenamide,CBS,diphenylguanidine,DPG,"N-phenyl-N'-(1,3-dimethylbutyl)-p-phenylenediamine",6PPD,insoluble,CV,aromatic process oil,TDAE,False,,,SSBR,,,Nipole NS110,,,,,HAF,,,,,,,internal,,,,,,,,,,,,0.615,,,,165.0,160.0,20.0,2.0,165.0,,,,,False
US5834552A,Example I-6,0.0,100.0,0.0,0.0,0.0,0.0,0.0,0.0,0.0,70.0,0.0,0.0,35.0,0.0,2.0,1.0,2.1,0.5,0.5,3.0,2.0,1.0,N-cyclohexyl-2-benzothiazylsulfenamide,CBS,diphenylguanidine,DPG,"N-phenyl-N'-(1,3-dimethylbutyl)-p-phenylenediamine",6PPD,insoluble,CV,aromatic process oil,TDAE,False,,,SSBR,,,Nipole NS110,,,,,HAF,,,,,,,internal,,,,,,,,,,,,0.602,,,,165.0,160.0,20.0,2.0,165.0,,,,,False
US5834552A,Example I-7,0.0,60.0,40.0,0.0,0.0,0.0,0.0,0.0,0.0,70.0,0.0,0.0,35.0,0.0,2.0,1.0,2.1,0.5,0.5,3.0,2.0,1.0,N-cyclohexyl-2-benzothiazylsulfenamide,CBS,diphenylguanidine,DPG,"N-phenyl-N'-(1,3-dimethylbutyl)-p-phenylenediamine",6PPD,insoluble,CV,aromatic process oil,TDAE,False,,,,,,,,Nipole BR1240,,,HAF,,,,,,,internal,,,,,,,,,,,,0.352,,,,165.0,160.0,20.0,2.0,165.0,,,,,False
US5834552A,Example I-8,0.0,60.0,40.0,0.0,0.0,0.0,0.0,0.0,0.0,70.0,0.0,0.0,35.0,0.0,2.0,1.0,2.1,0.5,0.5,3.0,2.0,1.0,N-cyclohexyl-2-benzothiazylsulfenamide,CBS,diphenylguanidine,DPG,"N-phenyl-N'-(1,3-dimethylbutyl)-p-phenylenediamine",6PPD,insoluble,CV,aromatic process oil,TDAE,False,,,,,,,,Nipole BR1240,,,HAF,,,,,,,internal,,,,,,,,,,,,0.319,,,,165.0,160.0,20.0,2.0,165.0,,,,,False
US5834552A,Example I-9,0.0,82.5,13.1,0.0,0.0,0.0,0.0,0.0,0.0,70.0,0.0,0.0,12.5,0.0,2.0,1.0,2.1,0.5,0.5,3.0,2.0,1.0,N-cyclohexyl-2-benzothiazylsulfenamide,CBS,diphenylguanidine,DPG,"N-phenyl-N'-(1,3-dimethylbutyl)-p-phenylenediamine",6PPD,insoluble,CV,aromatic process oil,TDAE,False,,,ESBR,38.0,14.0,Nipole 9520,,Diene NF 35R,,,HAF,,,,,,,internal,,,,,,,,,,,,0.46,,,,165.0,160.0,20.0,2.0,165.0,,,elastomer_sum=95.6,,False
US5834552A,Example I-10,0.0,67.35,32.65,0.0,0.0,0.0,0.0,0.0,0.0,70.0,0.0,0.0,12.5,0.0,2.0,1.0,2.1,0.5,0.5,3.0,2.0,1.0,N-cyclohexyl-2-benzothiazylsulfenamide,CBS,diphenylguanidine,DPG,"N-phenyl-N'-(1,3-dimethylbutyl)-p-phenylenediamine",6PPD,insoluble,CV,aromatic process oil,TDAE,False,,,ESBR,38.0,14.0,Nipole 9520,,Diene NF 35R,,,HAF,,,,,,,internal,,,,,,,,,,,,0.452,,,,165.0,160.0,20.0,2.0,165.0,,,,,True
US5834552A,Example I-11,32.65,67.35,0.0,0.0,0.0,0.0,0.0,0.0,0.0,70.0,0.0,0.0,12.5,0.0,2.0,1.0,2.1,0.5,0.5,3.0,2.0,1.0,N-cyclohexyl-2-benzothiazylsulfenamide,CBS,diphenylguanidine,DPG,"N-phenyl-N'-(1,3-dimethylbutyl)-p-phenylenediamine",6PPD,insoluble,CV,aromatic process oil,TDAE,False,,,ESBR,38.0,14.0,Nipole 9520,,,SMR20,,HAF,,,,,,,internal,,,,,,,,,,,,0.61,,,,165.0,160.0,20.0,2.0,165.0,,,,,True
US5834552A,Example I-12,32.65,67.35,0.0,0.0,0.0,0.0,0.0,0.0,0.0,70.0,0.0,0.0,12.5,0.0,2.0,1.0,2.1,0.5,0.5,3.0,2.0,1.0,N-cyclohexyl-2-benzothiazylsulfenamide,CBS,diphenylguanidine,DPG,"N-phenyl-N'-(1,3-dimethylbutyl)-p-phenylenediamine",6PPD,insoluble,CV,aromatic process oil,TDAE,False,,,ESBR,38.0,14.0,Nipole 9520,,,SMR20,,HAF,,,,,,,internal,,,,,,,,,,,,0.607,,,,165.0,160.0,20.0,2.0,165.0,,,,,True
US5834552A,Example II-1,65.0,35.0,0.0,0.0,0.0,0.0,0.0,0.0,0.0,40.0,0.0,0.0,5.0,0.0,2.0,1.0,2.1,0.5,0.5,3.0,2.0,1.0,N-cyclohexyl-2-benzothiazylsulfenamide,CBS,diphenylguanidine,DPG,"N-phenyl-N'-(1,3-dimethylbutyl)-p-phenylenediamine",6PPD,insoluble,CV,aromatic process oil,TDAE,False,,,SSBR,,,Nipole NS116,,,SMR20,,HAF,,,,,,,internal,,,,,,,,,,25.3,,0.36,,,,165.0,160.0,20.0,2.0,165.0,,,,,False
US5834552A,Example II-2,65.0,35.0,0.0,0.0,0.0,0.0,0.0,0.0,0.0,40.0,0.0,0.0,5.0,0.0,2.0,1.0,2.1,0.5,0.5,3.0,2.0,1.0,N-cyclohexyl-2-benzothiazylsulfenamide,CBS,diphenylguanidine,DPG,"N-phenyl-N'-(1,3-dimethylbutyl)-p-phenylenediamine",6PPD,insoluble,CV,aromatic process oil,TDAE,False,,,SSBR,,,Nipole NS116,,,SMR20,,HAF,,,,,,,internal,,,,,,,,,,25.0,,0.354,,,,165.0,160.0,20.0,2.0,165.0,,,,,False
US5834552A,Example II-3,65.0,35.0,0.0,0.0,0.0,0.0,0.0,0.0,0.0,40.0,0.0,0.0,5.0,0.0,2.0,1.0,2.1,0.5,0.5,3.0,2.0,1.0,N-cyclohexyl-2-benzothiazylsulfenamide,CBS,diphenylguanidine,DPG,"N-phenyl-N'-(1,3-dimethylbutyl)-p-phenylenediamine",6PPD,insoluble,CV,aromatic process oil,TDAE,False,,,SSBR,,,Nipole NS116,,,SMR20,,HAF,,,,,,,internal,,,,,,,,,,22.5,,0.348,,,,165.0,160.0,20.0,2.0,165.0,,,,,False
US5834552A,Example II-4,65.0,35.0,0.0,0.0,0.0,0.0,0.0,0.0,0.0,40.0,0.0,0.0,5.0,0.0,2.0,1.0,2.1,0.5,0.5,3.0,2.0,1.0,N-cyclohexyl-2-benzothiazylsulfenamide,CBS,diphenylguanidine,DPG,"N-phenyl-N'-(1,3-dimethylbutyl)-p-phenylenediamine",6PPD,insoluble,CV,aromatic process oil,TDAE,False,,,SSBR,,,Nipole NS116,,,SMR20,,HAF,,,,,,,internal,,,,,,,,,,24.2,,0.357,,,,165.0,160.0,20.0,2.0,165.0,,,,,False
US5834552A,Example II-5,65.0,35.0,0.0,0.0,0.0,0.0,0.0,0.0,0.0,40.0,0.0,0.0,5.0,0.0,2.0,1.0,2.1,0.5,0.5,3.0,2.0,1.0,N-cyclohexyl-2-benzothiazylsulfenamide,CBS,diphenylguanidine,DPG,"N-phenyl-N'-(1,3-dimethylbutyl)-p-phenylenediamine",6PPD,insoluble,CV,aromatic process oil,TDAE,False,,,SSBR,,,Nipole NS116,,,SMR20,,HAF,,,,,,,internal,,,,,,,,,,23.7,,0.351,,,,110.0,160.0,20.0,2.0,110.0,,,,,False
US5834552A,Example II-6,0.0,50.0,50.0,0.0,0.0,0.0,0.0,0.0,0.0,50.0,0.0,0.0,5.0,0.0,1.0,1.0,1.8,0.0,0.0,3.0,1.0,0.0,N-cyclohexyl-2-benzothiazylsulfenamide,CBS,,,"N-phenyl-N'-(1,3-dimethylbutyl)-p-phenylenediamine",6PPD,insoluble,CV,aromatic process oil,TDAE,False,,,SSBR,18.0,9.0,Tufden 1000R,,Nipole BR1240,,,HAF,,,,,,,internal,,,,,,,,,,17.2,,0.319,,,,165.0,160.0,20.0,2.0,165.0,,,,,False
US5834552A,Example II-7,0.0,50.0,50.0,0.0,0.0,0.0,0.0,0.0,0.0,50.0,0.0,0.0,5.0,0.0,1.0,1.0,1.8,0.0,0.0,3.0,1.0,0.0,N-cyclohexyl-2-benzothiazylsulfenamide,CBS,,,"N-phenyl-N'-(1,3-dimethylbutyl)-p-phenylenediamine",6PPD,insoluble,CV,aromatic process oil,TDAE,False,,,SSBR,18.0,9.0,Tufden 1000R,,Nipole BR1240,,,HAF,,,,,,,internal,,,,,,,,,,17.4,,0.321,,,,165.0,160.0,20.0,2.0,165.0,,,,,False
US5834552A,Example II-8,70.0,30.0,0.0,0.0,0.0,0.0,0.0,0.0,0.0,40.0,0.0,0.0,5.0,0.0,2.0,1.0,2.1,0.5,0.5,3.0,2.0,1.0,N-cyclohexyl-2-benzothiazylsulfenamide,CBS,diphenylguanidine,DPG,"N-phenyl-N'-(1,3-dimethylbutyl)-p-phenylenediamine",6PPD,insoluble,CV,aromatic process oil,TDAE,False,,,SSBR,,,Nipole NS116,,,SMR20,,HAF,,,,,,,internal,,,,,,,,,,26.7,,0.379,,,,165.0,160.0,20.0,2.0,165.0,,,,,False
US5834552A,Example II-9,70.0,30.0,0.0,0.0,0.0,0.0,0.0,0.0,0.0,40.0,0.0,0.0,5.0,0.0,2.0,1.0,2.1,0.5,0.5,3.0,2.0,1.0,N-cyclohexyl-2-benzothiazylsulfenamide,CBS,diphenylguanidine,DPG,"N-phenyl-N'-(1,3-dimethylbutyl)-p-phenylenediamine",6PPD,insoluble,CV,aromatic process oil,TDAE,False,,,SSBR,,,Nipole NS116,,,SMR20,,HAF,,,,,,,internal,,,,,,,,,,23.8,,0.377,,,,165.0,160.0,20.0,2.0,165.0,,,,,False
US5834552A,Example II-10,70.0,30.0,0.0,0.0,0.0,0.0,0.0,0.0,0.0,40.0,0.0,0.0,5.0,0.0,2.0,1.0,2.1,0.5,0.5,3.0,2.0,1.0,N-cyclohexyl-2-benzothiazylsulfenamide,CBS,diphenylguanidine,DPG,"N-phenyl-N'-(1,3-dimethylbutyl)-p-phenylenediamine",6PPD,insoluble,CV,aromatic process oil,TDAE,False,,,SSBR,,,Nipole NS116,,,SMR20,,HAF,,,,,,,internal,,,,,,,,,,24.9,,0.377,,,,165.0,160.0,20.0,2.0,165.0,,,,,False
US5834552A,Example II-11,0.0,30.0,70.0,0.0,0.0,0.0,0.0,0.0,0.0,40.0,0.0,0.0,5.0,0.0,2.0,1.0,2.1,0.5,0.5,3.0,2.0,1.0,N-cyclohexyl-2-benzothiazylsulfenamide,CBS,diphenylguanidine,DPG,"N-phenyl-N'-(1,3-dimethylbutyl)-p-phenylenediamine",6PPD,insoluble,CV,aromatic process oil,TDAE,False,,,SSBR,,,Solprene 303,98.0,Nipole BR1220,,,HAF,,,,,,,internal,,,,,,,,,,19.2,,0.343,,,,165.0,160.0,20.0,2.0,165.0,,,,,False
US5834552A,Example II-12,0.0,30.0,70.0,0.0,0.0,0.0,0.0,0.0,0.0,40.0,0.0,0.0,5.0,0.0,2.0,1.0,2.1,0.5,0.5,3.0,2.0,1.0,N-cyclohexyl-2-benzothiazylsulfenamide,CBS,diphenylguanidine,DPG,"N-phenyl-N'-(1,3-dimethylbutyl)-p-phenylenediamine",6PPD,insoluble,CV,aromatic process oil,TDAE,False,,,SSBR,,,Solprene 303,98.0,Nipole BR1220,,,HAF,,,,,,,internal,,,,,,,,,,19.1,,0.338,,,,165.0,160.0,20.0,2.0,165.0,,,,,False
US5834552A,Example II-13,0.0,47.83,52.17,0.0,0.0,0.0,0.0,0.0,0.0,50.0,0.0,0.0,0.0,0.0,1.0,1.0,1.8,1.0,0.0,3.0,1.0,1.0,N-cyclohexyl-2-benzothiazylsulfenamide,CBS,,,"N-phenyl-N'-(1,3-dimethylbutyl)-p-phenylenediamine",6PPD,insoluble,CV,,,False,,,ESBR,38.0,14.0,Nipole 9520,,Diene NF 35R,,,HAF,,,,,,,internal,,,,,,,,,,24.6,,0.356,,,,165.0,160.0,20.0,2.0,165.0,,,,,True
US5834552A,Example II-14,0.0,47.83,52.17,0.0,0.0,0.0,0.0,0.0,0.0,50.0,0.0,0.0,0.0,0.0,1.0,1.0,1.8,1.0,0.0,3.0,1.0,1.0,N-cyclohexyl-2-benzothiazylsulfenamide,CBS,,,"N-phenyl-N'-(1,3-dimethylbutyl)-p-phenylenediamine",6PPD,insoluble,CV,,,False,,,ESBR,38.0,14.0,Nipole 9520,,Diene NF 35R,,,HAF,,,,,,,internal,,,,,,,,,,24.3,,0.36,,,,165.0,160.0,20.0,2.0,165.0,,,,,True
US5834552A,Example II-15,0.0,0.0,100.0,0.0,0.0,0.0,0.0,0.0,0.0,50.0,0.0,0.0,5.0,0.0,1.0,1.0,1.8,1.0,0.0,3.0,1.0,1.0,N-cyclohexyl-2-benzothiazylsulfenamide,CBS,,,"N-phenyl-N'-(1,3-dimethylbutyl)-p-phenylenediamine",6PPD,insoluble,CV,aromatic process oil,TDAE,False,,,,,,,,Nipole BR1240,,,HAF,,,,,,,internal,,,,,,,,,,18.9,,0.254,,,,165.0,160.0,20.0,2.0,165.0,,,,,True
US5834552A,Example II-16,0.0,0.0,100.0,0.0,0.0,0.0,0.0,0.0,0.0,50.0,0.0,0.0,5.0,0.0,1.0,1.0,1.8,1.0,0.0,3.0,1.0,1.0,N-cyclohexyl-2-benzothiazylsulfenamide,CBS,,,"N-phenyl-N'-(1,3-dimethylbutyl)-p-phenylenediamine",6PPD,insoluble,CV,aromatic process oil,TDAE,False,,,,,,,,Nipole BR1240,,,HAF,,,,,,,internal,,,,,,,,,,19.1,,0.262,,,,165.0,160.0,20.0,2.0,165.0,,,,,True
US5834552A,Example III-1,30.0,70.0,0.0,0.0,0.0,0.0,0.0,0.0,0.0,70.0,0.0,0.0,35.0,0.0,2.0,1.0,2.1,0.5,0.5,3.0,2.0,1.0,N-cyclohexyl-2-benzothiazylsulfenamide,CBS,diphenylguanidine,DPG,"N-phenyl-N'-(1,3-dimethylbutyl)-p-phenylenediamine",6PPD,insoluble,CV,aromatic process oil,TDAE,False,,,SSBR,,,Nipole NS116,,,SMR20,,HAF,,,,,,,internal,,,,,,,,,,18.8,,0.74,,,,165.0,160.0,20.0,2.0,165.0,,,,,False
US5834552A,Example III-2,30.0,70.0,0.0,0.0,0.0,0.0,0.0,0.0,0.0,70.0,0.0,0.0,35.0,0.0,2.0,1.0,2.1,0.5,0.5,3.0,2.0,1.0,N-cyclohexyl-2-benzothiazylsulfenamide,CBS,diphenylguanidine,DPG,"N-phenyl-N'-(1,3-dimethylbutyl)-p-phenylenediamine",6PPD,insoluble,CV,aromatic process oil,TDAE,False,,,SSBR,,,Nipole NS116,,,SMR20,,HAF,,,,,,,internal,,,,,,,,,,17.5,,0.767,,,,165.0,160.0,20.0,2.0,165.0,,,,,False
US5834552A,Example III-3,30.0,70.0,0.0,0.0,0.0,0.0,0.0,0.0,0.0,70.0,0.0,0.0,35.0,0.0,2.0,1.0,2.1,0.5,0.5,3.0,2.0,1.0,N-cyclohexyl-2-benzothiazylsulfenamide,CBS,diphenylguanidine,DPG,"N-phenyl-N'-(1,3-dimethylbutyl)-p-phenylenediamine",6PPD,insoluble,CV,aromatic process oil,TDAE,False,,,SSBR,,,Nipole NS116,,,SMR20,,HAF,,,,,,,internal,,,,,,,,,,18.5,,0.77,,,,165.0,160.0,20.0,2.0,165.0,,,,,False
US5834552A,Example III-4,0.0,70.0,30.0,0.0,0.0,0.0,0.0,0.0,0.0,70.0,0.0,0.0,35.0,0.0,2.0,1.0,2.1,0.5,0.5,3.0,2.0,1.0,N-cyclohexyl-2-benzothiazylsulfenamide,CBS,diphenylguanidine,DPG,"N-phenyl-N'-(1,3-dimethylbutyl)-p-phenylenediamine",6PPD,insoluble,CV,aromatic process oil,TDAE,False,,,SSBR,47.0,29.0,Solprene 303,98.0,Nipole BR1220,,,HAF,,,,,,,internal,,,,,,,,,,15.0,,0.701,,,,165.0,160.0,20.0,2.0,165.0,,,,,False
US5834552A,Example III-5,0.0,70.0,30.0,0.0,0.0,0.0,0.0,0.0,0.0,70.0,0.0,0.0,35.0,0.0,2.0,1.0,2.1,0.5,0.5,3.0,2.0,1.0,N-cyclohexyl-2-benzothiazylsulfenamide,CBS,diphenylguanidine,DPG,"N-phenyl-N'-(1,3-dimethylbutyl)-p-phenylenediamine",6PPD,insoluble,CV,aromatic process oil,TDAE,False,,,SSBR,47.0,29.0,Solprene 303,98.0,Nipole BR1220,,,HAF,,,,,,,internal,,,,,,,,,,14.7,,0.701,,,,165.0,160.0,20.0,2.0,165.0,,,,,False
US5834552A,Example III-6,0.0,100.0,0.0,0.0,0.0,0.0,0.0,0.0,0.0,70.0,0.0,0.0,35.0,0.0,2.0,1.0,2.1,0.5,0.5,3.0,2.0,1.0,N-cyclohexyl-2-benzothiazylsulfenamide,CBS,diphenylguanidine,DPG,"N-phenyl-N'-(1,3-dimethylbutyl)-p-phenylenediamine",6PPD,insoluble,CV,aromatic process oil,TDAE,False,,,SSBR,,,Nipole NS110,,,,,HAF,,,,,,,internal,,,,,,,,,,16.5,,0.588,,,,165.0,160.0,20.0,2.0,165.0,,,,,False
US5834552A,Example III-7,0.0,100.0,0.0,0.0,0.0,0.0,0.0,0.0,0.0,70.0,0.0,0.0,35.0,0.0,2.0,1.0,2.1,0.5,0.5,3.0,2.0,1.0,N-cyclohexyl-2-benzothiazylsulfenamide,CBS,diphenylguanidine,DPG,"N-phenyl-N'-(1,3-dimethylbutyl)-p-phenylenediamine",6PPD,insoluble,CV,aromatic process oil,TDAE,False,,,SSBR,,,Nipole NS110,,,,,HAF,,,,,,,internal,,,,,,,,,,17.0,,0.6308,,,,165.0,160.0,20.0,2.0,165.0,,,,,False
US5834552A,Example III-8,0.0,0.0,100.0,0.0,0.0,0.0,0.0,0.0,0.0,70.0,0.0,0.0,35.0,0.0,1.0,1.0,2.1,0.5,0.5,3.0,1.0,1.0,,,,,"N-phenyl-N'-(1,3-dimethylbutyl)-p-phenylenediamine",6PPD,,,aromatic process oil,TDAE,False,,,,,,,,Nipole BR1240,,,HAF,,,,,,,internal,,,,,,,,,,14.0,,0.304,,,,165.0,160.0,20.0,2.0,165.0,,,,,True
US5834552A,Example III-9,0.0,0.0,100.0,0.0,0.0,0.0,0.0,0.0,0.0,70.0,0.0,0.0,35.0,0.0,1.0,1.0,2.1,0.5,0.5,3.0,1.0,1.0,,,,,"N-phenyl-N'-(1,3-dimethylbutyl)-p-phenylenediamine",6PPD,,,aromatic process oil,TDAE,False,,,,,,,,Nipole BR1240,,,HAF,,,,,,,internal,,,,,,,,,,14.1,,0.302,,,,165.0,160.0,20.0,2.0,165.0,,,,,True
US5834552A,Example III-10,0.0,87.3,12.7,0.0,0.0,0.0,0.0,0.0,0.0,70.0,0.0,0.0,16.25,0.0,1.0,1.0,1.8,1.0,0.0,3.0,1.0,1.0,,,,,"N-phenyl-N'-(1,3-dimethylbutyl)-p-phenylenediamine",6PPD,,,aromatic process oil,TDAE,False,,,ESBR,38.0,14.0,Nipole 9520,,Diene NF 35R,,,HAF,,,,,,,internal,,,,,,,,,,20.3,,0.474,,,,165.0,160.0,20.0,2.0,165.0,,,,,True
US5834552A,Example III-11,0.0,57.89,42.11,0.0,0.0,0.0,0.0,0.0,0.0,70.0,0.0,0.0,16.25,0.0,1.0,1.0,1.8,1.0,0.0,3.0,1.0,1.0,,,,,"N-phenyl-N'-(1,3-dimethylbutyl)-p-phenylenediamine",6PPD,,,aromatic process oil,TDAE,False,,,ESBR,38.0,14.0,Nipole 9520,,Diene NF 35R,,,HAF,,,,,,,internal,,,,,,,,,,20.6,,0.471,,,,165.0,160.0,20.0,2.0,165.0,,,,,True
US5834552A,Example III-12,42.11,57.89,0.0,0.0,0.0,0.0,0.0,0.0,0.0,70.0,0.0,0.0,16.25,0.0,1.0,1.0,1.8,1.0,0.0,3.0,1.0,1.0,,,,,"N-phenyl-N'-(1,3-dimethylbutyl)-p-phenylenediamine",6PPD,,,aromatic process oil,TDAE,False,,,ESBR,38.0,14.0,Nipole 9520,,,SMR20,,HAF,,,,,,,internal,,,,,,,,,,23.6,,0.578,,,,165.0,160.0,20.0,2.0,165.0,,,,,True
US5834552A,Example III-13,42.11,57.89,0.0,0.0,0.0,0.0,0.0,0.0,0.0,70.0,0.0,0.0,16.25,0.0,1.0,1.0,1.8,1.0,0.0,3.0,1.0,1.0,,,,,"N-phenyl-N'-(1,3-dimethylbutyl)-p-phenylenediamine",6PPD,,,aromatic process oil,TDAE,False,,,ESBR,38.0,14.0,Nipole 9520,,,SMR20,,HAF,,,,,,,internal,,,,,,,,,,23.8,,0.566,,,,165.0,160.0,20.0,2.0,165.0,,,,,True
US6025430A,Example 1,0.0,0.0,100.0,0.0,0.0,0.0,0.0,0.0,0.0,0.0,0.0,0.0,0.0,0.0,1.5,0.0,1.5,0.0,0.0,0.0,0.0,0.0,N-tert-butyl-2-benzothiazole,TBBS,tetramethylthiuram disulfide,TMTD,diaryl-p-phenylenediamine,,,,,,,"3,3'-bis(triethoxysilylpropyl) tetrasulfide",TESPT,,,,,,,SMR20,11.0,N299,,,,HiSil 210,,,,110.0,,,,,,,,,,,,,,,,,,,,,,,,False
US6025430A,Example 2,0.0,0.0,100.0,0.0,0.0,0.0,0.0,0.0,0.0,0.0,0.0,0.0,0.0,0.0,0.0,0.0,1.5,0.0,0.0,0.0,0.0,0.0,N-tert-butyl-2-benzothiazole,TBBS,tetramethylthiuram disulfide,TMTD,diaryl-p-phenylenediamine,,,,,,,"3,3'-bis(triethoxysilylpropyl) tetrasulfide",TESPT,,,,,,,SMR20,20.0,N299,,,,HiSil 210,,,,94.0,,,,,,,,,,,,,,,,,,,,,,,,False
US6025430A,Example 3,40.0,0.0,60.0,0.0,0.0,0.0,0.0,0.0,0.0,38.0,12.0,0.0,3.0,0.0,0.66,0.0,1.5,1.12,0.14,3.0,2.0,1.2600000000000002,N-tert-butyl-2-benzothiazole,TBBS,tetramethylthiuram disulfide,TMTD,diaryl-p-phenylenediamine,6PPD,insoluble,CV,naphthenic/paraffinic process oil,naphthenic,False,50%/50% blend of silica and carbon black (X50S from DeGussa GmbH),TESPT,,,,,,Budene 1209,SMR20,,ASTM N299,,,,HiSil 210,,,Banbury,,,6.0,,9.75,,,2.39,11.07,16.61,441.0,0.13,,73.0,,160.0,150.0,18.0,3.0,160.0,120.0,,silica_without_silane,,False
US6025430A,Example 4,55.0,0.0,45.0,0.0,0.0,0.0,0.0,0.0,0.0,0.0,0.0,0.0,3.0,0.0,0.66,0.0,1.5,1.12,0.14,3.0,2.0,1.2600000000000002,N-tert-butyl-2-benzothiazole,TBBS,tetramethylthiuram disulfide,TMTD,diaryl-p-phenylenediamine,6PPD,insoluble,CV,naphthenic/paraffinic process oil,naphthenic,False,50%/50% blend of silica and carbon black (X50S from DeGussa GmbH),TESPT,,,,,,,SMR20,,,,,,,,,Banbury,,,6.25,,9.75,,,2.35,11.09,19.27,489.0,0.13,,96.0,,160.0,150.0,18.0,3.0,160.0,120.0,,,,True
US6025430A,Comparative Example 5,40.0,0.0,60.0,0.0,0.0,0.0,0.0,0.0,0.0,38.0,12.0,0.0,3.0,0.0,0.66,0.0,1.5,1.12,0.14,3.0,2.0,1.2600000000000002,N-tert-butyl-2-benzothiazole,TBBS,tetramethylthiuram disulfide,TMTD,diaryl-p-phenylenediamine,6PPD,insoluble,CV,naphthenic/paraffinic process oil,naphthenic,False,50%/50% blend of silica and carbon black (X50S from DeGussa GmbH),TESPT,,,,,,,SMR20,,ASTM N299,,,,HiSil 210,,,Banbury,,,6.75,,10.5,,,2.31,11.83,16.94,418.0,0.12,,72.0,,160.0,150.0,18.0,3.0,160.0,120.0,,silica_without_silane,,False
US6025430A,Comparative Example 6,0.0,0.0,100.0,0.0,0.0,0.0,0.0,0.0,0.0,0.0,0.0,0.0,0.0,0.0,0.0,0.0,1.5,0.0,0.0,0.0,0.0,0.0,N-tert-butyl-2-benzothiazole,TBBS,tetramethylthiuram disulfide,TMTD,diaryl-p-phenylenediamine,,,,,,,"3,3'-bis(triethoxysilylpropyl) tetrasulfide",TESPT,,,,,,,,,,,,,,,,,,,,,,,,,,,,,,,,160.0,150.0,18.0,3.0,160.0,120.0,,,,False
US6025430A,Comparative Example 7,0.0,0.0,100.0,0.0,0.0,0.0,0.0,0.0,0.0,0.0,0.0,0.0,0.0,0.0,0.0,0.0,1.5,0.0,0.0,0.0,0.0,0.0,N-tert-butyl-2-benzothiazole,TBBS,tetramethylthiuram disulfide,TMTD,diaryl-p-phenylenediamine,,,,,,,"3,3'-bis(triethoxysilylpropyl) tetrasulfide",TESPT,,,,,,,,,,,,,,,,,,,,,,,,,,,,,,,,160.0,150.0,18.0,3.0,160.0,120.0,,,,False
US6025430A,Comparative Example 8,0.0,0.0,100.0,0.0,0.0,0.0,0.0,0.0,0.0,0.0,0.0,0.0,0.0,0.0,0.0,0.0,1.5,0.0,0.0,0.0,0.0,0.0,N-tert-butyl-2-benzothiazole,TBBS,tetramethylthiuram disulfide,TMTD,diaryl-p-phenylenediamine,,,,,,,"3,3'-bis(triethoxysilylpropyl) tetrasulfide",TESPT,,,,,,,,,,,,,,,,,,,,,,,,,,,,,,,,160.0,150.0,18.0,3.0,160.0,120.0,,,,False
US5869550A,"N234 (Si-69=0) [Example 6, Table 6]",0.0,100.0,0.0,0.0,0.0,0.0,0.0,0.0,0.0,50.0,0.0,0.0,0.0,0.0,1.0,0.0,1.75,1.25,0.2,3.0,2.0,1.45,Durax,CBS,Captax,MBT,Flexzone 7P,6PPD,soluble,CV,,,False,,,SSBR,,,Duradene 715,,,,,N234,120.4,125.0,,,,,internal,,,,,,,,,,,,0.4,0.189,100.0,,80.0,145.0,,2.0,,,,,,False
US5869550A,"N234 (Si-69=3) [Example 6, Table 6]",0.0,100.0,0.0,0.0,0.0,0.0,0.0,0.0,0.0,50.0,0.0,3.0,0.0,0.0,1.0,0.0,1.75,1.25,0.2,3.0,2.0,1.45,Durax,CBS,Captax,MBT,Flexzone 7P,6PPD,soluble,CV,,,False,Si-69,TESPT,SSBR,,,Duradene 715,,,,,N234,120.4,125.0,,,,,internal,,,,,,,,,,,,0.429,0.17,103.5,,80.0,145.0,,2.0,,,,,,False
US5869550A,"OMTS-CB (Si-69=0) [Example 6, Table 6]",0.0,100.0,0.0,0.0,0.0,0.0,0.0,0.0,0.0,50.0,0.0,0.0,0.0,0.0,1.0,0.0,1.75,1.25,0.2,3.0,2.0,1.45,Durax,CBS,Captax,MBT,Flexzone 7P,6PPD,soluble,CV,,,False,,,SSBR,,,Duradene 715,,,,,OMTS-CB,133.0,115.0,,,,,internal,,,,,,,,,,,,0.391,0.175,84.4,,80.0,145.0,,2.0,,,,,,False
US5869550A,"OMTS-CB (Si-69=3) [Example 6, Table 6]",0.0,100.0,0.0,0.0,0.0,0.0,0.0,0.0,0.0,50.0,0.0,3.0,0.0,0.0,1.0,0.0,1.75,1.25,0.2,3.0,2.0,1.45,Durax,CBS,Captax,MBT,Flexzone 7P,6PPD,soluble,CV,,,False,Si-69,TESPT,SSBR,,,Duradene 715,,,,,OMTS-CB,133.0,115.0,,,,,internal,,,,,,,,,,,,0.435,0.152,110.5,,80.0,145.0,,2.0,,,,,,False
US5869550A,"TEOS-CB (Si-69=0) [Example 6, Table 6]",0.0,100.0,0.0,0.0,0.0,0.0,0.0,0.0,0.0,50.0,0.0,0.0,0.0,0.0,1.0,0.0,1.75,1.25,0.2,3.0,2.0,1.45,Durax,CBS,Captax,MBT,Flexzone 7P,6PPD,soluble,CV,,,False,,,SSBR,,,Duradene 715,,,,,TEOS-CB,136.0,114.0,,,,,internal,,,,,,,,,,,,0.4,0.167,78.1,,80.0,145.0,,2.0,,,,,,False
US5869550A,"TEOS-CB (Si-69=3) [Example 6, Table 6]",0.0,100.0,0.0,0.0,0.0,0.0,0.0,0.0,0.0,50.0,0.0,3.0,0.0,0.0,1.0,0.0,1.75,1.25,0.2,3.0,2.0,1.45,Durax,CBS,Captax,MBT,Flexzone 7P,6PPD,soluble,CV,,,False,Si-69,TESPT,SSBR,,,Duradene 715,,,,,TEOS-CB,136.0,114.0,,,,,internal,,,,,,,,,,,,0.433,0.142,97.2,,80.0,145.0,,2.0,,,,,,False
US5869550A,"N234 (Si-69=0) [Example 6A, Table 6A]",0.0,100.0,0.0,0.0,0.0,0.0,0.0,0.0,0.0,50.0,0.0,0.0,0.0,0.0,1.0,0.0,1.75,1.25,0.2,3.0,2.0,1.45,Durax,CBS,Captax,MBT,Flexzone 7P,6PPD,soluble,CV,,,False,,,SSBR,,,Cariflex S1215,,,,,N234,120.4,125.0,,,,,internal,,,,,,,,,,,,0.428,0.184,100.0,,80.0,145.0,,2.0,,,,,,False
US5869550A,"N234 (Si-69=4) [Example 6A, Table 6A]",0.0,100.0,0.0,0.0,0.0,0.0,0.0,0.0,0.0,50.0,0.0,4.0,0.0,0.0,1.0,0.0,1.75,1.25,0.2,3.0,2.0,1.45,Durax,CBS,Captax,MBT,Flexzone 7P,6PPD,soluble,CV,,,False,Si-69,TESPT,SSBR,,,Cariflex S1215,,,,,N234,120.4,125.0,,,,,internal,,,,,,,,,,,,0.394,0.162,94.0,,80.0,145.0,,2.0,,,,,,False
US5869550A,"TEOS-CB (Si-69=0) [Example 6A, Table 6A]",0.0,100.0,0.0,0.0,0.0,0.0,0.0,0.0,0.0,50.0,0.0,0.0,0.0,0.0,1.0,0.0,1.75,1.25,0.2,3.0,2.0,1.45,Durax,CBS,Captax,MBT,Flexzone 7P,6PPD,soluble,CV,,,False,,,SSBR,,,Cariflex S1215,,,,,TEOS-CB,,,,,,,internal,,,,,,,,,,,,0.402,0.158,78.0,,80.0,145.0,,2.0,,,,,,False
US5869550A,"TEOS-CB (Si-69=4) [Example 6A, Table 6A]",0.0,100.0,0.0,0.0,0.0,0.0,0.0,0.0,0.0,50.0,0.0,4.0,0.0,0.0,1.0,0.0,1.75,1.25,0.2,3.0,2.0,1.45,Durax,CBS,Captax,MBT,Flexzone 7P,6PPD,soluble,CV,,,False,Si-69,TESPT,SSBR,,,Cariflex S1215,,,,,TEOS-CB,,,,,,,internal,,,,,,,,,,,,0.388,0.151,108.0,,80.0,145.0,,2.0,,,,,,False
US5869550A,"N234 (2-stage, Si-69=0) [Example 7, Table 7]",0.0,100.0,0.0,0.0,0.0,0.0,0.0,0.0,0.0,50.0,0.0,0.0,0.0,0.0,1.0,0.0,1.75,1.25,0.2,3.0,2.0,1.45,Durax,CBS,Captax,MBT,Flexzone 7P,6PPD,soluble,CV,,,False,,,SSBR,,,Duradene 715,,,,,N234,120.4,125.0,,,,,internal,,,,,,,,,,,,0.458,0.189,100.0,,80.0,145.0,,2.0,,,,,,False
US5869550A,"N234 (2-stage, Si-69=3) [Example 7, Table 7]",0.0,100.0,0.0,0.0,0.0,0.0,0.0,0.0,0.0,50.0,0.0,3.0,0.0,0.0,1.0,0.0,1.75,1.25,0.2,3.0,2.0,1.45,Durax,CBS,Captax,MBT,Flexzone 7P,6PPD,soluble,CV,,,False,Si-69,TESPT,SSBR,,,Duradene 715,,,,,N234,120.4,125.0,,,,,internal,,,,,,,,,,,,0.439,0.17,103.5,,80.0,145.0,,2.0,,,,,,False
US5869550A,"TEOS-CB (2-stage, Si-69=0) [Example 7, Table 7]",0.0,100.0,0.0,0.0,0.0,0.0,0.0,0.0,0.0,50.0,0.0,0.0,0.0,0.0,1.0,0.0,1.75,1.25,0.2,3.0,2.0,1.45,Durax,CBS,Captax,MBT,Flexzone 7P,6PPD,soluble,CV,,,False,,,SSBR,,,Duradene 715,,,,,TEOS-CB,136.0,114.0,,,,,internal,,,,,,,,,,,,0.434,0.15,78.1,,80.0,145.0,,2.0,,,,,,False
US5869550A,"TEOS-CB (2-stage, Si-69=3) [Example 7, Table 7]",0.0,100.0,0.0,0.0,0.0,0.0,0.0,0.0,0.0,50.0,0.0,3.0,0.0,0.0,1.0,0.0,1.75,1.25,0.2,3.0,2.0,1.45,Durax,CBS,Captax,MBT,Flexzone 7P,6PPD,soluble,CV,,,False,Si-69,TESPT,SSBR,,,Duradene 715,,,,,TEOS-CB,136.0,114.0,,,,,internal,,,,,,,,,,,,0.436,0.131,97.2,,80.0,145.0,,2.0,,,,,,False
US5869550A,"N234 (3-stage, Si-69=0) [Example 7, Table 7]",0.0,100.0,0.0,0.0,0.0,0.0,0.0,0.0,0.0,50.0,0.0,0.0,0.0,0.0,1.0,0.0,1.75,1.25,0.2,3.0,2.0,1.45,Durax,CBS,Captax,MBT,Flexzone 7P,6PPD,soluble,CV,,,False,,,SSBR,,,Duradene 715,,,,,N234,120.4,125.0,,,,,internal,,,,,,,,,,,,0.471,0.165,100.0,,80.0,145.0,,3.0,160.0,,,,,False
US5869550A,"N234 (3-stage, Si-69=3) [Example 7, Table 7]",0.0,100.0,0.0,0.0,0.0,0.0,0.0,0.0,0.0,50.0,0.0,3.0,0.0,0.0,1.0,0.0,1.75,1.25,0.2,3.0,2.0,1.45,Durax,CBS,Captax,MBT,Flexzone 7P,6PPD,soluble,CV,,,False,Si-69,TESPT,SSBR,,,Duradene 715,,,,,N234,120.4,125.0,,,,,internal,,,,,,,,,,,,0.456,0.146,98.4,,80.0,145.0,,3.0,160.0,,,,,False
US5869550A,"TEOS-CB (3-stage, Si-69=0) [Example 7, Table 7]",0.0,100.0,0.0,0.0,0.0,0.0,0.0,0.0,0.0,50.0,0.0,0.0,0.0,0.0,1.0,0.0,1.75,1.25,0.2,3.0,2.0,1.45,Durax,CBS,Captax,MBT,Flexzone 7P,6PPD,soluble,CV,,,False,,,SSBR,,,Duradene 715,,,,,TEOS-CB,136.0,114.0,,,,,internal,,,,,,,,,,,,0.446,0.139,57.6,,80.0,145.0,,3.0,160.0,,,,,False
US5869550A,"TEOS-CB (3-stage, Si-69=3) [Example 7, Table 7]",0.0,100.0,0.0,0.0,0.0,0.0,0.0,0.0,0.0,50.0,0.0,3.0,0.0,0.0,1.0,0.0,1.75,1.25,0.2,3.0,2.0,1.45,Durax,CBS,Captax,MBT,Flexzone 7P,6PPD,soluble,CV,,,False,Si-69,TESPT,SSBR,,,Duradene 715,,,,,TEOS-CB,136.0,114.0,,,,,internal,,,,,,,,,,,,0.461,0.113,101.8,,80.0,145.0,,3.0,160.0,,,,,False
US5869550A,"N234 (Si-69=0) [Example 8, Table 8]",0.0,100.0,0.0,0.0,0.0,0.0,0.0,0.0,0.0,50.0,0.0,0.0,0.0,0.0,1.0,0.0,1.75,1.25,0.2,3.0,2.0,1.45,Durax,CBS,Captax,MBT,Flexzone 7P,6PPD,soluble,CV,,,False,,,SSBR,,,Duradene 715,,,,,N234,120.4,125.0,,,,,internal,,,,,,,,,,,,0.513,0.186,,,80.0,145.0,,2.0,,,,,,False
US5869550A,"N234 (Si-69=3) [Example 8, Table 8]",0.0,100.0,0.0,0.0,0.0,0.0,0.0,0.0,0.0,50.0,0.0,3.0,0.0,0.0,1.0,0.0,1.75,1.25,0.2,3.0,2.0,1.45,Durax,CBS,Captax,MBT,Flexzone 7P,6PPD,soluble,CV,,,False,Si-69,TESPT,SSBR,,,Duradene 715,,,,,N234,120.4,125.0,,,,,internal,,,,,,,,,,,,0.463,0.176,,,80.0,145.0,,2.0,,,,,,False
US5869550A,"OMTS-CB (Si-69=0) [Example 8, Table 8]",0.0,100.0,0.0,0.0,0.0,0.0,0.0,0.0,0.0,50.0,0.0,0.0,0.0,0.0,1.0,0.0,1.75,1.25,0.2,3.0,2.0,1.45,Durax,CBS,Captax,MBT,Flexzone 7P,6PPD,soluble,CV,,,False,,,SSBR,,,Duradene 715,,,,,OMTS-CB,,,,,,,internal,,,,,,,,,,,,0.501,0.166,,,80.0,145.0,,2.0,,,,,,False
US5869550A,"OMTS-CB (Si-69=3) [Example 8, Table 8]",0.0,100.0,0.0,0.0,0.0,0.0,0.0,0.0,0.0,50.0,0.0,3.0,0.0,0.0,1.0,0.0,1.75,1.25,0.2,3.0,2.0,1.45,Durax,CBS,Captax,MBT,Flexzone 7P,6PPD,soluble,CV,,,False,Si-69,TESPT,SSBR,,,Duradene 715,,,,,OMTS-CB,,,,,,,internal,,,,,,,,,,,,0.467,0.135,,,80.0,145.0,,2.0,,,,,,False
US5869550A,"oxidized OMTS-CB (Si-69=0) [Example 8, Table 8]",0.0,100.0,0.0,0.0,0.0,0.0,0.0,0.0,0.0,50.0,0.0,0.0,0.0,0.0,1.0,0.0,1.75,1.25,0.2,3.0,2.0,1.45,Durax,CBS,Captax,MBT,Flexzone 7P,6PPD,soluble,CV,,,False,,,SSBR,,,Duradene 715,,,,,oxidized OMTS-CB,,,,,,,internal,,,,,,,,,,,,0.487,0.154,,,80.0,145.0,,2.0,,,,,,False
US5869550A,"oxidized OMTS-CB (Si-69=3) [Example 8, Table 8]",0.0,100.0,0.0,0.0,0.0,0.0,0.0,0.0,0.0,50.0,0.0,3.0,0.0,0.0,1.0,0.0,1.75,1.25,0.2,3.0,2.0,1.45,Durax,CBS,Captax,MBT,Flexzone 7P,6PPD,soluble,CV,,,False,Si-69,TESPT,SSBR,,,Duradene 715,,,,,oxidized OMTS-CB,,,,,,,internal,,,,,,,,,,,,0.467,0.133,,,80.0,145.0,,2.0,,,,,,False
US5869550A,"Solution SBR 116/NS 114 - 80/20 blend / N234 (Si-69=0) [Example 9, Table 9]",0.0,100.0,0.0,0.0,0.0,0.0,0.0,0.0,0.0,50.0,0.0,0.0,0.0,0.0,1.0,0.0,1.75,1.25,0.2,3.0,2.0,1.45,Durax,CBS,Captax,MBT,Flexzone 7P,6PPD,soluble,CV,,,False,,,SSBR,,,Solution SBR 116/NS 114 - 80/20 blend,,,,,N234,120.4,125.0,,,,,internal,,,,,,,,,,,,0.689,0.151,100.0,,80.0,145.0,,3.0,160.0,,,,,False
US5869550A,"Solution SBR 116/NS 114 - 80/20 blend / N234 (Si-69=3) [Example 9, Table 9]",0.0,100.0,0.0,0.0,0.0,0.0,0.0,0.0,0.0,50.0,0.0,3.0,0.0,0.0,1.0,0.0,1.75,1.25,0.2,3.0,2.0,1.45,Durax,CBS,Captax,MBT,Flexzone 7P,6PPD,soluble,CV,,,False,Si-69,TESPT,SSBR,,,Solution SBR 116/NS 114 - 80/20 blend,,,,,N234,120.4,125.0,,,,,internal,,,,,,,,,,,,0.75,0.131,123.1,,80.0,145.0,,3.0,160.0,,,,,False
US5869550A,"Solution SBR 116/NS 114 - 80/20 blend / TEOS-CB (Si-69=0) [Example 9, Table 9]",0.0,100.0,0.0,0.0,0.0,0.0,0.0,0.0,0.0,50.0,0.0,0.0,0.0,0.0,1.0,0.0,1.75,1.25,0.2,3.0,2.0,1.45,Durax,CBS,Captax,MBT,Flexzone 7P,6PPD,soluble,CV,,,False,,,SSBR,,,Solution SBR 116/NS 114 - 80/20 blend,,,,,TEOS-CB,136.0,114.0,,,,,internal,,,,,,,,,,,,0.721,0.115,86.3,,80.0,145.0,,3.0,160.0,,,,,False
US5869550A,"Solution SBR 116/NS 114 - 80/20 blend / TEOS-CB (Si-69=3) [Example 9, Table 9]",0.0,100.0,0.0,0.0,0.0,0.0,0.0,0.0,0.0,50.0,0.0,3.0,0.0,0.0,1.0,0.0,1.75,1.25,0.2,3.0,2.0,1.45,Durax,CBS,Captax,MBT,Flexzone 7P,6PPD,soluble,CV,,,False,Si-69,TESPT,SSBR,,,Solution SBR 116/NS 114 - 80/20 blend,,,,,TEOS-CB,136.0,114.0,,,,,internal,,,,,,,,,,,,0.751,0.094,115.4,,80.0,145.0,,3.0,160.0,,,,,False
US5869550A,"Solution SBR SL 574 / N234 (Si-69=0) [Example 9, Table 9]",0.0,100.0,0.0,0.0,0.0,0.0,0.0,0.0,0.0,50.0,0.0,0.0,0.0,0.0,1.0,0.0,1.75,1.25,0.2,3.0,2.0,1.45,Durax,CBS,Captax,MBT,Flexzone 7P,6PPD,soluble,CV,,,False,,,SSBR,,,SL 574,,,,,N234,120.4,125.0,,,,,internal,,,,,,,,,,,,0.286,0.118,100.0,,80.0,145.0,,3.0,160.0,,,,,False
US5869550A,"Solution SBR SL 574 / N234 (Si-69=3) [Example 9, Table 9]",0.0,100.0,0.0,0.0,0.0,0.0,0.0,0.0,0.0,50.0,0.0,3.0,0.0,0.0,1.0,0.0,1.75,1.25,0.2,3.0,2.0,1.45,Durax,CBS,Captax,MBT,Flexzone 7P,6PPD,soluble,CV,,,False,Si-69,TESPT,SSBR,,,SL 574,,,,,N234,120.4,125.0,,,,,internal,,,,,,,,,,,,0.26,0.108,96.4,,80.0,145.0,,3.0,160.0,,,,,False
US5869550A,"Solution SBR SL 574 / TEOS-CB (Si-69=0) [Example 9, Table 9]",0.0,100.0,0.0,0.0,0.0,0.0,0.0,0.0,0.0,50.0,0.0,0.0,0.0,0.0,1.0,0.0,1.75,1.25,0.2,3.0,2.0,1.45,Durax,CBS,Captax,MBT,Flexzone 7P,6PPD,soluble,CV,,,False,,,SSBR,,,SL 574,,,,,TEOS-CB,136.0,114.0,,,,,internal,,,,,,,,,,,,0.246,0.101,58.0,,80.0,145.0,,3.0,160.0,,,,,False
US5869550A,"Solution SBR SL 574 / TEOS-CB (Si-69=3) [Example 9, Table 9]",0.0,100.0,0.0,0.0,0.0,0.0,0.0,0.0,0.0,50.0,0.0,3.0,0.0,0.0,1.0,0.0,1.75,1.25,0.2,3.0,2.0,1.45,Durax,CBS,Captax,MBT,Flexzone 7P,6PPD,soluble,CV,,,False,Si-69,TESPT,SSBR,,,SL 574,,,,,TEOS-CB,136.0,114.0,,,,,internal,,,,,,,,,,,,0.258,0.093,86.8,,80.0,145.0,,3.0,160.0,,,,,False
US5869550A,"Solution SBR PAT589 / N234 (Si-69=0) [Example 9, Table 9]",0.0,100.0,0.0,0.0,0.0,0.0,0.0,0.0,0.0,50.0,0.0,0.0,0.0,0.0,1.0,0.0,1.75,1.25,0.2,3.0,2.0,1.45,Durax,CBS,Captax,MBT,Flexzone 7P,6PPD,soluble,CV,,,False,,,SSBR,,,PAT589,,,,,N234,120.4,125.0,,,,,internal,,,,,,,,,,,,0.676,0.19,100.0,,80.0,145.0,,3.0,160.0,,,,,False
US5869550A,"Solution SBR PAT589 / N234 (Si-69=3) [Example 9, Table 9]",0.0,100.0,0.0,0.0,0.0,0.0,0.0,0.0,0.0,50.0,0.0,3.0,0.0,0.0,1.0,0.0,1.75,1.25,0.2,3.0,2.0,1.45,Durax,CBS,Captax,MBT,Flexzone 7P,6PPD,soluble,CV,,,False,Si-69,TESPT,SSBR,,,PAT589,,,,,N234,120.4,125.0,,,,,internal,,,,,,,,,,,,0.686,0.182,99.1,,80.0,145.0,,3.0,160.0,,,,,False
US5869550A,"Solution SBR PAT589 / TEOS-CB (Si-69=0) [Example 9, Table 9]",0.0,100.0,0.0,0.0,0.0,0.0,0.0,0.0,0.0,50.0,0.0,0.0,0.0,0.0,1.0,0.0,1.75,1.25,0.2,3.0,2.0,1.45,Durax,CBS,Captax,MBT,Flexzone 7P,6PPD,soluble,CV,,,False,,,SSBR,,,PAT589,,,,,TEOS-CB,136.0,114.0,,,,,internal,,,,,,,,,,,,0.698,0.17,82.4,,80.0,145.0,,3.0,160.0,,,,,False
US5869550A,"Solution SBR PAT589 / TEOS-CB (Si-69=3) [Example 9, Table 9]",0.0,100.0,0.0,0.0,0.0,0.0,0.0,0.0,0.0,50.0,0.0,3.0,0.0,0.0,1.0,0.0,1.75,1.25,0.2,3.0,2.0,1.45,Durax,CBS,Captax,MBT,Flexzone 7P,6PPD,soluble,CV,,,False,Si-69,TESPT,SSBR,,,PAT589,,,,,TEOS-CB,136.0,114.0,,,,,internal,,,,,,,,,,,,0.726,0.15,134.2,,80.0,145.0,,3.0,160.0,,,,,False
US5869550A,"Emulsion SBR 1500 / N234 (Si-69=0) [Example 9, Table 9]",0.0,100.0,0.0,0.0,0.0,0.0,0.0,0.0,0.0,50.0,0.0,0.0,0.0,0.0,1.0,0.0,1.75,1.25,0.2,3.0,2.0,1.45,Durax,CBS,Captax,MBT,Flexzone 7P,6PPD,soluble,CV,,,False,,,ESBR,,,SBR 1500,,,,,N234,120.4,125.0,,,,,internal,,,,,,,,,,,,0.299,0.176,100.0,,80.0,145.0,,3.0,160.0,,,,,False
US5869550A,"Emulsion SBR 1500 / N234 (Si-69=3) [Example 9, Table 9]",0.0,100.0,0.0,0.0,0.0,0.0,0.0,0.0,0.0,50.0,0.0,3.0,0.0,0.0,1.0,0.0,1.75,1.25,0.2,3.0,2.0,1.45,Durax,CBS,Captax,MBT,Flexzone 7P,6PPD,soluble,CV,,,False,Si-69,TESPT,ESBR,,,SBR 1500,,,,,N234,120.4,125.0,,,,,internal,,,,,,,,,,,,0.285,0.137,87.9,,80.0,145.0,,3.0,160.0,,,,,False
US5869550A,"Emulsion SBR 1500 / TEOS-CB (Si-69=0) [Example 9, Table 9]",0.0,100.0,0.0,0.0,0.0,0.0,0.0,0.0,0.0,50.0,0.0,0.0,0.0,0.0,1.0,0.0,1.75,1.25,0.2,3.0,2.0,1.45,Durax,CBS,Captax,MBT,Flexzone 7P,6PPD,soluble,CV,,,False,,,ESBR,,,SBR 1500,,,,,TEOS-CB,136.0,114.0,,,,,internal,,,,,,,,,,,,0.28,0.156,60.1,,80.0,145.0,,3.0,160.0,,,,,False
US5869550A,"Emulsion SBR 1500 / TEOS-CB (Si-69=3) [Example 9, Table 9]",0.0,100.0,0.0,0.0,0.0,0.0,0.0,0.0,0.0,50.0,0.0,3.0,0.0,0.0,1.0,0.0,1.75,1.25,0.2,3.0,2.0,1.45,Durax,CBS,Captax,MBT,Flexzone 7P,6PPD,soluble,CV,,,False,Si-69,TESPT,ESBR,,,SBR 1500,,,,,TEOS-CB,136.0,114.0,,,,,internal,,,,,,,,,,,,0.27,0.121,88.1,,80.0,145.0,,3.0,160.0,,,,,False
US5869550A,"Natural Rubber SMR 5 / N234 (Si-69=0) [Example 9, Table 9]",100.0,0.0,0.0,0.0,0.0,0.0,0.0,0.0,0.0,50.0,0.0,0.0,0.0,0.0,1.0,0.0,1.75,1.25,0.2,3.0,2.0,1.45,Durax,CBS,Captax,MBT,Flexzone 7P,6PPD,soluble,CV,,,False,,,,,,,,,SMR5,,N234,120.4,125.0,,,,,internal,,,,,,,,,,,,0.253,0.128,100.0,,80.0,145.0,,3.0,160.0,,,,,False
US5869550A,"Natural Rubber SMR 5 / N234 (Si-69=3) [Example 9, Table 9]",100.0,0.0,0.0,0.0,0.0,0.0,0.0,0.0,0.0,50.0,0.0,3.0,0.0,0.0,1.0,0.0,1.75,1.25,0.2,3.0,2.0,1.45,Durax,CBS,Captax,MBT,Flexzone 7P,6PPD,soluble,CV,,,False,Si-69,TESPT,,,,,,,SMR5,,N234,120.4,125.0,,,,,internal,,,,,,,,,,,,0.202,0.088,85.8,,80.0,145.0,,3.0,160.0,,,,,False
US5869550A,"Natural Rubber SMR 5 / TEOS-CB (Si-69=0) [Example 9, Table 9]",100.0,0.0,0.0,0.0,0.0,0.0,0.0,0.0,0.0,50.0,0.0,0.0,0.0,0.0,1.0,0.0,1.75,1.25,0.2,3.0,2.0,1.45,Durax,CBS,Captax,MBT,Flexzone 7P,6PPD,soluble,CV,,,False,,,,,,,,,SMR5,,TEOS-CB,136.0,114.0,,,,,internal,,,,,,,,,,,,0.19,0.079,60.9,,80.0,145.0,,3.0,160.0,,,,,False
US5869550A,"Natural Rubber SMR 5 / TEOS-CB (Si-69=3) [Example 9, Table 9]",100.0,0.0,0.0,0.0,0.0,0.0,0.0,0.0,0.0,50.0,0.0,3.0,0.0,0.0,1.0,0.0,1.75,1.25,0.2,3.0,2.0,1.45,Durax,CBS,Captax,MBT,Flexzone 7P,6PPD,soluble,CV,,,False,Si-69,TESPT,,,,,,,SMR5,,TEOS-CB,136.0,114.0,,,,,internal,,,,,,,,,,,,0.173,0.069,88.6,,80.0,145.0,,3.0,160.0,,,,,False
US5869550A,"NR (SMR5) + N234 [Example 10, Table 11]",100.0,0.0,0.0,0.0,0.0,0.0,0.0,0.0,0.0,50.0,0.0,0.0,5.0,0.0,3.0,1.5,1.8,1.2,0.0,5.0,3.0,1.2,Durax,CBS,,,Flexzone 7P,6PPD,soluble,CV,Circo Light Oil,naphthenic,False,,,,,,,,,SMR5,,N234,120.4,125.0,,,,,internal,,,,,,,,,,27.2,552.0,,0.133,,,80.0,145.0,,2.0,,,,,,False
US5869550A,"NR (SMR5) + OMTS-CB [Example 10, Table 11]",100.0,0.0,0.0,0.0,0.0,0.0,0.0,0.0,0.0,50.0,0.0,0.0,5.0,0.0,3.0,1.5,1.8,1.2,0.0,5.0,3.0,1.2,Durax,CBS,,,Flexzone 7P,6PPD,soluble,CV,Circo Light Oil,naphthenic,False,,,,,,,,,SMR5,,OMTS-CB,,106.3,,,,,internal,,,,,,,,,,26.9,624.0,,0.086,,,80.0,145.0,,2.0,,,,,,False
US5869550A,"N326 CTL [Example 11, Table 15]",100.0,0.0,0.0,0.0,0.0,0.0,0.0,0.0,0.0,55.0,0.0,0.0,5.0,0.0,0.0,0.0,4.0,0.8,0.0,10.0,2.0,0.8,Santocure MDR,CBS,,,,,soluble,CV,Naphthenic Oil,naphthenic,False,,,,,,,,,SMRCV,,N326,,72.0,81.0,,,,internal,,,,,,,67.0,,,26.3,498.0,,0.137,,,,,,,,,,,,False
US5869550A,"N326 Co [Example 11, Table 15]",100.0,0.0,0.0,0.0,0.0,0.0,0.0,0.0,0.0,55.0,0.0,0.0,5.0,0.0,0.0,0.0,4.0,0.8,0.0,10.0,2.0,0.8,Santocure MDR,CBS,,,,,soluble,CV,Naphthenic Oil,naphthenic,False,,,,,,,,,SMRCV,,N326,,72.0,81.0,,,,internal,,,,,,,67.0,,,27.1,527.0,,0.145,,,,,,,,,,,,False
US5869550A,"N326 HRH [Example 11, Table 15]",100.0,0.0,0.0,0.0,0.0,0.0,0.0,0.0,0.0,40.0,15.0,0.0,5.0,4.1,0.0,0.0,4.0,0.8,0.0,10.0,2.0,0.8,Santocure MDR,CBS,,,,,soluble,CV,Naphthenic Oil,naphthenic,False,,,,,,,,,SMRCV,,N326,,72.0,81.0,Hi-Sil 233,,,internal,,,,,,,74.0,,,26.6,494.0,,0.116,,,,,,,,,,silica_without_silane,,False
US5869550A,"N231 CTL [Example 11, Table 15]",100.0,0.0,0.0,0.0,0.0,0.0,0.0,0.0,0.0,55.0,0.0,0.0,5.0,0.0,0.0,0.0,4.0,0.8,0.0,10.0,2.0,0.8,Santocure MDR,CBS,,,,,soluble,CV,Naphthenic Oil,naphthenic,False,,,,,,,,,SMRCV,,N231,,92.0,108.0,,,,internal,,,,,,,71.0,,,27.4,534.0,,0.166,,,,,,,,,,,,False
US5869550A,"N231 Co [Example 11, Table 15]",100.0,0.0,0.0,0.0,0.0,0.0,0.0,0.0,0.0,55.0,0.0,0.0,5.0,0.0,0.0,0.0,4.0,0.8,0.0,10.0,2.0,0.8,Santocure MDR,CBS,,,,,soluble,CV,Naphthenic Oil,naphthenic,False,,,,,,,,,SMRCV,,N231,,92.0,108.0,,,,internal,,,,,,,71.0,,,28.5,527.0,,0.17,,,,,,,,,,,,False
US5869550A,"N231 HRH [Example 11, Table 15]",100.0,0.0,0.0,0.0,0.0,0.0,0.0,0.0,0.0,40.0,15.0,0.0,5.0,4.1,0.0,0.0,4.0,0.8,0.0,10.0,2.0,0.8,Santocure MDR,CBS,,,,,soluble,CV,Naphthenic Oil,naphthenic,False,,,,,,,,,SMRCV,,N231,,92.0,108.0,Hi-Sil 233,,,internal,,,,,,,78.0,,,26.9,500.0,,0.133,,,,,,,,,,silica_without_silane,,False
US5869550A,"OMTS-CB CTL [Example 11, Table 15]",100.0,0.0,0.0,0.0,0.0,0.0,0.0,0.0,0.0,55.0,0.0,0.0,5.0,0.0,0.0,0.0,4.0,0.8,0.0,10.0,2.0,0.8,Santocure MDR,CBS,,,,,soluble,CV,Naphthenic Oil,naphthenic,False,,,,,,,,,SMRCV,,OMTS-CB,,104.0,125.0,,,,internal,,,,,,,65.0,,,26.4,409.0,,0.134,,,,,,,,,,,,False
US5869550A,"OMTS-CB Co [Example 11, Table 15]",100.0,0.0,0.0,0.0,0.0,0.0,0.0,0.0,0.0,55.0,0.0,0.0,5.0,0.0,0.0,0.0,4.0,0.8,0.0,10.0,2.0,0.8,Santocure MDR,CBS,,,,,soluble,CV,Naphthenic Oil,naphthenic,False,,,,,,,,,SMRCV,,OMTS-CB,,104.0,125.0,,,,internal,,,,,,,70.0,,,25.2,490.0,,0.152,,,,,,,,,,,,False
US5869550A,"OMTS-CB HRH [Example 11, Table 15]",100.0,0.0,0.0,0.0,0.0,0.0,0.0,0.0,0.0,40.0,15.0,0.0,5.0,4.1,0.0,0.0,4.0,0.8,0.0,10.0,2.0,0.8,Santocure MDR,CBS,,,,,soluble,CV,Naphthenic Oil,naphthenic,False,,,,,,,,,SMRCV,,OMTS-CB,,104.0,125.0,Hi-Sil 233,,,internal,,,,,,,74.0,,,27.6,474.0,,0.12,,,,,,,,,,silica_without_silane,,False
US5869550A,"OMTS-CB [Example 13, Table 19]",0.0,100.0,0.0,0.0,0.0,0.0,0.0,0.0,0.0,75.0,0.0,4.5,25.0,0.0,1.5,1.5,1.4,1.5,1.4,3.5,2.0,2.9,Durax,CBS,Vanax DPG,DPG,Flexzone 7P,6PPD,soluble,CV,Sundex 8125,other,False,Si-69,TESPT,SSBR,,,Duradene 715,,Tacktene 1203,,,OMTS-CB,164.7,103.2,,,,,internal,,,,,,,,,,,,0.385,0.158,100.0,,80.0,145.0,,3.0,160.0,,,,,False
