Repository: aimclub/CoScientist

# Supplementary material: CoScientist demo, AAAI-27 Demonstrations

## Contents
- `prompt.txt`: the prompt given to CoScientist and to the opencode baseline (the baseline got one extra line naming the local dataset path).
- `prompt_followup.txt`: the second user turn in the CoScientist session, asking for MCP servers from the two methods that ran.
- `coscientist_report.md`: the report CoScientist generated from its research graph (English, run `tyre-main-2`).
- `coscientist_run_summary.md`: time per agent, tool calls, tokens, cost, graph size, hypotheses and verdicts.
- `opencode_report.md`: the report written by the opencode baseline on the same prompt and model (GLM-5.3).

File: docs/aaai27-demo/supplementary/dataset/tires_2.csv (part 20 of 32)
CN102656023B,W3,0.0,50.0,50.0,0.0,0.0,0.0,0.0,0.0,0.0,0.0,0.0,0.0,0.0,0.0,0.0,0.0,0.0,0.0,0.0,0.0,0.0,0.0,n-cyclohexyl-2-benzothiazole sulfenamide (CBS),CBS,diphenylguanidine (DPG),DPG,,,soluble,SEV,,,False,X50-S,TESPT,SSBR,,,,93.0,,,,N330,,,,ZEOSIL 1165,,,Banbury,,,,,,,,,,,,,,,,,150.0,30.0,2.0,,,,,,False
CN102656023B,F1,0.0,50.0,50.0,0.0,0.0,0.0,0.0,0.0,0.0,0.0,0.0,0.0,0.0,0.0,0.0,0.0,0.0,0.0,0.0,0.0,0.0,0.0,n-cyclohexyl-2-benzothiazole sulfenamide (CBS),CBS,diphenylguanidine (DPG),DPG,,,soluble,SEV,,,False,X50-S,TESPT,SSBR,,,,93.0,,,,N330,,,,ZEOSIL 1165,,,Banbury,,,,,,,,,,,,,,,,,150.0,30.0,2.0,,,,,,False
CN102656023B,F2,0.0,50.0,50.0,0.0,0.0,0.0,0.0,0.0,0.0,0.0,0.0,0.0,0.0,0.0,0.0,0.0,0.0,0.0,0.0,0.0,0.0,0.0,n-cyclohexyl-2-benzothiazole sulfenamide (CBS),CBS,diphenylguanidine (DPG),DPG,,,soluble,SEV,,,False,X50-S,TESPT,SSBR,,,,93.0,,,,N330,,,,ZEOSIL 1165,,,Banbury,,,,,,,,,,,,,,,,,150.0,30.0,2.0,,,,,,False
CN102656023B,F3,0.0,50.0,50.0,0.0,0.0,0.0,0.0,0.0,0.0,0.0,0.0,0.0,0.0,0.0,0.0,0.0,0.0,0.0,0.0,0.0,0.0,0.0,n-cyclohexyl-2-benzothiazole sulfenamide (CBS),CBS,diphenylguanidine (DPG),DPG,,,soluble,SEV,,,False,X50-S,TESPT,SSBR,,,,93.0,,,,N330,,,,ZEOSIL 1165,,,Banbury,,,,,,,,,,,,,,,,,150.0,30.0,2.0,,,,,,False
US5869550A,"OMTS-CB APDS [Example 13, Table 19]",0.0,100.0,0.0,0.0,0.0,0.0,0.0,0.0,0.0,75.0,0.0,4.5,25.0,0.0,1.5,1.5,1.4,1.5,1.4,3.5,2.0,2.9,Durax,CBS,Vanax DPG,DPG,Flexzone 7P,6PPD,soluble,CV,Sundex 8125,other,False,Si-69,TESPT,SSBR,,,Duradene 715,,Tacktene 1203,,,OMTS-CB APDS,164.7,103.2,,,,,internal,,,,,,,,,,,,0.307,0.108,69.0,,80.0,145.0,,3.0,160.0,,,,,False
US5869550A,"CB-A Recipe 1 [Example 14, Table 21/22]",0.0,0.0,0.0,0.0,100.0,0.0,0.0,0.0,0.0,60.0,0.0,0.0,25.0,0.0,0.0,0.0,2.5,1.0,2.0,4.0,1.0,3.0,Methyl Tuads,TMTD,Rhenogram MBT-75,MBT,,,soluble,CV,Sunpar 2280 Paraffinic Oil,paraffinic,False,,,,,,,,,,,CB-A,54.0,71.0,,,,,internal,,,,,,,,,,15.5,276.0,,,,,,,,,,,,,,False
US5869550A,"CB-A Recipe 2 [Example 14, Table 21/22]",0.0,0.0,0.0,0.0,100.0,0.0,0.0,0.0,0.0,60.0,0.0,1.2,25.0,0.0,0.0,0.0,2.5,1.0,2.0,4.0,1.0,3.0,Methyl Tuads,TMTD,Rhenogram MBT-75,MBT,,,soluble,CV,Sunpar 2280 Paraffinic Oil,paraffinic,False,Si-69,TESPT,,,,,,,,,CB-A,54.0,71.0,,,,,internal,,,,,,,,,,,,,,,,,,,,,,,,,False
US5869550A,"CB-A Recipe 3 [Example 14, Table 21/22]",0.0,0.0,0.0,0.0,100.0,0.0,0.0,0.0,0.0,60.0,0.0,2.4,25.0,0.0,0.0,0.0,2.5,1.0,2.0,4.0,1.0,3.0,Methyl Tuads,TMTD,Rhenogram MBT-75,MBT,,,soluble,CV,Sunpar 2280 Paraffinic Oil,paraffinic,False,Si-69,TESPT,,,,,,,,,CB-A,54.0,71.0,,,,,internal,,,,,,,,,,,,,,,,,,,,,,,,,False
US5869550A,"OMTS-CB-B Recipe 1 [Example 14, Table 21/22]",0.0,0.0,0.0,0.0,100.0,0.0,0.0,0.0,0.0,60.0,0.0,0.0,25.0,0.0,0.0,0.0,2.5,1.0,2.0,4.0,1.0,3.0,Methyl Tuads,TMTD,Rhenogram MBT-75,MBT,,,soluble,CV,Sunpar 2280 Paraffinic Oil,paraffinic,False,,,,,,,,,,,OMTS-CB-B,52.0,68.0,,,,,internal,,,,,,,,,,17.8,271.0,,,,,,,,,,,,,,False
US5869550A,"OMTS-CB-B Recipe 2 [Example 14, Table 21/22]",0.0,0.0,0.0,0.0,100.0,0.0,0.0,0.0,0.0,60.0,0.0,1.2,25.0,0.0,0.0,0.0,2.5,1.0,2.0,4.0,1.0,3.0,Methyl Tuads,TMTD,Rhenogram MBT-75,MBT,,,soluble,CV,Sunpar 2280 Paraffinic Oil,paraffinic,False,Si-69,TESPT,,,,,,,,,OMTS-CB-B,52.0,68.0,,,,,internal,,,,,,,,,,,,,,,,,,,,,,,,,False
US5869550A,"OMTS-CB-B Recipe 3 [Example 14, Table 21/22]",0.0,0.0,0.0,0.0,100.0,0.0,0.0,0.0,0.0,60.0,0.0,2.4,25.0,0.0,0.0,0.0,2.5,1.0,2.0,4.0,1.0,3.0,Methyl Tuads,TMTD,Rhenogram MBT-75,MBT,,,soluble,CV,Sunpar 2280 Paraffinic Oil,paraffinic,False,Si-69,TESPT,,,,,,,,,OMTS-CB-B,52.0,68.0,,,,,internal,,,,,,,,,,,,,,,,,,,,,,,,,False
US5869550A,"OMTS-CB-C Recipe 1 [Example 14, Table 21/22]",0.0,0.0,0.0,0.0,100.0,0.0,0.0,0.0,0.0,60.0,0.0,0.0,25.0,0.0,0.0,0.0,2.5,1.0,2.0,4.0,1.0,3.0,Methyl Tuads,TMTD,Rhenogram MBT-75,MBT,,,soluble,CV,Sunpar 2280 Paraffinic Oil,paraffinic,False,,,,,,,,,,,OMTS-CB-C,54.0,70.0,,,,,internal,,,,,,,,,,19.4,300.0,,,,,,,,,,,,,,False
US5869550A,"OMTS-CB-C Recipe 2 [Example 14, Table 21/22]",0.0,0.0,0.0,0.0,100.0,0.0,0.0,0.0,0.0,60.0,0.0,1.2,25.0,0.0,0.0,0.0,2.5,1.0,2.0,4.0,1.0,3.0,Methyl Tuads,TMTD,Rhenogram MBT-75,MBT,,,soluble,CV,Sunpar 2280 Paraffinic Oil,paraffinic,False,Si-69,TESPT,,,,,,,,,OMTS-CB-C,54.0,70.0,,,,,internal,,,,,,,,,,,,,,,,,,,,,,,,,False
US5869550A,"OMTS-CB-C Recipe 3 [Example 14, Table 21/22]",0.0,0.0,0.0,0.0,100.0,0.0,0.0,0.0,0.0,60.0,0.0,2.4,25.0,0.0,0.0,0.0,2.5,1.0,2.0,4.0,1.0,3.0,Methyl Tuads,TMTD,Rhenogram MBT-75,MBT,,,soluble,CV,Sunpar 2280 Paraffinic Oil,paraffinic,False,Si-69,TESPT,,,,,,,,,OMTS-CB-C,54.0,70.0,,,,,internal,,,,,,,,,,,,,,,,,,,,,,,,,False
US5869550A,"CB-D Recipe 1 [Example 14, Table 21/22]",0.0,0.0,0.0,0.0,100.0,0.0,0.0,0.0,0.0,60.0,0.0,0.0,25.0,0.0,0.0,0.0,2.5,1.0,2.0,4.0,1.0,3.0,Methyl Tuads,TMTD,Rhenogram MBT-75,MBT,,,soluble,CV,Sunpar 2280 Paraffinic Oil,paraffinic,False,,,,,,,,,,,CB-D,54.0,105.0,,,,,internal,,,,,,,,,,16.2,255.0,,,,,,,,,,,,,,False
US5869550A,"CB-D Recipe 2 [Example 14, Table 21/22]",0.0,0.0,0.0,0.0,100.0,0.0,0.0,0.0,0.0,60.0,0.0,1.2,25.0,0.0,0.0,0.0,2.5,1.0,2.0,4.0,1.0,3.0,Methyl Tuads,TMTD,Rhenogram MBT-75,MBT,,,soluble,CV,Sunpar 2280 Paraffinic Oil,paraffinic,False,Si-69,TESPT,,,,,,,,,CB-D,54.0,105.0,,,,,internal,,,,,,,,,,,,,,,,,,,,,,,,,False
US5869550A,"CB-D Recipe 3 [Example 14, Table 21/22]",0.0,0.0,0.0,0.0,100.0,0.0,0.0,0.0,0.0,60.0,0.0,2.4,25.0,0.0,0.0,0.0,2.5,1.0,2.0,4.0,1.0,3.0,Methyl Tuads,TMTD,Rhenogram MBT-75,MBT,,,soluble,CV,Sunpar 2280 Paraffinic Oil,paraffinic,False,Si-69,TESPT,,,,,,,,,CB-D,54.0,105.0,,,,,internal,,,,,,,,,,,,,,,,,,,,,,,,,False
US5869550A,"OMTS-CB-E Recipe 1 [Example 14, Table 21/22]",0.0,0.0,0.0,0.0,100.0,0.0,0.0,0.0,0.0,60.0,0.0,0.0,25.0,0.0,0.0,0.0,2.5,1.0,2.0,4.0,1.0,3.0,Methyl Tuads,TMTD,Rhenogram MBT-75,MBT,,,soluble,CV,Sunpar 2280 Paraffinic Oil,paraffinic,False,,,,,,,,,,,OMTS-CB-E,51.0,98.0,,,,,internal,,,,,,,,,,19.4,265.0,,,,,,,,,,,,,,False
US5869550A,"OMTS-CB-E Recipe 2 [Example 14, Table 21/22]",0.0,0.0,0.0,0.0,100.0,0.0,0.0,0.0,0.0,60.0,0.0,1.2,25.0,0.0,0.0,0.0,2.5,1.0,2.0,4.0,1.0,3.0,Methyl Tuads,TMTD,Rhenogram MBT-75,MBT,,,soluble,CV,Sunpar 2280 Paraffinic Oil,paraffinic,False,Si-69,TESPT,,,,,,,,,OMTS-CB-E,51.0,98.0,,,,,internal,,,,,,,,,,,,,,,,,,,,,,,,,False
US5869550A,"OMTS-CB-E Recipe 3 [Example 14, Table 21/22]",0.0,0.0,0.0,0.0,100.0,0.0,0.0,0.0,0.0,60.0,0.0,2.4,25.0,0.0,0.0,0.0,2.5,1.0,2.0,4.0,1.0,3.0,Methyl Tuads,TMTD,Rhenogram MBT-75,MBT,,,soluble,CV,Sunpar 2280 Paraffinic Oil,paraffinic,False,Si-69,TESPT,,,,,,,,,OMTS-CB-E,51.0,98.0,,,,,internal,,,,,,,,,,,,,,,,,,,,,,,,,False
US5869550A,"OMTS-CB-F Recipe 1 [Example 14, Table 21/22]",0.0,0.0,0.0,0.0,100.0,0.0,0.0,0.0,0.0,60.0,0.0,0.0,25.0,0.0,0.0,0.0,2.5,1.0,2.0,4.0,1.0,3.0,Methyl Tuads,TMTD,Rhenogram MBT-75,MBT,,,soluble,CV,Sunpar 2280 Paraffinic Oil,paraffinic,False,,,,,,,,,,,OMTS-CB-F,52.0,102.0,,,,,internal,,,,,,,,,,18.6,276.0,,,,,,,,,,,,,,False
US5869550A,"OMTS-CB-F Recipe 2 [Example 14, Table 21/22]",0.0,0.0,0.0,0.0,100.0,0.0,0.0,0.0,0.0,60.0,0.0,1.2,25.0,0.0,0.0,0.0,2.5,1.0,2.0,4.0,1.0,3.0,Methyl Tuads,TMTD,Rhenogram MBT-75,MBT,,,soluble,CV,Sunpar 2280 Paraffinic Oil,paraffinic,False,Si-69,TESPT,,,,,,,,,OMTS-CB-F,52.0,102.0,,,,,internal,,,,,,,,,,,,,,,,,,,,,,,,,False
US5869550A,"OMTS-CB-F Recipe 3 [Example 14, Table 21/22]",0.0,0.0,0.0,0.0,100.0,0.0,0.0,0.0,0.0,60.0,0.0,2.4,25.0,0.0,0.0,0.0,2.5,1.0,2.0,4.0,1.0,3.0,Methyl Tuads,TMTD,Rhenogram MBT-75,MBT,,,soluble,CV,Sunpar 2280 Paraffinic Oil,paraffinic,False,Si-69,TESPT,,,,,,,,,OMTS-CB-F,52.0,102.0,,,,,internal,,,,,,,,,,,,,,,,,,,,,,,,,False
US5869550A,"N234 [Example 15, Table 24]",0.0,70.0,30.0,0.0,0.0,0.0,0.0,0.0,0.0,70.0,0.0,0.0,28.0,0.0,2.0,2.5,1.35,1.35,0.0,3.5,2.0,1.35,Durax,CBS,Vanax DPG,DPG,Flexzone 7P,6PPD,soluble,CV,Sundex 8125,other,False,,,SSBR,,,Duradene 715,,Tacktene 1203,,,N234,121.0,125.8,,,,,internal,,,,,,,,,,,,,,,,80.0,,,3.0,165.0,,,,,False
US5869550A,"OMTS-CB-G-A [Example 15, Table 24]",0.0,70.0,30.0,0.0,0.0,0.0,0.0,0.0,0.0,70.0,0.0,0.0,28.0,0.0,2.0,2.5,1.4,1.5,0.66,3.5,2.0,2.16,Durax,CBS,Vanax DPG,DPG,Flexzone 7P,6PPD,soluble,CV,Sundex 8125,other,False,Si-69,TESPT,SSBR,,,Duradene 715,,Tacktene 1203,,,OMTS-CB-G,154.3,102.3,,,,,internal,,,,,,,,,,,,,,,,80.0,,,3.0,165.0,,,,,False
US5869550A,"OMTS-CB-G-B [Example 15, Table 24]",0.0,70.0,30.0,0.0,0.0,0.0,0.0,0.0,0.0,70.0,0.0,2.0,28.0,0.0,2.0,2.5,1.4,1.5,1.0,3.5,2.0,2.5,Durax,CBS,Vanax DPG,DPG,Flexzone 7P,6PPD,soluble,CV,Sundex 8125,other,False,Si-69,TESPT,SSBR,,,Duradene 715,,Tacktene 1203,,,OMTS-CB-G,154.3,102.3,,,,,internal,,,,,,,,,,,,,,,,80.0,,,3.0,165.0,,,,,False
US5869550A,"OMTS-CB-G-C [Example 15, Table 24]",0.0,70.0,30.0,0.0,0.0,0.0,0.0,0.0,0.0,70.0,0.0,0.0,28.0,0.0,2.0,2.5,1.4,1.5,0.53,3.5,2.0,2.03,Durax,CBS,Vanax DPG,DPG,Flexzone 7P,6PPD,soluble,CV,Sundex 8125,other,False,,,SSBR,,,Duradene 715,,Tacktene 1203,,,OMTS-CB-G,154.3,102.3,,,,,internal,,,,,,,,,,,,,,,,80.0,,,3.0,165.0,,,,,False
US5869550A,"OMTS-CB-G-D [Example 15, Table 24]",0.0,70.0,30.0,0.0,0.0,0.0,0.0,0.0,0.0,70.0,0.0,0.0,28.0,0.0,2.0,2.5,1.4,1.5,0.53,3.5,2.0,2.03,Durax,CBS,Vanax DPG,DPG,Flexzone 7P,6PPD,soluble,CV,Sundex 8125,other,False,,,SSBR,,,Duradene 715,,Tacktene 1203,,,OMTS-CB-G,154.3,102.3,,,,,internal,,,,,,,,,,,,,,,,80.0,,,3.0,165.0,,,,,False
US6034164A,Example 1,0.0,0.0,0.0,0.0,0.0,100.0,0.0,0.0,0.0,0.0,0.0,0.0,0.0,0.0,0.0,0.0,0.0,0.0,0.0,0.0,0.0,0.0,,,,,,,,,,,,,,,,,,,,,,,,,,,,,internal,,,,,,,,0.592,0.592,0.63,1659.0,,,,,165.0,165.0,,1.0,,,,,,False
US6034164A,Comparative Example 1,0.0,0.0,0.0,0.0,0.0,100.0,0.0,0.0,0.0,0.0,0.0,0.0,0.0,0.0,0.0,0.0,0.0,0.0,0.0,0.0,0.0,0.0,,,,,,,,,,,,,,,,,,,,,,,,,,,,,internal,,,,,,,,0.361,0.416,0.423,1377.0,,,,,165.0,165.0,,1.0,,,,,,False
US6034164A,Comparative Example 2,0.0,0.0,100.0,0.0,0.0,0.0,0.0,0.0,0.0,0.0,0.0,0.0,0.0,0.0,0.0,0.0,3.5,0.25,0.0,3.0,2.0,0.25,,,,,,,,,,,,,,,,,,,,,,,,,,,,,Banbury,,,,,,,,0.471,0.435,0.474,1391.0,,,,,165.0,165.0,,1.0,,,,primary_accel_type_missing,,True
US6034164A,Example 2,0.0,0.0,100.0,0.0,0.0,0.0,0.0,0.0,0.0,0.0,0.0,0.0,0.0,0.0,0.0,0.0,3.5,0.25,0.0,3.0,2.0,0.25,Altax,MBTS,,,,,soluble,CV,,,,,,,,,,,,,,,,,,,,,internal,,,,,,,,3.74,5.15,7.24,419.0,,,,,130.0,165.0,90.0,2.0,130.0,80.0,,,,False
US6028137A,N234,0.0,100.0,0.0,0.0,0.0,0.0,0.0,0.0,0.0,50.0,0.0,0.0,0.0,0.0,1.0,0.0,1.75,1.25,0.2,3.0,2.0,1.45,Durax,CBS,Captax,MBT,Flexzone 7P,6PPD,insoluble,SEV,,,False,,,SSBR,,,Duradene 715,,,,,N234,120.4,125.0,,,,,Banbury,,,,,,,,,,27.2,552.0,0.133,0.133,,,,145.0,,2.0,,,,,,True
US6028137A,OMTS-CB,0.0,100.0,0.0,0.0,0.0,0.0,0.0,0.0,0.0,50.0,0.0,0.0,0.0,0.0,1.0,0.0,1.75,1.25,0.2,3.0,2.0,1.45,Durax,CBS,Captax,MBT,Flexzone 7P,6PPD,insoluble,SEV,,,False,,,SSBR,,,Duradene 715,,,,,OMTS-CB,133.0,115.0,,,,,Banbury,,,,,,,,,,26.9,624.0,0.086,0.086,,,,145.0,,2.0,,,,,,True
US6028137A,TEOS-CB,0.0,100.0,0.0,0.0,0.0,0.0,0.0,0.0,0.0,50.0,0.0,0.0,0.0,0.0,1.0,0.0,1.75,1.25,0.2,3.0,2.0,1.45,Durax,CBS,Captax,MBT,Flexzone 7P,6PPD,insoluble,SEV,,,False,,,SSBR,,,Duradene 715,,,,,TEOS-CB,136.0,114.0,,,,,Banbury,,,,,,,,,,,,0.4,0.167,,,,145.0,,2.0,,,,,,True
US6028137A,TEOS-CB',0.0,100.0,0.0,0.0,0.0,0.0,0.0,0.0,0.0,50.0,0.0,0.0,0.0,0.0,1.0,0.0,1.75,1.25,0.2,3.0,2.0,1.45,Durax,CBS,Captax,MBT,Flexzone 7P,6PPD,insoluble,SEV,,,False,,,SSBR,,,Cariflex S1215,,,,,TEOS-CB',127.7,,,,,,Banbury,,,,,,,,,,,,0.402,0.158,,,,145.0,,2.0,,,,,,True
US6028137A,oxidized OMTS-CB,0.0,100.0,0.0,0.0,0.0,0.0,0.0,0.0,0.0,50.0,0.0,0.0,0.0,0.0,1.0,0.0,1.75,1.25,0.2,3.0,2.0,1.45,Durax,CBS,Captax,MBT,Flexzone 7P,6PPD,insoluble,SEV,,,False,,,SSBR,,,Duradene 715,,,,,oxidized OMTS-CB,,,,,,,Banbury,,,,,,,,,,,,0.487,0.154,,,,145.0,,2.0,,,,,,True
US6028137A,OMTS-CB APDS,0.0,75.0,25.0,0.0,0.0,0.0,0.0,0.0,0.0,75.0,0.0,4.5,25.0,0.0,1.5,1.5,1.4,1.5,1.4,3.5,2.0,2.9,Durax,CBS,Vanax DPG,DPG,Flexzone 7P,6PPD,insoluble,SEV,Sundex 8125,other,False,Si-69,TESPT,SSBR,,,Duradene 715,,Tacktene 1203,,,OMTS-CB APDS,164.7,103.2,,,,,internal,,,,,,,,,,,,0.307,0.108,,,,145.0,,3.0,160.0,,,,,False
US6028137A,Carbon Black A,0.0,0.0,0.0,0.0,100.0,0.0,0.0,0.0,0.0,60.0,0.0,0.0,25.0,0.0,0.0,0.0,2.5,1.0,1.5,4.0,1.0,2.5,Methyl Tuads,TMTD,Rhenogram MBT-75,MBT,Flexzone 7P,6PPD,insoluble,peroxide,Sunpar 2280,paraffinic,False,,,SSBR,,,NS 116,,,,,Carbon Black A,54.0,71.0,,,,,Banbury,,,,,,,66.0,,,15.5,276.0,,,,,,,,,,,,,,True
US6028137A,Carbon Black B,0.0,0.0,0.0,0.0,100.0,0.0,0.0,0.0,0.0,60.0,0.0,1.2,25.0,0.0,0.0,0.0,2.5,1.0,1.5,4.0,1.0,2.5,Methyl Tuads,TMTD,Rhenogram MBT-75,MBT,Flexzone 7P,6PPD,insoluble,peroxide,Sunpar 2280,paraffinic,False,Si-69,TESPT,SSBR,,,SL 574,,,,,Carbon Black B,52.0,68.0,,,,,Banbury,,,,,,,65.0,,,17.8,271.0,,,,,,,,,,,,,,True
US6028137A,Carbon Black C,0.0,0.0,0.0,0.0,100.0,0.0,0.0,0.0,0.0,60.0,0.0,2.4,25.0,0.0,0.0,0.0,2.5,1.0,1.5,4.0,1.0,2.5,Methyl Tuads,TMTD,Rhenogram MBT-75,MBT,Flexzone 7P,6PPD,insoluble,peroxide,Sunpar 2280,paraffinic,False,Si-69,TESPT,SSBR,,,TO589,,,,,Carbon Black C,54.0,70.0,,,,,Banbury,,,,,,,66.0,,,19.4,300.0,,,,,,,,,,,,,,True
US6028137A,Carbon Black D,0.0,0.0,0.0,0.0,100.0,0.0,0.0,0.0,0.0,60.0,0.0,0.0,25.0,0.0,0.0,0.0,2.5,1.0,1.5,4.0,1.0,2.5,Methyl Tuads,TMTD,Rhenogram MBT-75,MBT,Flexzone 7P,6PPD,insoluble,peroxide,Sunpar 2280,paraffinic,False,,,ESBR,,,SBR 1500,,,,,Carbon Black D,54.0,105.0,,,,,Banbury,,,,,,,64.0,,,16.2,255.0,,,,,,,,,,,,,,True
US6028137A,Carbon Black E,0.0,0.0,0.0,0.0,100.0,0.0,0.0,0.0,0.0,60.0,0.0,1.2,25.0,0.0,0.0,0.0,2.5,1.0,1.5,4.0,1.0,2.5,Methyl Tuads,TMTD,Rhenogram MBT-75,MBT,Flexzone 7P,6PPD,insoluble,peroxide,Sunpar 2280,paraffinic,False,Si-69,TESPT,,,,,,,SMR5,,Carbon Black E,51.0,98.0,,,,,Banbury,,,,,,,68.0,,,19.4,265.0,,,,,,,,,,,,,,True
US6028137A,Carbon Black F,0.0,0.0,0.0,0.0,100.0,0.0,0.0,0.0,0.0,60.0,0.0,2.4,25.0,0.0,0.0,0.0,2.5,1.0,1.5,4.0,1.0,2.5,Methyl Tuads,TMTD,Rhenogram MBT-75,MBT,Flexzone 7P,6PPD,insoluble,peroxide,Sunpar 2280,paraffinic,False,Si-69,TESPT,,,,,,,SMR5,,Carbon Black F,52.0,102.0,,,,,Banbury,,,,,,,66.0,,,18.6,276.0,,,,,,,,,,,,,,True
US6057397A,Example 1,0.0,100.0,0.0,0.0,0.0,0.0,0.0,0.0,0.0,0.0,60.0,0.0,10.0,0.0,1.0,0.0,2.0,2.0,0.0,5.0,2.0,2.0,NOCCELER CZ,CBS,,,,,,,,,,,,,,,,,,,,,,,,Ultrasil VN3G,175.0,,,87.0,,,,,,69.0,,,18.63,520.0,,,,56.0,160.0,160.0,30.0,3.0,,,,silica_without_silane,,False
US6057397A,Example 2,0.0,100.0,0.0,0.0,0.0,0.0,0.0,0.0,0.0,0.0,60.0,0.0,10.0,0.0,1.0,0.0,2.0,2.0,0.0,5.0,2.0,2.0,NOCCELER CZ,CBS,,,,,,,,,,,,,,,,,,,,,,,,Ultrasil VN3G,175.0,,,89.0,,,,,,68.0,,,23.13,480.0,,,,60.0,160.0,160.0,30.0,3.0,,,,silica_without_silane,,False
US6057397A,Example 3,0.0,100.0,0.0,0.0,0.0,0.0,0.0,0.0,0.0,0.0,60.0,0.0,10.0,0.0,1.0,0.0,2.0,2.0,0.0,5.0,2.0,2.0,NOCCELER CZ,CBS,,,,,,,,,,,,,,,,,,,,,,,,Ultrasil VN3G,175.0,,,74.0,,,,,,64.0,,,19.6,730.0,,,,58.0,160.0,160.0,30.0,3.0,,,,silica_without_silane,,False
US6057397A,Example 4,0.0,100.0,0.0,0.0,0.0,0.0,0.0,0.0,0.0,0.0,60.0,0.0,10.0,0.0,1.0,0.0,2.0,2.0,0.0,5.0,2.0,2.0,NOCCELER CZ,CBS,,,,,,,,,,,,,,,,,,,,,,,,Ultrasil VN3G,175.0,,,89.0,,,,,,69.0,,,23.62,460.0,,,,63.0,160.0,160.0,30.0,3.0,,,,silica_without_silane,,False
US6057397A,Example 5,0.0,100.0,0.0,0.0,0.0,0.0,0.0,0.0,0.0,0.0,60.0,0.0,10.0,0.0,1.0,0.0,2.0,2.0,0.0,5.0,2.0,2.0,NOCCELER CZ,CBS,,,,,,,,,,,,,,,,,,,,,,,,Ultrasil VN3G,175.0,,,98.0,,,,,,73.0,,,20.48,310.0,,,,65.0,160.0,160.0,30.0,3.0,,,,silica_without_silane,,False
US6057397A,Example 6,0.0,100.0,0.0,0.0,0.0,0.0,0.0,0.0,0.0,0.0,60.0,0.0,10.0,0.0,1.0,0.0,2.0,2.0,0.0,5.0,2.0,2.0,NOCCELER CZ,CBS,,,,,,,,,,,,,,,,,,,,,,,,Ultrasil VN3G,175.0,,,96.0,,,,,,69.0,,,22.83,450.0,,,,62.0,160.0,160.0,30.0,3.0,,,,silica_without_silane,,False
US6057397A,Comparative Example 1,0.0,100.0,0.0,0.0,0.0,0.0,0.0,0.0,0.0,0.0,60.0,0.0,10.0,0.0,1.0,0.0,2.0,2.0,0.0,5.0,2.0,2.0,NOCCELER CZ,CBS,,,,,,,,,,,,,,,,,,,,,,,,Ultrasil VN3G,175.0,,,91.0,,,,,,68.0,,,16.86,820.0,,,,53.0,160.0,160.0,30.0,3.0,,,,silica_without_silane,,False
US6057397A,Example 7,0.0,100.0,0.0,0.0,0.0,0.0,0.0,0.0,0.0,0.0,60.0,1.0,10.0,0.0,1.0,0.0,2.0,2.0,0.0,5.0,2.0,2.0,NOCCELER CZ,CBS,,,,,,,,,,Si69,TESPT,,,,,,,,,,,,,Ultrasil VN3G,175.0,,,66.0,,,,,,69.0,,,19.6,480.0,,,,60.0,160.0,160.0,30.0,3.0,,,,,,False
US6057397A,Example 8,0.0,100.0,0.0,0.0,0.0,0.0,0.0,0.0,0.0,0.0,60.0,0.0,10.0,0.0,1.0,0.0,2.0,2.0,0.0,5.0,2.0,2.0,NOCCELER CZ,CBS,,,,,,,,,,,,,,,,,,,,,,,,Ultrasil VN3G,175.0,,,95.0,,,,,,72.0,,,19.21,480.0,,,,60.0,160.0,160.0,30.0,2.0,,,,silica_without_silane,,False
US6057397A,Example 9,0.0,100.0,0.0,0.0,0.0,0.0,0.0,0.0,0.0,0.0,60.0,0.0,10.0,0.0,1.0,0.0,2.0,2.0,0.0,5.0,2.0,2.0,NOCCELER CZ,CBS,,,,,,,,,,,,,,,,,,,,,,,,Nipsil AQ,200.0,,,113.0,,,,,,73.0,,,18.62,420.0,,,,58.0,160.0,160.0,30.0,2.0,,,,silica_without_silane,,False
US6057397A,Comparative Example 2,0.0,100.0,0.0,0.0,0.0,0.0,0.0,0.0,0.0,0.0,60.0,1.0,10.0,0.0,1.0,0.0,2.0,2.0,0.0,5.0,2.0,2.0,NOCCELER CZ,CBS,,,,,,,,,,Si69,TESPT,,,,,,,,,,,,,Ultrasil VN3G,175.0,,,72.0,,,,,,69.0,,,18.23,560.0,,,,55.0,160.0,160.0,30.0,3.0,,,,,,False
US6057397A,Comparative Example 3,0.0,100.0,0.0,0.0,0.0,0.0,0.0,0.0,0.0,0.0,60.0,3.0,10.0,0.0,1.0,0.0,2.0,2.0,0.0,5.0,2.0,2.0,NOCCELER CZ,CBS,,,,,,,,,,Si69,TESPT,,,,,,,,,,,,,Ultrasil VN3G,175.0,,,68.0,,,,,,70.0,,,19.6,490.0,,,,58.0,160.0,160.0,30.0,3.0,,,,,,False
US6057397A,Comparative Example 4,0.0,100.0,0.0,0.0,0.0,0.0,0.0,0.0,0.0,0.0,60.0,0.0,10.0,0.0,1.0,0.0,2.0,2.0,0.0,5.0,2.0,2.0,NOCCELER CZ,CBS,,,,,,,,,,,,,,,,,,,,,,,,Nipsil AQ,200.0,,,160.0,,,,,,70.0,,,16.27,820.0,,,,51.0,160.0,160.0,30.0,2.0,,,,silica_without_silane,,False
US6057397A,Comparative Example 5,0.0,100.0,0.0,0.0,0.0,0.0,0.0,0.0,0.0,0.0,60.0,0.0,10.0,0.0,1.0,0.0,2.0,2.0,0.0,5.0,2.0,2.0,NOCCELER CZ,CBS,,,,,,,,,,,,,,,,,,,,,,,,Nipsil AQ,200.0,,,172.0,,,,,,75.0,,,16.46,380.0,,,,60.0,160.0,160.0,30.0,2.0,,,,silica_without_silane,,False
US6057397A,Example 10,0.0,100.0,0.0,0.0,0.0,0.0,0.0,0.0,0.0,0.0,60.0,0.0,10.0,0.0,1.0,0.0,2.0,2.0,0.0,5.0,2.0,2.0,NOCCELER CZ,CBS,,,,,,,,,,,,,,,,,,,,,,,,Ultrasil VN3G,175.0,,,94.0,,,,,,70.0,,,19.89,480.0,,,,67.0,160.0,160.0,30.0,3.0,,,,silica_without_silane,,False
US6057397A,Example 11,0.0,100.0,0.0,0.0,0.0,0.0,0.0,0.0,0.0,0.0,60.0,0.0,10.0,0.0,1.0,0.0,2.0,2.0,0.0,5.0,2.0,2.0,NOCCELER CZ,CBS,,,,,,,,,,,,,,,,,,,,,,,,Ultrasil VN3G,175.0,,,98.0,,,,,,72.0,,,19.21,410.0,,,,66.0,160.0,160.0,30.0,2.0,,,,silica_without_silane,,False
US6057397A,Example 12,0.0,100.0,0.0,0.0,0.0,0.0,0.0,0.0,0.0,0.0,60.0,0.0,10.0,0.0,1.0,0.0,2.0,2.0,0.0,5.0,2.0,2.0,NOCCELER CZ,CBS,,,,,,,,,,,,,,,,,,,,,,,,Nipsil AQ,200.0,,,101.0,,,,,,72.0,,,17.64,350.0,,,,65.0,160.0,160.0,30.0,2.0,,,,silica_without_silane,,False
US6057397A,Example 13,0.0,100.0,0.0,0.0,0.0,0.0,0.0,0.0,0.0,0.0,60.0,0.0,10.0,0.0,1.0,0.0,2.0,2.0,0.0,5.0,2.0,2.0,NOCCELER CZ,CBS,,,,,,,,,,,,,,,,,,,,,,,,Nipsil AQ,200.0,,,90.0,,,,,,73.0,,,15.97,420.0,,,,62.0,160.0,160.0,30.0,2.0,,,,silica_without_silane,,False
US6057397A,Comparative Example 6,0.0,100.0,0.0,0.0,0.0,0.0,0.0,0.0,0.0,0.0,60.0,0.0,10.0,0.0,1.0,0.0,2.0,2.0,0.0,5.0,2.0,2.0,NOCCELER CZ,CBS,,,,,,,,,,,,,,,,,,,,,,,,Nipsil AQ,200.0,,,155.0,,,,,,75.0,,,12.25,270.0,,,,59.0,160.0,160.0,30.0,2.0,,,,silica_without_silane,,False
US6057397A,Comparative Example 7,0.0,100.0,0.0,0.0,0.0,0.0,0.0,0.0,0.0,0.0,60.0,0.0,10.0,0.0,1.0,0.0,2.0,2.0,0.0,5.0,2.0,2.0,NOCCELER CZ,CBS,,,,,,,,,,,,,,,,,,,,,,,,Nipsil AQ,200.0,,,115.0,,,,,,75.0,,,14.21,310.0,,,,57.0,160.0,160.0,30.0,2.0,,,,silica_without_silane,,False
US6057397A,Example 14,30.0,70.0,0.0,0.0,0.0,0.0,0.0,0.0,0.0,0.0,60.0,0.0,10.0,0.0,1.0,0.0,2.0,2.0,0.0,5.0,2.0,2.0,NOCCELER CZ,CBS,,,,,,,,,,,,,,,,,,,,,,,,Ultrasil VN3G,175.0,,,75.0,,,,,,66.0,,,22.54,400.0,,,,67.0,160.0,160.0,30.0,3.0,,,,silica_without_silane,,False
US6057397A,Example 15,70.0,30.0,0.0,0.0,0.0,0.0,0.0,0.0,0.0,0.0,60.0,0.0,10.0,0.0,1.0,0.0,2.0,2.0,0.0,5.0,2.0,2.0,NOCCELER CZ,CBS,,,,,,,,,,,,,,,,,,,,,,,,Ultrasil VN3G,175.0,,,83.0,,,,,,65.0,,,21.56,430.0,,,,65.0,160.0,160.0,30.0,3.0,,,,silica_without_silane,,False
US6057397A,Example 16,30.0,70.0,0.0,0.0,0.0,0.0,0.0,0.0,0.0,0.0,60.0,0.0,10.0,0.0,1.0,0.0,2.0,2.0,0.0,5.0,2.0,2.0,NOCCELER CZ,CBS,,,,,,,,,,,,,,,,,,,,,,,,Ultrasil VN3G,175.0,,,82.0,,,,,,66.0,,,22.05,480.0,,,,68.0,160.0,160.0,30.0,3.0,,,,silica_without_silane,,False
US6057397A,Example 17,30.0,70.0,0.0,0.0,0.0,0.0,0.0,0.0,0.0,0.0,60.0,0.0,10.0,0.0,1.0,0.0,2.0,2.0,0.0,5.0,2.0,2.0,NOCCELER CZ,CBS,,,,,,,,,,,,,,,,,,,,,,,,Ultrasil VN3G,175.0,,,88.0,,,,,,67.0,,,25.0,400.0,,,,69.0,160.0,160.0,30.0,3.0,,,,silica_without_silane,,False
US6057397A,Example 18,30.0,70.0,0.0,0.0,0.0,0.0,0.0,0.0,0.0,0.0,60.0,0.0,10.0,0.0,1.0,0.0,2.0,2.0,0.0,5.0,2.0,2.0,NOCCELER CZ,CBS,,,,,,,,,,,,,,,,,,,,,,,,Ultrasil VN3G,175.0,,,88.0,,,,,,66.0,,,20.58,430.0,,,,65.0,160.0,160.0,30.0,3.0,,,,silica_without_silane,,False
US6057397A,Example 19,30.0,70.0,0.0,0.0,0.0,0.0,0.0,0.0,0.0,0.0,60.0,0.0,10.0,0.0,1.0,0.0,2.0,2.0,0.0,5.0,2.0,2.0,NOCCELER CZ,CBS,,,,,,,,,,,,,,,,,,,,,,,,Ultrasil VN3G,175.0,,,85.0,,,,,,63.0,,,17.64,380.0,,,,67.0,160.0,160.0,30.0,3.0,,,,silica_without_silane,,False
US6057397A,Example 20,20.0,50.0,30.0,0.0,0.0,0.0,0.0,0.0,0.0,0.0,60.0,0.0,10.0,0.0,1.0,0.0,2.0,2.0,0.0,5.0,2.0,2.0,NOCCELER CZ,CBS,,,,,,,,,,,,,,,,,,,,,,,,Ultrasil VN3G,175.0,,,70.0,,,,,,66.0,,,23.03,510.0,,,,72.0,160.0,160.0,30.0,3.0,,,,silica_without_silane,,False
US6057397A,Comparative Example 8,30.0,70.0,0.0,0.0,0.0,0.0,0.0,0.0,0.0,0.0,60.0,0.0,10.0,0.0,1.0,0.0,2.0,2.0,0.0,5.0,2.0,2.0,NOCCELER CZ,CBS,,,,,,,,,,,,,,,,,,,,,,,,Ultrasil VN3G,175.0,,,103.0,,,,,,63.0,,,15.68,320.0,,,,60.0,160.0,160.0,30.0,3.0,,,,silica_without_silane,,False
US6025450A,Example 1,0.0,100.0,0.0,0.0,0.0,0.0,0.0,0.0,0.0,55.0,0.0,0.0,10.0,0.0,1.0,2.0,1.5,1.0,0.0,3.0,2.0,1.0,accelerator,CBS,"DPG (N,N'-diphenylguanidine)",DPG,antioxidant,6PPD,insoluble,CV,naphthenic oil,naphthenic,False,Si 69 (bis(triethoxysilylpropyl)tetrasulfide),TESPT,SSBR,24.0,51.9,,,,,32.0,N-351,,,,,,,internal,32.0,,,,,,,,14.95,19.55,419.0,,0.11,,,155.0,149.0,45.0,2.0,155.0,93.0,,primary_accel_type_missing,,True
US6025450A,Example 2,0.0,100.0,0.0,0.0,0.0,0.0,0.0,0.0,0.0,55.0,0.0,0.0,10.0,0.0,1.0,2.0,1.5,1.0,0.0,3.0,2.0,1.0,accelerator,,,,antioxidant,,insoluble,CV,naphthenic oil,naphthenic,False,,,SSBR,24.8,49.4,,,,,33.0,N-351,,,,,,,internal,33.0,,,,,,,,15.01,16.04,359.0,,0.107,,,155.0,149.0,45.0,2.0,155.0,93.0,,primary_accel_type_missing,,True
US6025450A,Example 3,0.0,100.0,0.0,0.0,0.0,0.0,0.0,0.0,0.0,54.0,0.0,0.0,27.6,0.0,4.25,0.0,2.25,2.15,0.0,3.0,2.0,2.15,accelerator blend,,,,antioxidant/Processing aids,,insoluble,CV,aromatic oil,naphthenic,False,,,SSBR,22.0,70.0,,,,,108.0,,,,,,,,internal,108.0,,,,,,,,9.38,16.36,503.0,0.18,0.156,,,155.0,165.0,20.0,2.0,155.0,93.0,,primary_accel_type_missing,,True
US6025450A,Example 4,0.0,100.0,0.0,0.0,0.0,0.0,0.0,0.0,0.0,54.0,0.0,0.0,27.6,0.0,4.25,0.0,2.25,2.15,0.0,3.0,2.0,2.15,accelerator blend,,,,antioxidant/Processing aids,,insoluble,CV,aromatic oil,naphthenic,False,,,SSBR,22.0,70.0,,,,,109.0,,,,,,,,internal,109.0,,,,,,,,10.66,18.39,497.0,0.219,0.138,,,155.0,165.0,20.0,2.0,155.0,93.0,,primary_accel_type_missing,,True
US6025450A,Example 5,0.0,100.0,0.0,0.0,0.0,0.0,0.0,0.0,0.0,55.0,0.0,0.0,10.0,0.0,1.0,2.0,1.5,1.0,0.0,3.0,2.0,1.0,accelerator,,,,antioxidant,,insoluble,CV,naphthenic oil,naphthenic,False,,,SSBR,22.4,52.9,,,,,8.0,N-351,,,,,,,internal,8.0,,,,,,,,14.59,21.46,455.0,0.167,0.144,,,155.0,165.0,20.0,2.0,155.0,93.0,,primary_accel_type_missing,,True
US6025450A,Example 6,0.0,100.0,0.0,0.0,0.0,0.0,0.0,0.0,0.0,55.0,0.0,0.0,10.0,0.0,1.0,2.0,1.5,1.0,0.0,3.0,2.0,1.0,accelerator,,,,antioxidant,,insoluble,CV,naphthenic oil,naphthenic,False,,,SSBR,22.4,52.9,,,,,67.0,N-351,,,,,,,internal,67.0,,,,,,,,19.17,18.81,344.0,0.109,0.078,,,155.0,165.0,20.0,2.0,155.0,93.0,,primary_accel_type_missing,,True
US6025450A,Example 7,0.0,100.0,0.0,0.0,0.0,0.0,0.0,0.0,0.0,54.0,0.0,0.0,27.6,0.0,4.25,0.0,2.25,2.15,0.0,3.0,2.0,2.15,accelerator blend,,,,antioxidant/Processing aids,,insoluble,CV,aromatic oil,naphthenic,False,,,SSBR,26.6,63.6,,,,,77.0,,,,,,,,internal,77.0,,,,,,,,10.48,18.26,507.0,0.231,0.162,,,155.0,165.0,20.0,2.0,155.0,93.0,,primary_accel_type_missing,,True
US6025450A,Example 8,0.0,100.0,0.0,0.0,0.0,0.0,0.0,0.0,0.0,54.0,0.0,0.0,27.6,0.0,4.25,0.0,2.25,2.15,0.0,3.0,2.0,2.15,accelerator blend,,,,antioxidant/Processing aids,,insoluble,CV,aromatic oil,naphthenic,False,,,SSBR,26.6,63.6,,,,,72.0,,,,,,,,internal,72.0,,,,,,,,10.72,18.14,491.0,0.219,0.143,,,155.0,165.0,20.0,2.0,155.0,93.0,,primary_accel_type_missing,,True
US6025450A,Example 9,0.0,100.0,0.0,0.0,0.0,0.0,0.0,0.0,0.0,55.0,0.0,0.0,10.0,0.0,1.0,2.0,1.5,1.0,0.0,3.0,2.0,1.0,accelerator,,,,antioxidant,,insoluble,CV,naphthenic oil,naphthenic,False,,,SSBR,19.4,42.7,,,,,24.0,N-351,,,,,,,internal,24.0,,,,,,,,14.65,19.53,419.0,,0.079,,,155.0,165.0,20.0,2.0,155.0,93.0,,primary_accel_type_missing,,True
US6025450A,Example 10,0.0,100.0,0.0,0.0,0.0,0.0,0.0,0.0,0.0,55.0,0.0,0.0,10.0,0.0,1.0,2.0,1.5,1.0,0.0,3.0,2.0,1.0,accelerator,,,,antioxidant,,insoluble,CV,naphthenic oil,naphthenic,False,,,SSBR,19.4,42.7,,,,,24.0,N-351,,,,,,,internal,24.0,,,,,,,,17.33,22.57,409.0,,0.056,,,155.0,165.0,20.0,2.0,155.0,93.0,,primary_accel_type_missing,,True
US6025450A,Example 11,0.0,100.0,0.0,0.0,0.0,0.0,0.0,0.0,0.0,55.0,0.0,0.0,10.0,0.0,1.0,2.0,1.5,1.0,0.0,3.0,2.0,1.0,accelerator,,,,antioxidant,,insoluble,CV,naphthenic oil,naphthenic,False,,,SSBR,20.6,53.3,,,,,29.0,N-351,,,,,,,internal,29.0,,,,,,,,15.01,20.56,431.0,,0.08,,,155.0,165.0,20.0,2.0,155.0,93.0,,primary_accel_type_missing,,True
US6025450A,Example 12,0.0,100.0,0.0,0.0,0.0,0.0,0.0,0.0,0.0,55.0,0.0,0.0,10.0,0.0,1.0,2.0,1.5,1.0,0.0,3.0,2.0,1.0,accelerator,,,,antioxidant,,insoluble,CV,naphthenic oil,naphthenic,False,,,SSBR,20.6,53.3,,,,,78.0,N-351,,,,,,,internal,78.0,,,,,,,,16.37,20.38,403.0,,0.076,,,155.0,165.0,20.0,2.0,155.0,93.0,,primary_accel_type_missing,,True
US6025450A,Example 13,0.0,100.0,0.0,0.0,0.0,0.0,0.0,0.0,0.0,55.0,0.0,0.0,10.0,0.0,1.0,2.0,1.5,1.0,0.0,3.0,2.0,1.0,accelerator,,,,antioxidant,,insoluble,CV,naphthenic oil,naphthenic,False,,,SSBR,20.6,53.3,,,,,94.0,N-351,,,,,,,internal,94.0,,,,,,,,20.01,23.75,387.0,,0.078,,,155.0,165.0,20.0,2.0,155.0,93.0,,primary_accel_type_missing,,True
US6025450A,Example 14,0.0,100.0,0.0,0.0,0.0,0.0,0.0,0.0,0.0,55.0,0.0,0.0,10.0,0.0,1.0,2.0,1.5,1.0,0.0,3.0,2.0,1.0,accelerator,,,,antioxidant,,insoluble,CV,naphthenic oil,naphthenic,False,,,SSBR,20.6,50.1,,,,,19.0,N-351,,,,,,,internal,19.0,,,,,,,,20.01,23.56,395.0,,0.129,,,155.0,165.0,20.0,2.0,155.0,93.0,,primary_accel_type_missing,,True
US6025450A,Example 15,0.0,100.0,0.0,0.0,0.0,0.0,0.0,0.0,0.0,55.0,0.0,0.0,10.0,0.0,1.0,2.0,1.5,1.0,0.0,3.0,2.0,1.0,accelerator,,,,antioxidant,,insoluble,CV,naphthenic oil,naphthenic,False,,,SSBR,20.6,50.1,,,,,76.0,N-351,,,,,,,internal,76.0,,,,,,,,18.66,23.79,409.0,,0.103,,,155.0,165.0,20.0,2.0,155.0,93.0,,primary_accel_type_missing,,True
US6025450A,Example 16,0.0,100.0,0.0,0.0,0.0,0.0,0.0,0.0,0.0,55.0,0.0,0.0,10.0,0.0,1.0,2.0,1.5,1.0,0.0,3.0,2.0,1.0,accelerator,,,,antioxidant,,insoluble,CV,naphthenic oil,naphthenic,False,,,SSBR,20.4,42.7,,,,,7.0,N-351,,,,,,,internal,7.0,,,,,,,,14.93,21.83,447.0,,0.1,,,155.0,149.0,45.0,2.0,155.0,93.0,,primary_accel_type_missing,,True
US6025450A,Example 17,0.0,100.0,0.0,0.0,0.0,0.0,0.0,0.0,0.0,55.0,0.0,0.0,10.0,0.0,1.0,2.0,1.5,1.0,0.0,3.0,2.0,1.0,accelerator,,,,antioxidant,,insoluble,CV,naphthenic oil,naphthenic,False,,,SSBR,20.1,43.1,,,,,82.0,N-351,,,,,,,internal,82.0,,,,,,,,17.41,23.8,423.0,,0.079,,,155.0,149.0,45.0,2.0,155.0,93.0,,primary_accel_type_missing,,True
US6025450A,Example 18,0.0,100.0,0.0,0.0,0.0,0.0,0.0,0.0,0.0,55.0,0.0,0.0,10.0,0.0,1.0,2.0,1.5,1.0,0.0,3.0,2.0,1.0,accelerator,,,,antioxidant,,insoluble,CV,naphthenic oil,naphthenic,False,,,SSBR,24.9,43.4,,,,,20.0,N-351,,,,,,,internal,20.0,,,,,,,,18.22,22.63,405.0,,0.098,,,155.0,149.0,45.0,2.0,155.0,93.0,,primary_accel_type_missing,,True
US6025450A,Example 19,0.0,100.0,0.0,0.0,0.0,0.0,0.0,0.0,0.0,55.0,0.0,0.0,10.0,0.0,1.0,2.0,1.5,1.0,0.0,3.0,2.0,1.0,accelerator,,,,antioxidant,,insoluble,CV,naphthenic oil,naphthenic,False,,,SSBR,24.9,43.4,,,,,113.0,N-351,,,,,,,internal,113.0,,,,,,,,20.01,25.6,409.0,,0.092,,,155.0,149.0,45.0,2.0,155.0,93.0,,primary_accel_type_missing,,True
US6025450A,Example 20,0.0,100.0,0.0,0.0,0.0,0.0,0.0,0.0,0.0,55.0,0.0,0.0,10.0,0.0,1.0,2.0,1.5,1.0,0.0,3.0,2.0,1.0,accelerator,,,,antioxidant,,insoluble,CV,naphthenic oil,naphthenic,False,,,SSBR,20.9,56.2,,,,,26.2,N-351,,,,,,,internal,26.2,,,,,,,,,22.79,441.0,,0.091,,,,165.0,20.0,,,,,primary_accel_type_missing,,True
US6025450A,Example 21,0.0,100.0,0.0,0.0,0.0,0.0,0.0,0.0,0.0,55.0,0.0,0.0,10.0,0.0,1.0,2.0,1.5,1.0,0.0,3.0,2.0,1.0,accelerator,,,,antioxidant,,insoluble,CV,naphthenic oil,naphthenic,False,,,SSBR,21.0,53.7,,,,,86.1,N-351,,,,,,,internal,86.1,,,,,,,,,25.32,426.0,,0.094,,,,165.0,20.0,,,,,primary_accel_type_missing,,True
US6025450A,Example 22,0.0,100.0,0.0,0.0,0.0,0.0,0.0,0.0,0.0,55.0,0.0,0.0,10.0,0.0,1.0,2.0,1.5,1.0,0.0,3.0,2.0,1.0,accelerator,,,,antioxidant,,insoluble,CV,naphthenic oil,naphthenic,False,,,SSBR,20.8,49.1,,,,,5.8,N-351,,,,,,,internal,5.8,,,,,,,,,16.37,427.0,,0.186,,,,165.0,20.0,,,,,primary_accel_type_missing,,True
US6025450A,Example 23,0.0,100.0,0.0,0.0,0.0,0.0,0.0,0.0,0.0,55.0,0.0,0.0,10.0,0.0,1.0,2.0,1.5,1.0,0.0,3.0,2.0,1.0,accelerator,,,,antioxidant,,insoluble,CV,naphthenic oil,naphthenic,False,,,SSBR,20.6,50.2,,,,,65.9,N-351,,,,,,,internal,65.9,,,,,,,,,20.85,449.0,,0.12,,,,165.0,20.0,,,,,primary_accel_type_missing,,True
US6025450A,Example 24,0.0,100.0,0.0,0.0,0.0,0.0,0.0,0.0,0.0,55.0,0.0,0.0,10.0,0.0,1.0,2.0,1.5,1.0,0.0,3.0,2.0,1.0,accelerator,,,,antioxidant,,insoluble,CV,naphthenic oil,naphthenic,False,,,SSBR,,,,,,,18.6,N-351,,,,,,,internal,18.6,,,,,,,,,,,,0.103,,,155.0,149.0,45.0,2.0,155.0,93.0,,primary_accel_type_missing,,True
US6025450A,Example 25,0.0,100.0,0.0,0.0,0.0,0.0,0.0,0.0,0.0,55.0,0.0,0.0,10.0,0.0,1.0,2.0,1.5,1.0,0.0,3.0,2.0,1.0,accelerator,,,,antioxidant,,insoluble,CV,naphthenic oil,naphthenic,False,,,SSBR,,,,,,,81.0,N-351,,,,,,,internal,81.0,,,,,,,,,,,,0.083,,,155.0,149.0,45.0,2.0,155.0,93.0,,primary_accel_type_missing,,True
US6046266A,Sample A,50.0,0.0,50.0,0.0,0.0,0.0,0.0,0.0,0.0,30.0,30.0,0.0,10.0,0.0,3.5,1.5,1.0,1.3,0.0,3.0,3.0,1.3,sulfenamide accelerator,TBBS,,,amine type antioxidant/antiozonants,6PPD,insoluble,CV,Aromatic Processing Oil,TDAE,False,X50S,TESPT,,,,,,BUDENE ® 1208,SMR20,,N121,,,,Zeosil 1165 MP,,,Banbury,,,,,21.0,,50.0,1.5,6.7,18.3,641.0,0.153,0.15,36000.0,,160.0,150.0,36.0,2.0,160.0,120.0,,silica_without_silane,,False
US6046266A,Sample B,50.0,0.0,50.0,0.0,0.0,0.0,0.0,0.0,0.0,30.0,30.0,0.0,10.0,0.0,3.5,1.5,1.0,1.3,0.0,3.0,3.0,1.3,sulfenamide accelerator,TBBS,,,amine type antioxidant/antiozonants,6PPD,insoluble,CV,Aromatic Processing Oil,TDAE,False,X50S,TESPT,,,,,,BUDENE ® 1208,SMR20,,N121,,,,Zeosil 1165 MP,,,Banbury,,,,,21.5,,54.0,1.8,7.5,18.9,654.0,0.138,0.137,35000.0,,160.0,150.0,36.0,3.0,160.0,120.0,,silica_without_silane,,False
US6046266A,Sample C,50.0,0.0,50.0,0.0,0.0,0.0,0.0,0.0,0.0,30.0,30.0,0.0,10.0,0.0,3.5,1.5,1.0,1.3,0.0,3.0,3.0,1.3,sulfenamide accelerator,TBBS,,,amine type antioxidant/antiozonants,6PPD,insoluble,CV,Aromatic Processing Oil,TDAE,False,X50S,TESPT,,,,,,BUDENE ® 1208,SMR20,,N121,,,,Zeosil 1165 MP,,,Banbury,,,,,19.0,,55.0,1.9,8.3,19.2,621.0,,,37000.0,,160.0,150.0,36.0,3.0,160.0,120.0,,silica_without_silane,,False
US6046266A,Sample D,50.0,0.0,50.0,0.0,0.0,0.0,0.0,0.0,0.0,30.0,30.0,0.0,10.0,0.0,3.5,1.5,1.0,1.3,0.0,3.0,3.0,1.3,sulfenamide accelerator,TBBS,,,amine type antioxidant/antiozonants,6PPD,insoluble,CV,Aromatic Processing Oil,TDAE,False,X50S,TESPT,,,,,,BUDENE ® 1208,SMR20,,N121,,,,Zeosil 1165 MP,,,Banbury,,,,,17.0,,54.0,1.8,9.0,19.9,586.0,,,33000.0,,160.0,150.0,36.0,3.0,160.0,120.0,,silica_without_silane,,False
US6046266A,Sample E,50.0,0.0,50.0,0.0,0.0,0.0,0.0,0.0,0.0,30.0,30.0,0.0,10.0,0.0,3.5,1.5,1.0,1.3,0.0,3.0,3.0,1.3,sulfenamide accelerator,TBBS,,,amine type antioxidant/antiozonants,6PPD,insoluble,CV,Aromatic Processing Oil,TDAE,False,X50S,TESPT,,,,,,BUDENE ® 1208,SMR20,,N121,,,,Zeosil 1165 MP,,,Banbury,,,,,17.5,,54.0,1.9,8.6,18.7,597.0,,,31000.0,,160.0,150.0,36.0,3.0,160.0,120.0,,silica_without_silane,,False
US6046266A,Sample F,20.0,0.0,80.0,0.0,0.0,0.0,0.0,0.0,0.0,30.0,30.0,0.0,10.0,0.0,3.5,1.5,1.0,1.3,0.0,3.0,3.0,1.3,sulfenamide accelerator,TBBS,,,amine type antioxidant/antiozonants,6PPD,insoluble,CV,Aromatic Processing Oil,TDAE,False,X50S,TESPT,,,,,,BUDENE ® 1208,SMR20,,N121,,,,Zeosil 1165 MP,,,Banbury,,,,,,,60.0,2.1,7.7,16.7,583.0,0.113,0.118,29000.0,,160.0,150.0,36.0,3.0,160.0,120.0,,silica_without_silane,,False
US6046266A,Sample G,50.0,0.0,50.0,0.0,0.0,0.0,0.0,0.0,0.0,60.0,0.0,0.0,5.0,0.0,3.5,1.5,1.0,1.0,0.0,3.0,3.0,1.0,sulfenamide accelerator,TBBS,,,amine type antioxidant/antiozonants,6PPD,insoluble,CV,Aromatic Processing Oil,TDAE,False,X50S,TESPT,,,,,,BUDENE ® 1208,SMR20,,N121,,,,Zeosil 1165 MP,,,Banbury,,,,,10.5,,62.0,2.6,11.3,18.7,500.0,0.094,0.107,50000.0,,160.0,150.0,36.0,3.0,160.0,120.0,,,,False
US6046266A,Sample H,50.0,0.0,50.0,0.0,0.0,0.0,0.0,0.0,0.0,45.0,15.0,0.0,5.0,0.0,3.5,1.5,1.0,1.0,0.0,3.0,3.0,1.0,sulfenamide accelerator,TBBS,,,amine type antioxidant/antiozonants,6PPD,insoluble,CV,Aromatic Processing Oil,TDAE,False,X50S,TESPT,,,,,,BUDENE ® 1208,SMR20,,N121,,,,Zeosil 1165 MP,,,Banbury,,,,,11.5,,62.0,2.7,11.5,18.3,482.0,0.113,0.119,53000.0,,160.0,150.0,36.0,3.0,160.0,120.0,,silica_without_silane,,False
US6046266A,Sample I,50.0,0.0,50.0,0.0,0.0,0.0,0.0,0.0,0.0,30.0,30.0,0.0,5.0,0.0,3.5,1.5,1.0,1.0,0.0,3.0,3.0,1.0,sulfenamide accelerator,TBBS,,,amine type antioxidant/antiozonants,6PPD,insoluble,CV,Aromatic Processing Oil,TDAE,False,X50S,TESPT,,,,,,BUDENE ® 1208,SMR20,,N121,,,,Zeosil 1165 MP,,,Banbury,,,,,16.0,,61.0,2.5,10.3,18.2,529.0,0.106,0.109,56000.0,,160.0,150.0,36.0,3.0,160.0,120.0,,silica_without_silane,,False
US6046266A,Sample J,50.0,0.0,50.0,0.0,0.0,0.0,0.0,0.0,0.0,15.0,45.0,0.0,5.0,0.0,3.5,1.5,1.0,1.0,0.0,3.0,3.0,1.0,sulfenamide accelerator,TBBS,,,amine type antioxidant/antiozonants,6PPD,insoluble,CV,Aromatic Processing Oil,TDAE,False,X50S,TESPT,,,,,,BUDENE ® 1208,SMR20,,N121,,,,Zeosil 1165 MP,,,Banbury,,,,,20.0,,59.0,2.2,9.0,17.5,570.0,0.111,0.105,53000.0,,160.0,150.0,36.0,3.0,160.0,120.0,,silica_without_silane,,False
US6046266A,Sample K,50.0,0.0,50.0,0.0,0.0,0.0,0.0,0.0,0.0,0.0,60.0,0.0,5.0,0.0,3.5,1.5,1.0,1.0,0.0,3.0,3.0,1.0,sulfenamide accelerator,TBBS,,,amine type antioxidant/antiozonants,6PPD,insoluble,CV,Aromatic Processing Oil,TDAE,False,X50S,TESPT,,,,,,BUDENE ® 1208,SMR20,,N121,,,,Zeosil 1165 MP,,,Banbury,,,,,26.5,,63.0,2.0,7.3,17.1,664.0,0.107,0.105,65000.0,,160.0,150.0,36.0,3.0,160.0,120.0,,silica_without_silane,,False
US6046266A,Sample L,40.0,0.0,60.0,0.0,0.0,0.0,0.0,0.0,0.0,30.0,30.0,0.0,5.0,0.0,3.5,1.5,0.8,0.8,2.0,3.0,3.0,2.8,Sulfenamide Accelerator,other,,,Antidegradants,other,insoluble,CV,Aromatic Processing Oil,other,False,X50S,TESPT,,,,,,BUDENE 1208,other,,N121,,,,Zeosil 1165 MP,,,Banbury,,,,,17.0,,61.0,2.3,9.0,16.5,544.0,0.112,0.124,47000.0,,160.0,150.0,36.0,3.0,160.0,120.0,,secondary_accel_type_missing; silica_without_silane,,True
US6046266A,Sample M,50.0,0.0,50.0,0.0,0.0,0.0,0.0,0.0,0.0,30.0,30.0,0.0,5.0,0.0,3.5,1.5,0.8,0.8,2.0,3.0,3.0,2.8,Sulfenamide Accelerator,other,,,Antidegradants,other,insoluble,CV,Aromatic Processing Oil,other,False,X50S,TESPT,,,,,,BUDENE 1208,other,,N121,,,,Zeosil 1165 MP,,,Banbury,,,,,17.0,,58.0,2.2,9.3,18.1,558.0,0.115,0.122,62000.0,,160.0,150.0,36.0,3.0,160.0,120.0,,secondary_accel_type_missing; silica_without_silane,,True
US6046266A,Sample N,60.0,0.0,40.0,0.0,0.0,0.0,0.0,0.0,0.0,30.0,30.0,0.0,5.0,0.0,3.5,1.5,0.8,0.8,2.0,3.0,3.0,2.8,Sulfenamide Accelerator,other,,,Antidegradants,other,insoluble,CV,Aromatic Processing Oil,other,False,X50S,TESPT,,,,,,BUDENE 1208,other,,N121,,,,Zeosil 1165 MP,,,Banbury,,,,,16.5,,59.0,2.4,10.2,18.8,551.0,0.108,0.111,69000.0,,160.0,150.0,36.0,3.0,160.0,120.0,,secondary_accel_type_missing; silica_without_silane,,True
US6046266A,Sample O,50.0,0.0,50.0,0.0,0.0,0.0,0.0,0.0,0.0,30.0,30.0,0.0,5.0,0.0,3.5,1.5,0.8,0.8,2.0,3.0,3.0,2.8,Sulfenamide Accelerator,other,,,Antidegradants,other,insoluble,CV,Aromatic Processing Oil,other,False,X50S,TESPT,,,,,,BUDENE 1208,other,,N347,,,,Zeosil 1165 MP,,,Banbury,,,,,15.0,,59.0,2.4,9.8,17.5,540.0,0.12,0.118,58000.0,,160.0,150.0,36.0,3.0,160.0,120.0,,secondary_accel_type_missing; silica_without_silane,,True
US6046266A,Sample P,50.0,0.0,50.0,0.0,0.0,0.0,0.0,0.0,0.0,30.0,30.0,0.0,5.0,0.0,3.5,1.5,0.8,0.8,2.0,3.0,3.0,2.8,Sulfenamide Accelerator,other,,,Antidegradants,other,insoluble,CV,Aromatic Processing Oil,other,False,X50S,TESPT,,,,,,BUDENE 1208,other,,N121,,,,HiSil 210,,,Banbury,,,,,19.5,,61.0,2.4,9.4,18.0,564.0,0.106,0.109,61000.0,,160.0,150.0,36.0,3.0,160.0,120.0,,secondary_accel_type_missing; silica_without_silane,,True
US6084022A,Example 1,0.0,0.0,100.0,0.0,0.0,0.0,0.0,0.0,0.0,0.0,0.0,0.0,0.0,0.0,1.5,0.0,0.0,0.0,0.0,0.0,0.0,0.0,,,,,antioxidant (not further specified),other,,,,,,,,,,,,,tin-coupled polybutadiene (Example 1),SMR20,,ASTM N299,,,,,,,,110.0,,,,,,,,,,,,,,,,,,,,,,,,True
US6084022A,Example 2,0.0,0.0,100.0,0.0,0.0,0.0,0.0,0.0,0.0,0.0,0.0,0.0,0.0,0.0,1.5,0.0,0.0,0.0,0.0,0.0,0.0,0.0,,,,,antioxidant (not further specified),other,,,,,,,,,,,,,asymmetrically tin-coupled polybutadiene (Example 2),,,,,,,,,,,94.0,,,,,,,,,,,,,,,,,,,,,,,,True
US6084022A,Example 3,40.0,0.0,60.0,0.0,0.0,0.0,0.0,0.0,0.0,38.0,12.0,0.0,3.0,0.0,0.66,0.0,1.5,1.12,0.14,3.0,2.0,1.2600000000000002,N-tert-butyl-2-benzothiazole,TBBS,tetramethylthiuram disulfide,TMTD,diaryl-p-phenylenediamine,other,soluble,CV,naphthenic/paraffinic process oil,naphthenic,False,,,,,,,,Budene 1209,SMR20,,N299,,,,HiSil 210,,,internal,,,,,9.75,,61.6,2.39,11.07,16.61,441.0,0.13,,73.0,,160.0,150.0,,3.0,160.0,120.0,,silica_without_silane,,False
US6084022A,Example 4,55.0,0.0,45.0,0.0,0.0,0.0,0.0,0.0,0.0,1.125,13.125,0.0,3.0,0.0,0.66,0.0,1.5,1.12,0.14,3.0,2.0,1.2600000000000002,N-tert-butyl-2-benzothiazole,TBBS,tetramethylthiuram disulfide,TMTD,diaryl-p-phenylenediamine,other,soluble,CV,naphthenic/paraffinic process oil,naphthenic,False,,,,,,,,"isoprene-butadiene rubber (30% Isoprene/70% Butadiene, Tg = -82°C, Mooney ML/4 @ 100°C = 85)",SMR20,,,,,,HiSil 210,,,internal,,,,,9.75,,61.6,2.35,11.09,19.27,489.0,0.13,,96.0,,160.0,150.0,,3.0,160.0,120.0,,silica_without_silane,,False
US6084022A,Comparative Example 5,40.0,0.0,60.0,0.0,0.0,0.0,0.0,0.0,0.0,38.0,12.0,0.0,3.0,0.0,0.66,0.0,1.5,1.12,0.14,3.0,2.0,1.2600000000000002,N-tert-butyl-2-benzothiazole,TBBS,tetramethylthiuram disulfide,TMTD,diaryl-p-phenylenediamine,other,soluble,CV,naphthenic/paraffinic process oil,naphthenic,False,,,,,,,,Polymer of Example 1,SMR20,,N299,,,,HiSil 210,,,internal,,,,,10.5,,60.9,2.31,11.83,16.94,418.0,0.12,,72.0,,160.0,150.0,,3.0,160.0,120.0,,silica_without_silane,,False
US6093756A,Example 1,0.0,75.0,25.0,0.0,0.0,0.0,0.0,0.0,0.0,6.5,80.0,6.5,37.5,0.0,1.0,1.5,1.5,1.5,2.0,2.5,1.0,3.5,,,,,Vulkanox 4020,6PPD,,,Renopal 450,TDAE,,,,SSBR,,,Buna VSL 4020-0,,Buna CB 24,,,Corax N 339,,,,Vulkasil S,180.0,,,,,,,,,,,,,,,,,,,,,,,,,primary_accel_type_missing; secondary_accel_type_missing,,True
US6093756A,Example 2,0.0,75.0,25.0,0.0,0.0,0.0,0.0,0.0,0.0,6.5,80.0,6.5,29.5,0.0,1.0,1.5,1.5,1.5,2.0,2.5,1.0,3.5,,,,,Vulkanox 4020,6PPD,,,castor oil,naphthenic,,,,SSBR,,,Buna VSL 4020-0,,Buna CB 24,,,Corax N 339,,,,Vulkasil S,180.0,,,,,,,,,,,,,,,,,,,,,,,,,primary_accel_type_missing; secondary_accel_type_missing,,True
US6093756A,Example 3,0.0,75.0,25.0,0.0,0.0,0.0,0.0,0.0,0.0,6.5,80.0,6.5,29.5,0.0,1.0,1.5,1.5,1.5,2.0,2.5,1.0,3.5,,,,,Vulkanox 4020,6PPD,,,olive oil,naphthenic,,,,SSBR,,,Buna VSL 4020-0,,Buna CB 24,,,Corax N 339,,,,Vulkasil S,180.0,,,,,,,,,,,,,,,,,,,,,,,,,primary_accel_type_missing; secondary_accel_type_missing,,True
US6093756A,Example 4 (Comparative Example),0.0,75.0,25.0,0.0,0.0,0.0,0.0,0.0,0.0,6.5,80.0,6.5,29.5,0.0,1.0,1.5,1.5,1.5,2.0,2.5,1.0,3.5,,,,,Vulkanox 4020,6PPD,,,castor oil,naphthenic,,,,SSBR,,,Buna VSL 4020-0,,Buna CB 24,,,Corax N 339,,,,Vulkasil S,180.0,,,,,,,,,,,,,,,,,,,,,,,,,primary_accel_type_missing; secondary_accel_type_missing,,True
US6093756A,Comparison 5.A,0.0,75.0,25.0,0.0,0.0,0.0,0.0,0.0,0.0,6.5,80.0,6.5,37.5,0.0,1.0,1.5,1.5,1.5,2.0,2.5,1.0,3.5,Vulkacit CZ,CBS,Vulkacit D,DPG,Vulkanox 4020,6PPD,insoluble,CV,Renopal 450,TDAE,,Si 69,TESPT,SSBR,,,Buna VSL 4020-0,,Buna CB 24,,,Corax N 339,,,,Vulkasil S,180.0,,internal,77.0,,,,12.8,,73.0,,11.4,18.7,440.0,,,95.0,48.0,130.0,160.0,35.0,2.0,,,,,,False
US6093756A,Comparison 5.B,0.0,75.0,25.0,0.0,0.0,0.0,0.0,0.0,0.0,6.5,80.0,6.5,37.5,0.0,1.0,1.5,1.5,1.5,2.0,2.5,1.0,3.5,Vulkacit CZ,CBS,Vulkacit D,DPG,Vulkanox 4020,6PPD,insoluble,CV,Renopal 450,TDAE,,Si 69,TESPT,SSBR,,,Buna VSL 4020-0,,Buna CB 24,,,Corax N 339,,,,Vulkasil S,180.0,,internal,69.0,,,,13.9,,72.0,,10.8,18.4,450.0,,,85.0,49.0,130.0,160.0,35.0,2.0,,,,,,False
US6093756A,Example 5.1,0.0,75.0,25.0,0.0,0.0,0.0,0.0,0.0,0.0,6.5,80.0,6.5,37.5,0.0,1.0,1.5,1.5,1.5,2.0,2.5,1.0,3.5,Vulkacit CZ,CBS,Vulkacit D,DPG,Vulkanox 4020,6PPD,insoluble,CV,,,,Si 69,TESPT,SSBR,,,Buna VSL 4020-0,,Buna CB 24,,,Corax N 339,,,,Vulkasil S (treated with Renopal 450),180.0,,internal,64.0,,,,10.8,,74.0,,11.3,18.2,450.0,,,68.0,54.0,130.0,160.0,35.0,2.0,,,,,,False
US6093756A,Comparison 6.A,0.0,75.0,25.0,0.0,0.0,0.0,0.0,0.0,0.0,6.5,80.0,6.5,37.5,0.0,1.0,1.5,1.5,1.5,2.0,2.5,1.0,3.5,Vulkacit CZ,CBS,Vulkacit D,DPG,Vulkanox 4020,6PPD,insoluble,CV,Renopal 450,TDAE,,Si 69,TESPT,SSBR,,,Buna VSL 4020-0,,Buna CB 24,,,Corax N 339,,,,Vulkasil S,180.0,,internal,77.0,,,,12.8,,73.0,,11.4,18.7,440.0,,,95.0,48.0,130.0,160.0,35.0,2.0,,,,,,False
