Repository: aimclub/CoScientist

# Supplementary material: CoScientist demo, AAAI-27 Demonstrations

## Contents
- `prompt.txt`: the prompt given to CoScientist and to the opencode baseline (the baseline got one extra line naming the local dataset path).
- `prompt_followup.txt`: the second user turn in the CoScientist session, asking for MCP servers from the two methods that ran.
- `coscientist_report.md`: the report CoScientist generated from its research graph (English, run `tyre-main-2`).
- `coscientist_run_summary.md`: time per agent, tool calls, tokens, cost, graph size, hypotheses and verdicts.
- `opencode_report.md`: the report written by the opencode baseline on the same prompt and model (GLM-5.3).

File: docs/aaai27-demo/supplementary/dataset/tires_2.csv (part 21 of 32)
CN102656023B,W3,0.0,50.0,50.0,0.0,0.0,0.0,0.0,0.0,0.0,0.0,0.0,0.0,0.0,0.0,0.0,0.0,0.0,0.0,0.0,0.0,0.0,0.0,n-cyclohexyl-2-benzothiazole sulfenamide (CBS),CBS,diphenylguanidine (DPG),DPG,,,soluble,SEV,,,False,X50-S,TESPT,SSBR,,,,93.0,,,,N330,,,,ZEOSIL 1165,,,Banbury,,,,,,,,,,,,,,,,,150.0,30.0,2.0,,,,,,False
CN102656023B,F1,0.0,50.0,50.0,0.0,0.0,0.0,0.0,0.0,0.0,0.0,0.0,0.0,0.0,0.0,0.0,0.0,0.0,0.0,0.0,0.0,0.0,0.0,n-cyclohexyl-2-benzothiazole sulfenamide (CBS),CBS,diphenylguanidine (DPG),DPG,,,soluble,SEV,,,False,X50-S,TESPT,SSBR,,,,93.0,,,,N330,,,,ZEOSIL 1165,,,Banbury,,,,,,,,,,,,,,,,,150.0,30.0,2.0,,,,,,False
CN102656023B,F2,0.0,50.0,50.0,0.0,0.0,0.0,0.0,0.0,0.0,0.0,0.0,0.0,0.0,0.0,0.0,0.0,0.0,0.0,0.0,0.0,0.0,0.0,n-cyclohexyl-2-benzothiazole sulfenamide (CBS),CBS,diphenylguanidine (DPG),DPG,,,soluble,SEV,,,False,X50-S,TESPT,SSBR,,,,93.0,,,,N330,,,,ZEOSIL 1165,,,Banbury,,,,,,,,,,,,,,,,,150.0,30.0,2.0,,,,,,False
CN102656023B,F3,0.0,50.0,50.0,0.0,0.0,0.0,0.0,0.0,0.0,0.0,0.0,0.0,0.0,0.0,0.0,0.0,0.0,0.0,0.0,0.0,0.0,0.0,n-cyclohexyl-2-benzothiazole sulfenamide (CBS),CBS,diphenylguanidine (DPG),DPG,,,soluble,SEV,,,False,X50-S,TESPT,SSBR,,,,93.0,,,,N330,,,,ZEOSIL 1165,,,Banbury,,,,,,,,,,,,,,,,,150.0,30.0,2.0,,,,,,False
US6093756A,Comparison 6.B,0.0,75.0,25.0,0.0,0.0,0.0,0.0,0.0,0.0,6.5,80.0,6.5,37.5,0.0,1.0,1.5,1.5,1.5,2.0,2.5,1.0,3.5,Vulkacit CZ,CBS,Vulkacit D,DPG,Vulkanox 4020,6PPD,insoluble,CV,Renopal 450 and castor oil,TDAE,,Si 69,TESPT,SSBR,,,Buna VSL 4020-0,,Buna CB 24,,,Corax N 339,,,,Vulkasil S,180.0,,internal,72.0,,,,14.1,,70.0,,9.9,19.4,500.0,,,73.0,49.0,130.0,160.0,35.0,2.0,,,,,,False
US6093756A,Example 6.1,0.0,75.0,25.0,0.0,0.0,0.0,0.0,0.0,0.0,6.5,80.0,6.5,37.5,0.0,1.0,1.5,1.5,1.5,2.0,2.5,1.0,3.5,Vulkacit CZ,CBS,Vulkacit D,DPG,Vulkanox 4020,6PPD,insoluble,CV,Renopal 450,TDAE,,Si 69,TESPT,SSBR,,,Buna VSL 4020-0,,Buna CB 24,,,Corax N 339,,,,Vulkasil S (treated with castor oil),180.0,,internal,64.0,,,,14.8,,78.0,,11.9,18.2,450.0,,,63.0,48.0,130.0,160.0,35.0,2.0,,,,,,False
US6127468A,A1289,0.0,75.0,25.0,0.0,0.0,0.0,0.0,0.0,0.0,3.0,80.0,7.0,32.5,0.0,2.0,1.5,1.4,1.7,2.0,2.5,1.0,3.7,CBS,CBS,DPG,DPG,Santoflex 13,6PPD,insoluble,CV,Sundex 3125,TDAE,False,SILQUEST A-1289,TESPT,SSBR,,,Solflex 1216,,Budene 1207,,,N330,,,,Zeosil 1165MP,,,,73.0,6.6,5.0,,17.5,,58.0,2.07,13.58,22.96,420.0,0.2193,0.0979,97.0,,,149.0,17.5,,,,,,,False
US6127468A,A1289*,0.0,75.0,25.0,0.0,0.0,0.0,0.0,0.0,0.0,3.0,80.0,7.0,32.5,0.0,2.0,1.5,1.4,1.7,2.0,2.5,1.0,3.7,CBS,CBS,TMTM,TMTD,Santoflex 13,6PPD,insoluble,CV,Sundex 3125,TDAE,False,SILQUEST A-1289,TESPT,SSBR,,,Solflex 1216,,Budene 1207,,,N330,,,,Zeosil 1165MP,,,,73.0,6.8,4.3,,10.3,,58.0,2.21,15.17,22.89,390.0,0.2203,0.0832,73.0,,,149.0,10.3,,,,,,,False
US6127468A,OTPTE,0.0,75.0,25.0,0.0,0.0,0.0,0.0,0.0,0.0,3.0,80.0,9.7,32.5,0.0,2.0,1.5,1.4,1.7,2.0,2.5,1.0,3.7,CBS,CBS,DPG,DPG,Santoflex 13,6PPD,insoluble,CV,Sundex 3125,TDAE,False,OTPTE,other,SSBR,,,Solflex 1216,,Budene 1207,,,N330,,,,Zeosil 1165MP,,,,55.0,10.4,5.6,,11.3,,53.0,1.38,7.59,22.34,600.0,0.205,0.088,99.0,,,149.0,11.3,,,,,,,False
US6127468A,OTPTE*,0.0,75.0,25.0,0.0,0.0,0.0,0.0,0.0,0.0,3.0,80.0,9.7,32.5,0.0,2.0,1.5,1.4,1.7,2.0,2.5,1.0,3.7,CBS,CBS,TMTM,TMTD,Santoflex 13,6PPD,insoluble,CV,Sundex 3125,TDAE,False,OTPTE,other,SSBR,,,Solflex 1216,,Budene 1207,,,N330,,,,Zeosil 1165MP,,,,55.0,9.4,5.6,,12.5,,62.0,2.9,14.55,19.17,380.0,0.1882,0.062,66.0,,,149.0,12.5,,,,,,,False
US6103842A,10/90,0.0,100.0,0.0,0.0,0.0,0.0,0.0,0.0,0.0,0.0,0.0,0.0,0.0,0.0,0.0,0.0,0.0,0.0,0.0,0.0,0.0,0.0,,,,,,,,,,,,,,SSBR,10.0,8.0,,,,,61.0,,,,,,,,,61.0,,,,,,,,,,,,,,,,,,,,,,,,False
US6103842A,15/85,0.0,100.0,0.0,0.0,0.0,0.0,0.0,0.0,0.0,0.0,0.0,0.0,0.0,0.0,0.0,0.0,0.0,0.0,0.0,0.0,0.0,0.0,,,,,,,,,,,,,,SSBR,15.0,8.0,,,,,62.0,,,,,,,,,62.0,,,,,,,,,,,,,,,,,,,,,,,,False
US6103842A,20/80,0.0,100.0,0.0,0.0,0.0,0.0,0.0,0.0,0.0,0.0,0.0,0.0,0.0,0.0,0.0,0.0,0.0,0.0,0.0,0.0,0.0,0.0,,,,,,,,,,,,,,SSBR,20.0,7.0,,,,,64.0,,,,,,,,,64.0,,,,,,,,,,,,,,,,,,,,,,,,False
US6103842A,25/75,0.0,100.0,0.0,0.0,0.0,0.0,0.0,0.0,0.0,0.0,0.0,0.0,0.0,0.0,0.0,0.0,0.0,0.0,0.0,0.0,0.0,0.0,,,,,,,,,,,,,,SSBR,25.0,7.0,,,,,44.0,,,,,,,,,44.0,,,,,,,,,,,,,,,,,,,,,,,,False
US6103842A,30/70,0.0,100.0,0.0,0.0,0.0,0.0,0.0,0.0,0.0,0.0,0.0,0.0,0.0,0.0,0.0,0.0,0.0,0.0,0.0,0.0,0.0,0.0,,,,,,,,,,,,,,SSBR,30.0,6.0,,,,,40.0,,,,,,,,,40.0,,,,,,,,,,,,,,,,,,,,,,,,False
US6103842A,35/65,0.0,100.0,0.0,0.0,0.0,0.0,0.0,0.0,0.0,0.0,0.0,0.0,0.0,0.0,0.0,0.0,0.0,0.0,0.0,0.0,0.0,0.0,,,,,,,,,,,,,,SSBR,35.0,6.0,,,,,39.0,,,,,,,,,39.0,,,,,,,,,,,,,,,,,,,,,,,,False
US6103842A,40/60,0.0,100.0,0.0,0.0,0.0,0.0,0.0,0.0,0.0,0.0,0.0,0.0,0.0,0.0,0.0,0.0,0.0,0.0,0.0,0.0,0.0,0.0,,,,,,,,,,,,,,SSBR,40.0,6.0,,,,,32.0,,,,,,,,,32.0,,,,,,,,,,,,,,,,,,,,,,,,False
US6103842A,50/50,0.0,100.0,0.0,0.0,0.0,0.0,0.0,0.0,0.0,0.0,0.0,0.0,0.0,0.0,0.0,0.0,0.0,0.0,0.0,0.0,0.0,0.0,,,,,,,,,,,,,,SSBR,50.0,6.0,,,,,34.0,,,,,,,,,34.0,,,,,,,,,,,,,,,,,,,,,,,,False
US6103842A,60/40,0.0,100.0,0.0,0.0,0.0,0.0,0.0,0.0,0.0,0.0,0.0,0.0,0.0,0.0,0.0,0.0,0.0,0.0,0.0,0.0,0.0,0.0,,,,,,,,,,,,,,SSBR,60.0,6.0,,,,,31.0,,,,,,,,,31.0,,,,,,,,,,,,,,,,,,,,,,,,False
US6103842A,70/30,0.0,100.0,0.0,0.0,0.0,0.0,0.0,0.0,0.0,0.0,0.0,0.0,0.0,0.0,0.0,0.0,0.0,0.0,0.0,0.0,0.0,0.0,,,,,,,,,,,,,,SSBR,70.0,,,,,,39.0,,,,,,,,,39.0,,,,,,,,,,,,,,,,,,,,,,,,False
US6103842A,80/20,0.0,100.0,0.0,0.0,0.0,0.0,0.0,0.0,0.0,0.0,0.0,0.0,0.0,0.0,0.0,0.0,0.0,0.0,0.0,0.0,0.0,0.0,,,,,,,,,,,,,,SSBR,80.0,,,,,,,,,,,,,,,,,,,,,,,,,,,,,,,,,,,,,,,False
US6103842A,Sample 133/132,0.0,0.0,100.0,0.0,0.0,0.0,0.0,0.0,0.0,0.0,0.0,0.0,0.0,0.0,0.0,0.0,0.0,0.0,0.0,0.0,0.0,0.0,,,,,"2,6-di-tert-butyl-4-methylphenol",other,,,,,,,,,,,,24.7,,,,,,,,,,,,,,,,,,,,,,,,,,,,,,,,,,,,False
US6103842A,25:50:25,50.0,25.0,25.0,0.0,0.0,0.0,0.0,0.0,0.0,0.0,0.0,0.0,0.0,0.0,0.0,0.0,0.0,0.0,0.0,0.0,0.0,0.0,,,,,"2,6-di-tert-butyl-4-methylphenol",other,,,,,,,,,25.0,,,,,,,,,,,,,,,,,,,,,,,,,,,,,,,,,,,,,,,False
US6111045A,Diene rubber No. 1,0.0,100.0,0.0,0.0,0.0,0.0,0.0,0.0,0.0,0.0,80.0,6.4,30.0,0.0,1.0,0.0,2.0,3.5,0.0,1.5,2.0,3.5,Nocceler CZ,CBS,,,Nocrak 6C,6PPD,insoluble,CV,Aromatic oil,TDAE,False,Si 69,TESPT,ESBR,32.9,,,,,,50.0,,,,,Z1165 MP,175.0,,Banbury,50.0,,,,,,,,13.24,,,,,,,170.0,160.0,30.0,2.0,170.0,,,,,True
US6111045A,Diene rubber No. 2,0.0,100.0,0.0,0.0,0.0,0.0,0.0,0.0,0.0,0.0,80.0,6.4,30.0,0.0,1.0,0.0,2.0,3.5,0.0,1.5,2.0,3.5,Nocceler CZ,CBS,,,Nocrak 6C,6PPD,insoluble,CV,Aromatic oil,TDAE,False,Si 69,TESPT,ESBR,34.5,,,,,,51.0,,,,,Z1165 MP,175.0,,Banbury,51.0,,,,,,,,14.91,,,,,,,170.0,160.0,30.0,2.0,170.0,,,,,True
US6111045A,Diene rubber No. 3,0.0,100.0,0.0,0.0,0.0,0.0,0.0,0.0,0.0,0.0,80.0,6.4,30.0,0.0,1.0,0.0,2.0,3.5,0.0,3.0,2.0,3.5,Nocceler CZ,CBS,,,Nocrak 6C,6PPD,insoluble,CV,Aromatic oil,TDAE,False,Si 69,TESPT,ESBR,34.1,,,,,,54.0,,,,,Z1165 MP,175.0,,Banbury,54.0,,,,,,,,13.93,,,,,,,170.0,160.0,30.0,2.0,170.0,,,,,True
US6111045A,Diene rubber No. 4,0.0,100.0,0.0,0.0,0.0,0.0,0.0,0.0,0.0,0.0,80.0,6.4,30.0,0.0,1.0,0.0,2.0,3.5,0.0,3.0,2.0,3.5,Nocceler CZ,CBS,,,Nocrak 6C,6PPD,insoluble,CV,Aromatic oil,TDAE,False,Si 69,TESPT,ESBR,32.5,,,,,,52.0,,,,,Nipsil VN3,240.0,,Banbury,52.0,,,,,,,,12.75,,,,,,,170.0,160.0,30.0,2.0,170.0,,,,,True
US6111045A,Diene rubber No. 5,0.0,100.0,0.0,0.0,0.0,0.0,0.0,0.0,0.0,0.0,80.0,6.4,30.0,0.0,1.0,0.0,2.0,3.5,0.0,1.5,2.0,3.5,Nocceler CZ,CBS,,,Nocrak 6C,6PPD,insoluble,CV,Aromatic oil,TDAE,False,Si 69,TESPT,ESBR,34.3,,,,,,58.0,,,,,Nipsil VN3,240.0,,Banbury,58.0,,,,,,,,9.61,,,,,,,170.0,160.0,30.0,,,,,,,True
US6133364A,Reference 1,100.0,0.0,0.0,0.0,0.0,0.0,0.0,0.0,0.0,50.0,0.0,0.0,0.0,0.0,1.5,0.0,1.65,1.0,0.0,3.0,2.0,1.0,TBBS,TBBS,,,6 PPD,6PPD,soluble,CV,,,False,,,,,,,,,,,N121,,,,,,,,,,,,,,60.0,1.98,11.77,24.6,550.0,,,,57.0,,150.0,30.0,,,,,,,False
US6133364A,Reference 2,100.0,0.0,0.0,0.0,0.0,0.0,0.0,0.0,0.0,20.0,0.0,0.0,0.0,0.0,1.5,0.0,1.65,1.0,0.0,3.0,2.0,1.0,TBBS,TBBS,,,6 PPD,6PPD,soluble,CV,,,False,,,SSBR,22.0,,Baystal 1357/4,,,,,N121,,,,,,,,,,,,,,63.0,2.19,9.85,19.7,490.0,,,,62.0,,150.0,30.0,,,,,,,False
US6133364A,Invention 3,100.0,0.0,0.0,0.0,0.0,0.0,0.0,0.0,0.0,20.0,0.0,0.0,0.0,0.0,1.5,0.0,1.65,1.0,0.0,3.0,2.0,1.0,TBBS,TBBS,,,6 PPD,6PPD,soluble,CV,,,False,,,SSBR,22.0,,Baystal 1357/4,,,,,N121,,,,,,,,,,,,,,66.0,2.78,13.98,21.3,420.0,,,,62.0,,150.0,30.0,,,,,,,False
US6133364A,Invention 4,100.0,0.0,0.0,0.0,0.0,0.0,0.0,0.0,0.0,20.0,0.0,0.0,0.0,0.0,1.5,0.0,1.65,1.0,0.0,3.0,2.0,1.0,TBBS,TBBS,,,6 PPD,6PPD,soluble,CV,,,False,,,SSBR,22.0,,Baystal 1357/4,,,,,N121,,,,,,,,,,,,,,65.0,2.42,11.82,20.7,460.0,,,,61.0,,150.0,30.0,,,,,,,False
US6103817A,Example 1,0.0,0.0,100.0,0.0,0.0,0.0,0.0,0.0,0.0,0.0,0.0,0.0,0.0,0.0,0.0,0.0,0.0,0.0,0.0,0.0,0.0,0.0,,,,,,,,,,,,,,,,,,,,,,,,,,,,,,,,,,,,,,,,,,,,,,150.0,40.0,,,,,,,True
US6103817A,Example 2,0.0,0.0,100.0,0.0,0.0,0.0,0.0,0.0,0.0,0.0,0.0,0.0,0.0,0.0,0.0,0.0,0.0,0.0,0.0,0.0,0.0,0.0,,,,,,,,,,,,,,,,,,,,,,,,,,,,,,,,,,,,,,,,,,,,,,,,,,,,,,True
US6103817A,Example 3,0.0,0.0,100.0,0.0,0.0,0.0,0.0,0.0,0.0,0.0,0.0,0.0,0.0,0.0,0.0,0.0,0.0,0.0,0.0,0.0,0.0,0.0,,,,,,,,,,,,,,,,,,,,,,,,,,,,,,,,,,,,,,,,,,,,,,,,,,,,,,True
US6103817A,Comparative Example 1,0.0,0.0,0.0,0.0,0.0,100.0,0.0,0.0,0.0,0.0,0.0,0.0,0.0,0.0,0.0,0.0,0.0,0.0,0.0,0.0,0.0,0.0,,,,,,,,,,,,,,,,,,,,,,,,,,,,,,,,,,,,,,,,,,,,,,,,,,,,,,True
US6103817A,Example 4,0.0,0.0,100.0,0.0,0.0,0.0,0.0,0.0,0.0,0.0,0.0,0.0,0.0,0.0,0.0,0.0,0.0,0.0,0.0,0.0,0.0,0.0,,,,,,,,,,,,,,,,,,,,,,,,,,,,,,,,,,,,,,,,,,,,,,,,,,,,,,True
US6103817A,Example 5,100.0,0.0,0.0,0.0,0.0,0.0,0.0,0.0,0.0,0.0,0.0,0.0,0.0,0.0,0.0,0.0,0.0,0.0,0.0,0.0,0.0,0.0,,,,,,,,,,,,,,,,,,,,,,,,,,,,,,,,,,,,,,,,,,,,,,,,,,,,,,True
US6103817A,Example 6,0.0,0.0,100.0,0.0,0.0,0.0,0.0,0.0,0.0,0.0,0.0,0.0,0.0,0.0,0.0,0.0,0.0,0.0,0.0,0.0,0.0,0.0,,,,,,,,,,,,,,,,,,,,,,,,,,,,,,,,,,,,,,,,,,,,,,,,,,,,,,True
US6103817A,Example 7,0.0,0.0,100.0,0.0,0.0,0.0,0.0,0.0,0.0,0.0,0.0,0.0,0.0,0.0,0.0,0.0,0.0,0.0,0.0,0.0,0.0,0.0,,,,,,,,,,,,,,,,,,,,,,,,,,,,,,,,,,,,,,,,,,,,,,,,,,,,,,True
US6103817A,Example 8,0.0,0.0,100.0,0.0,0.0,0.0,0.0,0.0,0.0,0.0,0.0,0.0,0.0,0.0,0.0,0.0,0.0,0.0,0.0,0.0,0.0,0.0,,,,,,,,,,,,,,,,,,,,,,,,,,,,,,,,,,,,,,,,,,,,,,,,,,,,,,True
US6103817A,Example 9,100.0,0.0,0.0,0.0,0.0,0.0,0.0,0.0,0.0,0.0,0.0,0.0,0.0,0.0,0.0,0.0,0.0,0.0,0.0,0.0,0.0,0.0,,,,,,,,,,,,,,,,,,,,,,,,,,,,,,,,,,,,,,,,,,,,,,,,,,,,,,True
US6103817A,Comparative Example 2,100.0,0.0,0.0,0.0,0.0,0.0,0.0,0.0,0.0,0.0,0.0,0.0,0.0,0.0,0.0,0.0,0.0,0.0,0.0,0.0,0.0,0.0,,,,,,,,,,,,,,,,,,,,,,,,,,,,,,,,,,,,,,,,,,,,,,,,,,,,,,True
US6103817A,Comparative Example 3,100.0,0.0,0.0,0.0,0.0,0.0,0.0,0.0,0.0,0.0,0.0,0.0,0.0,0.0,0.0,0.0,0.0,0.0,0.0,0.0,0.0,0.0,,,,,,,,,,,,,,,,,,,,,,,,,,,,,,,,,,,,,,,,,,,,,,,,,,,,,,True
US6103817A,Example 11,0.0,0.0,0.0,0.0,0.0,100.0,0.0,0.0,0.0,0.0,0.0,0.0,0.0,0.0,0.0,0.0,0.0,0.0,0.0,0.0,0.0,0.0,,,,,,,,,,,,,,,,,,,,,,,,,,,,,,,,,,,,,,,,,,,,,,,,,,,,,,True
US6103817A,Example 12,0.0,0.0,0.0,0.0,0.0,100.0,0.0,0.0,0.0,0.0,0.0,0.0,0.0,0.0,0.0,0.0,0.0,0.0,0.0,0.0,0.0,0.0,,,,,,,,,,,,,,,,,,,,,,,,,,,,,,,,,,,,,,,,,,,,,,,,,,,,,,True
US6103817A,Example 13,0.0,0.0,0.0,0.0,0.0,100.0,0.0,0.0,0.0,0.0,0.0,0.0,0.0,0.0,0.0,0.0,0.0,0.0,0.0,0.0,0.0,0.0,,,,,,,,,,,,,,,,,,,,,,,,,,,,,,,,,,,,,,,,,,,,,,,,,,,,,,True
US6103817A,Example 14,100.0,0.0,0.0,0.0,0.0,0.0,0.0,0.0,0.0,0.0,0.0,0.0,0.0,0.0,0.0,0.0,0.0,0.0,0.0,0.0,0.0,0.0,,,,,,,,,,,,,,,,,,,,,,,,,,,,,,,,,,,,,,,,,,,,,,,,,,,,,,True
US6103817A,Example 15,0.0,0.0,100.0,0.0,0.0,0.0,0.0,0.0,0.0,0.0,0.0,0.0,0.0,0.0,0.0,0.0,0.0,0.0,0.0,0.0,0.0,0.0,,,,,,,,,,,,,,,,,,,,,,,,,,,,,,,,,,,,,,,,,,,,,,,,,,,,,,True
US6103817A,Example 16,100.0,0.0,0.0,0.0,0.0,0.0,0.0,0.0,0.0,0.0,0.0,0.0,0.0,0.0,0.0,0.0,0.0,0.0,0.0,0.0,0.0,0.0,,,,,,,,,,,,,,,,,,,,,,,,,,,,,,,,,,,,,,,,,,,,,,,,,,,,,,True
US6103817A,Example 17,0.0,0.0,0.0,0.0,0.0,100.0,0.0,0.0,0.0,20.0,0.0,0.0,0.0,0.0,0.0,0.0,1.75,1.0,0.0,1.0,0.0,1.0,vulcanization accelerator,other,,,,,soluble,CV,,,,,,,,,,,,,,#70,,,,,,,open_mill,,,,,,,,,,18.0,,,,,,,150.0,40.0,,,,,,,True
US6103817A,Example 18,0.0,0.0,0.0,0.0,0.0,100.0,0.0,0.0,0.0,20.0,0.0,0.0,0.0,0.0,0.0,0.0,1.75,1.0,0.0,1.0,0.0,1.0,vulcanization accelerator,other,,,,,soluble,CV,,,,,,,,,,,,,,,,,,,,,,,,,,,,,0.81,,18.3,893.0,,,,,,,,,,,,,,True
US6103817A,Example 19,0.0,0.0,0.0,0.0,0.0,100.0,0.0,0.0,0.0,20.0,0.0,0.0,0.0,0.0,0.0,0.0,3.0,1.5,0.0,5.0,3.0,1.5,NOCCELER MSAG,other,,,,,soluble,CV,,,,,,,,,,,,,,,,,,,,,,,,,,,,,0.85,,18.6,860.0,,,,,,,,,,,,,,True
US6197866B1,Composition 1,0.0,0.0,0.0,0.0,0.0,0.0,100.0,0.0,0.0,0.0,0.0,0.0,0.0,0.0,0.0,0.0,0.0,0.0,0.0,0.0,0.0,0.0,,,,,,,,,,,,,,,,,,,,,,Carbon Black,,,,,,,,,,,,,,,,,,,,,,,,,,,,,,,,False
US6197866B1,Composition 2,0.0,0.0,0.0,0.0,0.0,0.0,100.0,0.0,0.0,0.0,0.0,0.0,0.0,0.0,0.0,0.0,0.0,0.0,0.0,0.0,0.0,0.0,,,,,,,,,,,,,,,,,,,,,,Carbon Black,,,,,,,,,,,,,,,,,,,,,,,,,,,,,,,,False
US6197866B1,Composition 3,0.0,0.0,0.0,0.0,0.0,0.0,100.0,0.0,0.0,0.0,0.0,0.0,0.0,0.0,0.0,0.0,0.0,0.0,0.0,0.0,0.0,0.0,,,,,,,,,,,,,,,,,,,,,,Carbon Black,,,,pyrogenic silica,,,,,,,,,,,,,,,,,,,,,,,,,,,,False
US6197866B1,Composition 1a,0.0,0.0,0.0,0.0,0.0,0.0,100.0,0.0,0.0,0.0,0.0,0.0,0.0,0.0,0.0,0.0,0.0,0.0,0.0,0.0,0.0,0.0,,,,,,,,,,,,,,,,,,,,,,Carbon Black,,,,pyrogenic silica,,,,,,,,,,,,,,,,,,,,23.0,21600.0,,,,,,,False
US6197866B1,Composition 2a,0.0,0.0,0.0,0.0,0.0,0.0,100.0,0.0,0.0,0.0,0.0,0.0,0.0,0.0,0.0,0.0,0.0,0.0,0.0,0.0,0.0,0.0,,,,,,,,,,,,,,,,,,,,,,Carbon Black,,,,,,,,,,,,,,,,,,,,,,,,23.0,21600.0,,,,,,,False
US6197866B1,Composition 3a,0.0,0.0,0.0,0.0,0.0,0.0,100.0,0.0,0.0,0.0,0.0,0.0,0.0,0.0,0.0,0.0,0.0,0.0,0.0,0.0,0.0,0.0,,,,,,,,,,,,,,,,,,,,,,Carbon Black,,,,pyrogenic silica,,,,,,,,,,,,,,,,,,,,23.0,21600.0,,,,,,,False
US6197866B1,Composition 1a with additive,0.0,0.0,0.0,0.0,0.0,0.0,100.0,0.0,0.0,0.0,0.0,0.0,0.0,0.0,0.0,0.0,0.0,0.0,0.0,0.0,0.0,0.0,,,,,,,,,,,,,,,,,,,,,,Carbon Black,,,,pyrogenic silica,,,,,,,,,,,,,,,,,,,,23.0,21600.0,,,,,,,False
US6197866B1,Composition 2a with additive,0.0,0.0,0.0,0.0,0.0,0.0,100.0,0.0,0.0,0.0,0.0,0.0,0.0,0.0,0.0,0.0,0.0,0.0,0.0,0.0,0.0,0.0,,,,,,,,,,,,,,,,,,,,,,Carbon Black,,,,,,,,,,,,,,,,,,,,,,,,23.0,21600.0,,,,,,,False
US6197866B1,Example 5 (COMPARISON),0.0,0.0,0.0,0.0,0.0,0.0,100.0,0.0,0.0,0.0,0.0,0.0,0.0,0.0,0.0,0.0,0.0,0.0,0.0,0.0,0.0,0.0,,,,,,,,,,,,,,,,,,,,,,Carbon Black,,,,pyrogenic silica,,,,,,,,,,,,,,,,,,,,23.0,21600.0,,,,,,,False
US6197866B1,Example 6 (COMPARISON),0.0,0.0,0.0,0.0,0.0,0.0,100.0,0.0,0.0,0.0,0.0,0.0,0.0,0.0,0.0,0.0,0.0,0.0,0.0,0.0,0.0,0.0,,,,,,,,,,,,,,,,,,,,,,Carbon Black,,,,pyrogenic silica,,,,,,,,,,,,,,,,,,,,23.0,21600.0,,,,,,,False
US6197866B1,Example 7 (COMPARISON),0.0,0.0,0.0,0.0,0.0,0.0,100.0,0.0,0.0,0.0,0.0,0.0,0.0,0.0,0.0,0.0,0.0,0.0,0.0,0.0,0.0,0.0,,,,,,,,,,,,,,,,,,,,,,Carbon Black,,,,,,,,,,,,,,,,,,,,,,,,23.0,21600.0,,,,,,,False
US6197866B1,Example 8 (COMPARISON),0.0,0.0,0.0,0.0,0.0,0.0,100.0,0.0,0.0,0.0,0.0,0.0,0.0,0.0,0.0,0.0,0.0,0.0,0.0,0.0,0.0,0.0,,,,,,,,,,,,,,,,,,,,,,Carbon Black,,,,pyrogenic silica,,,,,,,,,,,,,,,,,,,,23.0,21600.0,,,,,,,False
US6197866B1,Example 9,0.0,0.0,0.0,0.0,0.0,0.0,100.0,0.0,0.0,0.0,0.0,0.0,0.0,0.0,0.0,0.0,0.0,0.0,0.0,0.0,0.0,0.0,,,,,,,,,,,,,,,,,,,,,,Carbon Black,,,,pyrogenic silica,,,,,,,,,,,,,,,,,,,,23.0,21600.0,,,,,,,False
US6127488A,Example 1,100.0,0.0,0.0,0.0,0.0,0.0,0.0,0.0,0.0,0.0,0.0,0.0,0.0,0.0,0.0,0.0,0.0,0.0,0.0,0.0,0.0,0.0,Vulkacit NZ,TBBS,,,Vulkanox 4020,6PPD,insoluble,SEV,,,False,,,,,,,,,SMR20,,Corax N 121,,,,,,,internal,,,,,7.7,,67.0,,14.0,21.3,452.0,,,116.0,,,160.0,7.7,,,,,,,False
US6127488A,Example 2,100.0,0.0,0.0,0.0,0.0,0.0,0.0,0.0,0.0,0.0,0.0,0.0,0.0,0.0,0.0,0.0,0.0,0.0,0.0,0.0,0.0,0.0,Vulkacit NZ,TBBS,,,Vulkanox 4020,6PPD,insoluble,SEV,,,False,,,SSBR,25.0,25.0,Buna VSL 2525-0,,,,,Corax N 121,,,,,,,internal,,,,,9.0,,67.0,,13.1,19.3,407.0,,,81.0,,,160.0,9.0,,,,,,,False
US6127488A,Example 3,100.0,0.0,0.0,0.0,0.0,0.0,0.0,0.0,0.0,0.0,0.0,0.0,0.0,0.0,0.0,0.0,0.0,0.0,0.0,0.0,0.0,0.0,Vulkacit NZ,TBBS,Vulkacit D,DPG,Vulkanox 4020,6PPD,insoluble,SEV,,,False,Silan Si 69,TESPT,SSBR,25.0,25.0,Buna VSL 2525-0,,,,,,,,,Vulkasil S,,,internal,,,,,9.8,,66.0,,12.8,18.5,411.0,,,123.0,,,160.0,9.8,,,,,,,False
US6127488A,Example 4,100.0,0.0,0.0,0.0,0.0,0.0,0.0,0.0,0.0,0.0,0.0,0.0,0.0,0.0,0.0,0.0,0.0,0.0,0.0,0.0,0.0,0.0,Vulkacit NZ,TBBS,,,Vulkanox 4020,6PPD,insoluble,SEV,,,False,,,,,,,,,SMR20,,,,,,,,,internal,,,,,14.1,,37.0,,1.5,8.4,667.0,,,253.0,,,160.0,14.1,,,,,,,False
US6127488A,Comparative Example 1,100.0,0.0,0.0,0.0,0.0,0.0,0.0,0.0,0.0,0.0,0.0,0.0,0.0,0.0,0.0,0.0,0.0,0.0,0.0,0.0,0.0,0.0,Vulkacit NZ,TBBS,,,Vulkanox 4020,6PPD,insoluble,SEV,,,False,,,,,,,,,SMR20,,Corax N 121,,,,,,,internal,,,,,7.7,,65.0,,12.0,24.5,491.0,,,79.0,,,160.0,7.7,,,,,,,False
US6127488A,Comparative Example 2,100.0,0.0,0.0,0.0,0.0,0.0,0.0,0.0,0.0,0.0,0.0,0.0,0.0,0.0,0.0,0.0,0.0,0.0,0.0,0.0,0.0,0.0,Vulkacit NZ,TBBS,,,Vulkanox 4020,6PPD,insoluble,SEV,,,False,,,SSBR,22.0,,,,,SMR20,,,,,,,,,internal,,,,,8.7,,66.0,,10.8,20.8,456.0,,,52.0,,,160.0,8.7,,,,,,,False
US6127488A,Ex. 1,75.0,0.0,25.0,0.0,0.0,0.0,0.0,0.0,0.0,30.0,0.0,0.0,3.0,0.0,2.0,1.5,1.6,1.0,0.0,0.0,0.0,1.0,Vulkacit NZ,TBBS,,,Vulkanox 4010 NA / Vulkanox HS,6PPD,insoluble,SEV,,,False,,,ESBR,24.0,,Buna VSL 2525-0,,Buna CB 24,SMR20,,N121,,,,,,,internal,,,,,,,67.0,,14.0,21.3,452.0,,,116000.0,,,,,,,,,,,False
US6127488A,Comp. Ex. 1,100.0,0.0,0.0,0.0,0.0,0.0,0.0,0.0,0.0,0.0,0.0,0.0,0.0,0.0,0.0,0.0,0.0,0.0,0.0,0.0,0.0,0.0,Vulkacit NZ,TBBS,,,Vulkanox 4020,6PPD,insoluble,SEV,,,False,,,ESBR,24.0,,Baystal BL 1357,,,,,Corax N 121,,,,,,,internal,,,,,,,,,,,,,,,,,,,,,,,,,False
US6127488A,Comp. Ex. 2,100.0,0.0,0.0,0.0,0.0,0.0,0.0,0.0,0.0,0.0,0.0,0.0,0.0,0.0,0.0,0.0,0.0,0.0,0.0,0.0,0.0,0.0,Vulkacit NZ,TBBS,,,Vulkanox 4020,6PPD,insoluble,SEV,,,False,,,ESBR,24.0,,Baystal BL 1357,,,,,Corax N 121,,,,,,,internal,,,,,,,,,,,,,,,,,,,,,,,,,False
US6127488A,Comp. Ex. 3,100.0,0.0,0.0,0.0,0.0,0.0,0.0,0.0,0.0,0.0,0.0,0.0,0.0,0.0,0.0,0.0,0.0,0.0,0.0,0.0,0.0,0.0,Vulkacit NZ,TBBS,Vulkacit D,DPG,Vulkanox 4020,6PPD,insoluble,SEV,,,False,Silan Si 69,TESPT,SSBR,25.0,25.0,Buna VSL 2525-0,,,,,,,,,Vulkasil S,,,internal,,,,,,,,,,,,,,,,,,,,,,,,,False
US6127488A,Comp. Ex. 4,100.0,0.0,0.0,0.0,0.0,0.0,0.0,0.0,0.0,0.0,0.0,0.0,0.0,0.0,0.0,0.0,0.0,0.0,0.0,0.0,0.0,0.0,Vulkacit NZ,TBBS,,,Vulkanox 4020,6PPD,insoluble,SEV,,,False,,,ESBR,24.0,,Baystal BL 1357,,,SMR20,,Corax N 121,,,,,,,internal,,,,,,,,,,,,,,,,,,,,,,,,,False
US6127488A,Comp. Ex. A,75.0,0.0,25.0,0.0,0.0,0.0,0.0,0.0,0.0,30.0,0.0,0.0,3.0,0.0,2.0,1.5,1.6,1.0,0.0,0.0,0.0,1.0,Vulkacit NZ,TBBS,,,Vulkanox 4010 NA / Vulkanox HS,6PPD,insoluble,SEV,,,False,,,ESBR,40.0,,SHQ 6254,,Buna CB 24,SMR20,,N121,,,,,,,internal,,,,,9.5,,61.0,,11.3,20.0,429.0,,,90.0,,,160.0,7.7,,,,,,,False
US6127488A,Comp. Ex. B,50.0,0.0,50.0,0.0,0.0,0.0,0.0,0.0,0.0,30.0,0.0,0.0,3.0,0.0,2.0,1.5,1.6,1.0,0.0,0.0,0.0,1.0,Vulkacit NZ,TBBS,,,Vulkanox 4010 NA / Vulkanox HS,6PPD,insoluble,SEV,,,False,,,ESBR,40.0,,SHQ 6254,,Buna CB 24,SMR20,,N121,,,,,,,internal,,,,,9.5,,58.0,,10.0,19.2,450.0,,,84.0,,,160.0,8.7,,,,,,,False
US6127488A,Comp. Ex. C,50.0,25.0,25.0,0.0,0.0,0.0,0.0,0.0,0.0,0.0,30.0,2.3,3.0,0.0,2.0,1.5,1.6,1.3,0.8,0.0,0.0,2.1,Vulkacit NZ,TBBS,Vulkacit D,DPG,Vulkanox 4010 NA / Vulkanox HS,6PPD,insoluble,SEV,,,False,Silan Si 69,TESPT,SSBR,25.0,25.0,Buna VSL 2525-0,,Buna CB 24,SMR20,,,,,,Vulkasil S,,,internal,,,,,9.6,,64.0,,12.2,21.6,466.0,,,93.0,,,160.0,9.5,,,,,,,False
US6127488A,Comp. Ex. D,75.0,0.0,25.0,0.0,0.0,0.0,0.0,0.0,0.0,30.0,0.0,0.0,3.0,0.0,2.0,1.5,1.6,1.0,0.0,0.0,0.0,1.0,Vulkacit NZ,TBBS,,,Vulkanox 4010 NA / Vulkanox HS,6PPD,insoluble,SEV,,,False,,,ESBR,40.0,,SHQ 6254,,Buna CB 24,SMR20,,N121,,,,,,,internal,,,,,9.3,,67.0,,12.3,21.4,471.0,,,93.0,,,160.0,9.5,,,,,,,False
US6127488A,Comp. Ex. E,75.0,0.0,25.0,0.0,0.0,0.0,0.0,0.0,0.0,30.0,0.0,0.0,3.0,0.0,2.0,1.5,1.6,1.0,0.0,0.0,0.0,1.0,Vulkacit NZ,TBBS,,,Vulkanox 4010 NA / Vulkanox HS,6PPD,insoluble,SEV,,,False,,,ESBR,40.0,,SHQ 6254,,Buna CB 24,SMR20,,N121,,,,,,,internal,,,,,9.7,,59.0,,7.5,22.4,659.0,,,166.0,,,160.0,9.6,,,,,,,False
US6127488A,Comp. Ex. F,75.0,0.0,25.0,0.0,0.0,0.0,0.0,0.0,0.0,30.0,0.0,0.0,3.0,0.0,2.0,1.5,1.6,1.0,0.0,0.0,0.0,1.0,Vulkacit NZ,TBBS,,,Vulkanox 4010 NA / Vulkanox HS,6PPD,insoluble,SEV,,,False,,,ESBR,40.0,,SHQ 6254,,Buna CB 24,SMR20,,N121,,,,,,,internal,,,,,9.3,,67.0,,12.3,21.4,471.0,,,93000.0,,,160.0,9.3,,,,,,,False
US6127488A,Comp. Ex. G,100.0,0.0,0.0,0.0,0.0,0.0,0.0,0.0,0.0,0.0,0.0,0.0,3.0,0.0,2.0,1.5,1.6,1.0,0.0,0.0,0.0,1.0,Vulkacit NZ,TBBS,,,Vulkanox 4010 NA / Vulkanox HS,6PPD,insoluble,SEV,,,False,,,ESBR,40.0,,Buna VSL 2525-0,,,SMR20,,,,,,,,,internal,,,,,9.7,,59.0,,7.5,22.4,659.0,,,166000.0,,,160.0,9.7,,,,,,,False
US6177503B1,Example 1,25.0,65.0,10.0,0.0,0.0,0.0,0.0,0.0,0.0,20.0,40.0,4.0,2.0,0.0,1.0,0.0,1.5,0.6,0.8,3.0,2.0,1.4,N-oxydiethylene-2-benzothiazole-sulfenamide,MBT,di-2-benzothiazyl disulfide (DM),MBTS,N-isopropyl-N'-phenyl-p-phenylenediamine,6PPD,insoluble,CV,aromatic oil,TDAE,False,Sampel A,TESPT,SSBR,20.0,60.0,I,,BR01,SMR20,,N234,126.0,125.0,,NIPSIL AQ,200.0,,internal,,,,,,,,,,,,,,,,166.0,,,,,,,,"antiox_type_mismatch(raw=""N-isopropyl-N'-phenyl-p-phenylenediamine"",llm='6PPD',ref='6PPD')",False
US6177503B1,Example 2,25.0,65.0,10.0,0.0,0.0,0.0,0.0,0.0,0.0,20.0,40.0,4.0,2.0,0.0,1.0,0.0,1.5,0.6,0.8,3.0,2.0,1.4,N-oxydiethylene-2-benzothiazole-sulfenamide,MBT,di-2-benzothiazyl disulfide (DM),MBTS,N-isopropyl-N'-phenyl-p-phenylenediamine,6PPD,insoluble,CV,aromatic oil,TDAE,False,Sampel A,TESPT,SSBR,30.0,40.0,II,,BR01,SMR20,,N234,126.0,125.0,,NIPSIL AQ,200.0,,internal,,,,,,,,,,,,,,,,168.0,,,,,,,,"antiox_type_mismatch(raw=""N-isopropyl-N'-phenyl-p-phenylenediamine"",llm='6PPD',ref='6PPD')",False
US6177503B1,Example 3,25.0,65.0,10.0,0.0,0.0,0.0,0.0,0.0,0.0,20.0,40.0,4.0,2.0,0.0,1.0,0.0,1.5,0.6,0.8,3.0,2.0,1.4,N-oxydiethylene-2-benzothiazole-sulfenamide,MBT,di-2-benzothiazyl disulfide (DM),MBTS,N-isopropyl-N'-phenyl-p-phenylenediamine,6PPD,insoluble,CV,aromatic oil,TDAE,False,Sampel B,TESPT,SSBR,20.0,60.0,I,,BR01,SMR20,,N234,126.0,125.0,,NIPSIL AQ,200.0,,internal,,,,,,,,,,,,,,,,166.0,,,,,,,,"antiox_type_mismatch(raw=""N-isopropyl-N'-phenyl-p-phenylenediamine"",llm='6PPD',ref='6PPD')",False
US6177503B1,Example 4,25.0,65.0,10.0,0.0,0.0,0.0,0.0,0.0,0.0,20.0,40.0,4.0,2.0,0.0,1.0,0.0,1.5,0.6,0.8,3.0,2.0,1.4,N-oxydiethylene-2-benzothiazole-sulfenamide,MBT,di-2-benzothiazyl disulfide (DM),MBTS,N-isopropyl-N'-phenyl-p-phenylenediamine,6PPD,insoluble,CV,aromatic oil,TDAE,False,Sampel B,TESPT,SSBR,30.0,40.0,II,,BR01,SMR20,,N234,126.0,125.0,,NIPSIL AQ,200.0,,internal,,,,,,,,,,,,,,,,170.0,,,,,,,,"antiox_type_mismatch(raw=""N-isopropyl-N'-phenyl-p-phenylenediamine"",llm='6PPD',ref='6PPD')",False
US6177503B1,Example 5,25.0,65.0,10.0,0.0,0.0,0.0,0.0,0.0,0.0,20.0,40.0,4.0,2.0,0.0,1.0,0.0,1.5,0.6,0.8,3.0,2.0,1.4,N-oxydiethylene-2-benzothiazole-sulfenamide,MBT,di-2-benzothiazyl disulfide (DM),MBTS,N-isopropyl-N'-phenyl-p-phenylenediamine,6PPD,insoluble,CV,aromatic oil,TDAE,False,Sampel A,TESPT,SSBR,20.0,60.0,I,,BR01,SMR20,,N234,126.0,125.0,,NIPSIL AQ,200.0,,internal,,,,,,,,,,,,,,,,168.0,,,,,,,,"antiox_type_mismatch(raw=""N-isopropyl-N'-phenyl-p-phenylenediamine"",llm='6PPD',ref='6PPD')",False
US6177503B1,Comparative Example 1,25.0,65.0,10.0,0.0,0.0,0.0,0.0,0.0,0.0,20.0,40.0,4.0,2.0,0.0,1.0,0.0,1.5,0.6,0.8,3.0,2.0,1.4,N-oxydiethylene-2-benzothiazole-sulfenamide,MBT,di-2-benzothiazyl disulfide (DM),MBTS,N-isopropyl-N'-phenyl-p-phenylenediamine,6PPD,insoluble,CV,aromatic oil,TDAE,False,Sampel C (Si69),TESPT,SSBR,20.0,60.0,I,,BR01,SMR20,,N234,126.0,125.0,,NIPSIL AQ,200.0,,internal,,,,,,,,,,,,,,,,153.0,,,,,,,,"antiox_type_mismatch(raw=""N-isopropyl-N'-phenyl-p-phenylenediamine"",llm='6PPD',ref='6PPD')",False
US6177503B1,Comparative Example 2,25.0,65.0,10.0,0.0,0.0,0.0,0.0,0.0,0.0,20.0,40.0,4.0,2.0,0.0,1.0,0.0,1.5,0.6,0.8,3.0,2.0,1.4,N-oxydiethylene-2-benzothiazole-sulfenamide,MBT,di-2-benzothiazyl disulfide (DM),MBTS,N-isopropyl-N'-phenyl-p-phenylenediamine,6PPD,insoluble,CV,aromatic oil,TDAE,False,Sampel C (Si69),TESPT,SSBR,30.0,40.0,II,,BR01,SMR20,,N234,126.0,125.0,,NIPSIL AQ,200.0,,internal,,,,,,,,,,,,,,,,152.0,,,,,,,,"antiox_type_mismatch(raw=""N-isopropyl-N'-phenyl-p-phenylenediamine"",llm='6PPD',ref='6PPD')",False
US6177503B1,Comparative Example 3,25.0,65.0,10.0,0.0,0.0,0.0,0.0,0.0,0.0,20.0,40.0,4.0,2.0,0.0,1.0,0.0,1.5,0.6,0.8,3.0,2.0,1.4,N-oxydiethylene-2-benzothiazole-sulfenamide,MBT,di-2-benzothiazyl disulfide (DM),MBTS,N-isopropyl-N'-phenyl-p-phenylenediamine,6PPD,insoluble,CV,aromatic oil,TDAE,False,Sampel D,TESPT,SSBR,20.0,60.0,I,,BR01,SMR20,,N234,126.0,125.0,,NIPSIL AQ,200.0,,internal,,,,,,,,,,,,,,,,167.0,,,,,,,,"antiox_type_mismatch(raw=""N-isopropyl-N'-phenyl-p-phenylenediamine"",llm='6PPD',ref='6PPD')",False
US6177503B1,Comparative Example 4,25.0,65.0,10.0,0.0,0.0,0.0,0.0,0.0,0.0,20.0,40.0,4.0,2.0,0.0,1.0,0.0,1.5,0.6,0.8,3.0,2.0,1.4,N-oxydiethylene-2-benzothiazole-sulfenamide,MBT,di-2-benzothiazyl disulfide (DM),MBTS,N-isopropyl-N'-phenyl-p-phenylenediamine,6PPD,insoluble,CV,aromatic oil,TDAE,False,Sampel D,TESPT,SSBR,30.0,40.0,II,,BR01,SMR20,,N234,126.0,125.0,,NIPSIL AQ,200.0,,internal,,,,,,,,,,,,,,,,166.0,,,,,,,,"antiox_type_mismatch(raw=""N-isopropyl-N'-phenyl-p-phenylenediamine"",llm='6PPD',ref='6PPD')",False
US6174951B1,Example 1,0.0,75.0,25.0,0.0,0.0,0.0,0.0,0.0,0.0,6.5,80.0,0.0,32.5,0.0,1.0,1.5,1.5,1.5,2.0,2.5,1.0,3.5,,,,,,,,,,,,,,,,,,,,,,,,,,Vulkasil S,180.0,,,,,,,,,,,,,,,,,,,,,,,,,silica_without_silane,,False
US6174951B1,Example 2,0.0,75.0,25.0,0.0,0.0,0.0,0.0,0.0,0.0,6.5,80.0,0.0,32.5,0.0,1.0,1.5,1.5,1.5,2.0,2.5,1.0,3.5,,,,,,,,,,,,,,,,,,,,,,,,,,Vulkasil S,180.0,,,,,,,,,,,,,,,,,,,,,,,,,silica_without_silane,,False
US6174951B1,Example 3,0.0,75.0,25.0,0.0,0.0,0.0,0.0,0.0,0.0,6.5,80.0,0.0,32.5,0.0,1.0,1.5,1.5,1.5,2.0,2.5,1.0,3.5,,,,,,,,,,,,,,,,,,,,,,,,,,Vulkasil S,180.0,,,,,,,,,,,,,,,,,,,,,,,,,silica_without_silane,,False
US6174951B1,Example 4,0.0,75.0,25.0,0.0,0.0,0.0,0.0,0.0,0.0,6.5,80.0,0.0,32.5,0.0,1.0,1.5,1.5,1.5,2.0,2.5,1.0,3.5,,,,,,,,,,,,,,,,,,,,,,,,,,Vulkasil S,180.0,,,,,,,,,,,,,,,,,,,,,,,,,silica_without_silane,,False
US6174951B1,Example 5,0.0,75.0,25.0,0.0,0.0,0.0,0.0,0.0,0.0,6.5,80.0,0.0,32.5,0.0,1.0,1.5,1.5,1.5,2.0,2.5,1.0,3.5,N-cyclohexylmercaptobenzothiazolesulfenamide,CBS,,,,,,,,,,,,,,,,,,,,,,,,Vulkasil S,180.0,,,,,,,,,,,,,,,,,,,,,,,,,silica_without_silane,,False
US6174951B1,Example 6,0.0,75.0,25.0,0.0,0.0,0.0,0.0,0.0,0.0,6.5,80.0,0.0,32.5,0.0,1.0,1.5,1.5,1.5,2.0,2.5,1.0,3.5,diphenylguanidine (Vulkacit D),DPG,diphenylguanidine (Vulkacit D),DPG,,,,,,,,,,,,,,,,,,,,,,Vulkasil S,180.0,,,,,,,,,,,,,,,,,,,,,,,,,silica_without_silane,,False
US6174951B1,Example 7,0.0,75.0,25.0,0.0,0.0,0.0,0.0,0.0,0.0,6.5,80.0,0.0,32.5,0.0,1.0,1.5,1.5,1.5,2.0,2.5,1.0,3.5,,,,,,,,,,,,"bis(triethoxysilylpropyl) tetrasulfide (Si 69, Degussa AG)",TESPT,,,,,,,,,,,,,Vulkasil S,180.0,,,,,,,,,,,,,,,,,,,,,,,,,silica_without_silane,,False
US6174951B1,Comparison A,0.0,75.0,25.0,0.0,0.0,0.0,0.0,0.0,0.0,6.5,80.0,6.5,32.5,0.0,1.0,1.5,1.5,1.5,2.0,2.5,1.0,3.5,Vulkacit CZ,CBS,Vulkacit D,DPG,Vulkanox 4020,6PPD,soluble,CV,Aromatic oil,other,,Si 69,TESPT,SSBR,,,Buna VSL 4020-0,,Buna CB 11,,,N339,,,,Vulkasil S,180.0,,internal,75.0,,,,,,72.0,2.7,9.6,,447.0,,,97.0,45.0,130.0,160.0,30.0,2.0,130.0,50.0,,,,False
US6174951B1,Comparison B,0.0,75.0,25.0,0.0,0.0,0.0,0.0,0.0,0.0,6.5,80.0,0.0,32.5,0.0,1.0,1.5,1.5,1.5,2.0,2.5,1.0,3.5,Vulkacit CZ,CBS,Vulkacit D,DPG,Vulkanox 4020,6PPD,soluble,CV,Aromatic oil,other,,,,SSBR,,,Buna VSL 4020-0,,Buna CB 11,,,N339,,,,Vulkasil S,180.0,,internal,48.0,,,,,,46.0,0.9,2.0,,919.0,,,250.0,41.0,130.0,160.0,30.0,2.0,130.0,50.0,,silica_without_silane,,False
US6174951B1,Comparison C,0.0,75.0,25.0,0.0,0.0,0.0,0.0,0.0,0.0,6.5,80.0,6.5,32.5,0.0,1.0,1.5,1.5,1.5,2.0,2.5,1.0,3.5,Vulkacit CZ,CBS,Vulkacit D,DPG,Vulkanox 4020,6PPD,soluble,CV,Aromatic oil,other,,Si 69,TESPT,SSBR,,,Buna VSL 4020-0,,Buna CB 24,,,N339,,,,Vulkasil S,180.0,,internal,67.0,,,,,,71.0,3.2,11.2,,450.0,,,83.0,47.0,130.0,160.0,30.0,2.0,130.0,50.0,,,,False
US6174951B1,Example D,0.0,75.0,25.0,0.0,0.0,0.0,0.0,0.0,0.0,6.5,80.0,0.0,32.5,0.0,1.0,1.5,1.5,1.5,2.0,2.5,1.0,3.5,Vulkacit CZ,CBS,Vulkacit D,DPG,Vulkanox 4020,6PPD,soluble,CV,Aromatic oil,other,,,,SSBR,,,Buna VSL 4020-0,,Buna CB 11,,,N339,,,,Vulkasil S (treated with oleyl alcohol and sulfur - Ex. 1),180.0,,internal,45.0,,,,,,66.0,3.2,8.2,,489.0,,,114.0,58.0,130.0,160.0,30.0,2.0,130.0,50.0,,silica_without_silane,,False
US6174951B1,Example E,0.0,75.0,25.0,0.0,0.0,0.0,0.0,0.0,0.0,6.5,80.0,0.0,32.5,0.0,1.0,1.5,1.5,1.5,2.0,2.5,1.0,3.5,Vulkacit CZ,CBS,Vulkacit D,DPG,Vulkanox 4020,6PPD,soluble,CV,Aromatic oil,other,,,,SSBR,,,Buna VSL 4020-0,,Buna CB 11,,,N339,,,,Vulkasil S (treated with castor oil and sulfur - Ex. 2),180.0,,internal,58.0,,,,,,73.0,4.0,8.9,,430.0,,,122.0,53.0,130.0,160.0,30.0,2.0,130.0,50.0,,silica_without_silane,,False
US6174951B1,Example F,0.0,75.0,25.0,0.0,0.0,0.0,0.0,0.0,0.0,6.5,80.0,0.0,32.5,0.0,1.0,1.5,1.5,1.5,2.0,2.5,1.0,3.5,Vulkacit CZ,CBS,Vulkacit D,DPG,Vulkanox 4020,6PPD,soluble,CV,Aromatic oil,other,,,,SSBR,,,Buna VSL 4020-0,,Buna CB 24,,,N339,,,,Vulkasil S (treated with oleyl alcohol and sulfur - Ex. 3),180.0,,internal,64.0,,,,,,74.0,3.9,10.6,,440.0,,,102.0,55.0,130.0,160.0,30.0,2.0,130.0,50.0,,silica_without_silane,,False
US6174951B1,Example G,0.0,75.0,25.0,0.0,0.0,0.0,0.0,0.0,0.0,6.5,80.0,0.0,32.5,0.0,1.0,1.5,1.5,1.5,2.0,2.5,1.0,3.5,Vulkacit CZ,CBS,Vulkacit D,DPG,Vulkanox 4020,6PPD,soluble,CV,Aromatic oil,other,,,,SSBR,,,Buna VSL 4020-0,,Buna CB 24,,,N339,,,,Vulkasil S (treated with polybutadiene oil and sulfur - Ex. 4),180.0,,internal,70.0,,,,,,71.0,3.0,7.9,,590.0,,,,51.0,130.0,160.0,30.0,2.0,130.0,50.0,,silica_without_silane,,False
US6221943B1,C-A,0.0,100.0,0.0,0.0,0.0,0.0,0.0,0.0,0.0,6.0,60.0,5.4,20.0,3.5,0.95,0.75,1.4,2.4,0.0,3.0,2.0,2.4,Accelerators,,,,Antioxidant,,insoluble,SEV,Oil,naphthenic,False,Si69,TESPT,SSBR,,,,,,,,,,,,,,,,93.7,,,,,,,,,20.08,444.0,,,,,,,,,,,,primary_accel_type_missing,,True
US6221943B1,1,0.0,100.0,0.0,0.0,0.0,0.0,0.0,0.0,0.0,6.0,60.0,0.6,20.0,3.5,0.95,0.75,1.4,2.4,0.0,3.0,2.0,2.4,Accelerators,,,,Antioxidant,,insoluble,SEV,Oil,naphthenic,False,Si69 + octyltrimethoxysilane,TESPT,SSBR,,,,,,,,,,,,,,,,84.7,,,,,,,,,15.28,603.0,,,,,,,,,,,,primary_accel_type_missing,,True
US6221943B1,2,0.0,100.0,0.0,0.0,0.0,0.0,0.0,0.0,0.0,6.0,60.0,0.6,20.0,3.5,0.95,0.75,1.4,2.4,0.0,3.0,2.0,2.4,Accelerators,,,,Antioxidant,,insoluble,SEV,Oil,naphthenic,False,Si69 + methacryltrimethoxysilane,TESPT,SSBR,,,,,,,,,,,,,,,,93.3,,,,,,,,,17.07,504.0,,,,,,,,,,,,primary_accel_type_missing,,True
US6221943B1,3,0.0,100.0,0.0,0.0,0.0,0.0,0.0,0.0,0.0,6.0,60.0,0.6,20.0,3.5,0.95,0.75,1.4,2.4,0.0,3.0,2.0,2.4,Accelerators,,,,Antioxidant,,insoluble,SEV,Oil,naphthenic,False,Si69 + dimethyldimethoxysilane,TESPT,SSBR,,,,,,,,,,,,,,,,88.8,,,,,,,,,19.54,551.0,,,,,,,,,,,,primary_accel_type_missing,,True
US6221943B1,C-B,0.0,75.0,25.0,0.0,0.0,0.0,0.0,0.0,0.0,8.0,80.0,7.2,41.25,3.0,1.17,1.5,2.8,2.4,0.0,1.7,1.0,2.4,Accelerators,,,,Antioxidant,,insoluble,SEV,Oil,naphthenic,False,Si69,TESPT,SSBR,,,,,,,,,,,,,,,,64.8,,,,,,,,,17.22,487.0,,,,,,,,,,,,primary_accel_type_missing,,True
US6221943B1,4,0.0,75.0,25.0,0.0,0.0,0.0,0.0,0.0,0.0,8.0,80.0,0.8,41.25,3.0,1.17,1.5,2.8,2.4,0.0,1.7,1.0,2.4,Accelerators,,,,Antioxidant,,insoluble,SEV,Oil,naphthenic,False,Si69 + propyltriethoxysilane,TESPT,SSBR,,,,,,,,,,,,,,,,69.2,,,,,,,,,15.64,614.0,,,,,,,,,,,,primary_accel_type_missing,,True
US6221943B1,5,0.0,75.0,25.0,0.0,0.0,0.0,0.0,0.0,0.0,8.0,80.0,0.8,41.25,3.0,1.17,1.5,2.8,2.4,0.0,1.7,1.0,2.4,Accelerators,,,,Antioxidant,,insoluble,SEV,Oil,naphthenic,False,Si69 + 3-chloropropyltriethoxysilane,TESPT,SSBR,,,,,,,,,,,,,,,,96.1,,,,,,,,,17.69,544.0,,,,,,,,,,,,primary_accel_type_missing,,True
US6221943B1,6,0.0,75.0,25.0,0.0,0.0,0.0,0.0,0.0,0.0,8.0,80.0,0.8,41.25,3.0,1.17,1.5,2.8,2.4,0.0,1.7,1.0,2.4,Accelerators,,,,Antioxidant,,insoluble,SEV,Oil,naphthenic,False,Si69 + octyltriethoxysilane,TESPT,SSBR,,,,,,,,,,,,,,,,53.8,,,,,,,,,16.55,612.0,,,,,,,,,,,,primary_accel_type_missing,,True
US6221943B1,7,0.0,75.0,25.0,0.0,0.0,0.0,0.0,0.0,0.0,8.0,80.0,0.8,41.25,3.0,1.17,1.5,2.8,2.4,0.0,1.7,1.0,2.4,Accelerators,,,,Antioxidant,,insoluble,SEV,Oil,naphthenic,False,Si69 + isobutyltriethoxysilane,TESPT,SSBR,,,,,,,,,,,,,,,,93.9,,,,,,,,,17.33,649.0,,,,,,,,,,,,primary_accel_type_missing,,True
US6221943B1,8,0.0,75.0,25.0,0.0,0.0,0.0,0.0,0.0,0.0,8.0,80.0,0.0,41.25,3.0,1.17,1.5,2.8,2.4,0.0,1.7,1.0,2.4,Accelerators,,,,Antioxidant,,insoluble,SEV,Oil,naphthenic,False,octyltriethoxysilane,TESPT,SSBR,,,,,,,,,,,,,,,,84.0,,2.9,,10.85,,68.0,1.3,3.41,12.4,724.0,,0.1978,,33.6,,171.0,,,,,,primary_accel_type_missing; silica_without_silane,,True
US6221943B1,9,0.0,75.0,25.0,0.0,0.0,0.0,0.0,0.0,0.0,8.0,80.0,0.0,41.25,3.0,1.17,1.5,3.1,2.4,0.0,1.7,1.0,2.4,Accelerators,,,,Antioxidant,,insoluble,SEV,Oil,naphthenic,False,octyltriethoxysilane,TESPT,SSBR,,,,,,,,,,,,,,,,81.9,,2.8,,9.83,,67.0,1.27,3.34,10.69,657.0,,0.1924,,35.0,,171.0,,,,,,primary_accel_type_missing; silica_without_silane,,True
US6221943B1,10,0.0,75.0,25.0,0.0,0.0,0.0,0.0,0.0,0.0,8.0,80.0,0.0,41.25,3.0,1.17,1.5,3.4,2.4,0.0,1.7,1.0,2.4,Accelerators,,,,Antioxidant,,insoluble,SEV,Oil,naphthenic,False,octyltriethoxysilane,TESPT,SSBR,,,,,,,,,,,,,,,,80.7,,2.68,,9.7,,68.0,1.44,4.08,12.51,641.0,,0.1807,,32.4,,171.0,,,,,,primary_accel_type_missing; silica_without_silane,,True
US6221943B1,11,0.0,75.0,25.0,0.0,0.0,0.0,0.0,0.0,0.0,8.0,80.0,0.0,41.25,3.0,1.17,1.5,3.7,2.4,0.0,1.7,1.0,2.4,Accelerators,,,,Antioxidant,,insoluble,SEV,Oil,naphthenic,False,octyltriethoxysilane,TESPT,SSBR,,,,,,,,,,,,,,,,78.9,,2.78,,9.47,,68.0,1.34,3.83,10.67,613.0,,0.1858,,37.6,,171.0,,,,,,primary_accel_type_missing; silica_without_silane,,True
US6221943B1,12,0.0,75.0,25.0,0.0,0.0,0.0,0.0,0.0,0.0,8.0,80.0,0.0,41.25,3.0,1.17,1.5,4.0,2.4,0.0,1.7,1.0,2.4,Accelerators,,,,Antioxidant,,insoluble,SEV,Oil,naphthenic,False,octyltriethoxysilane,TESPT,SSBR,,,,,,,,,,,,,,,,78.5,,2.73,,9.25,,69.0,1.57,4.6,12.2,594.0,,0.1789,,40.2,,171.0,,,,,,primary_accel_type_missing; silica_without_silane,,True
US6221943B1,13,0.0,75.0,25.0,0.0,0.0,0.0,0.0,0.0,0.0,8.0,80.0,0.0,41.25,3.0,1.17,1.5,4.3,2.4,0.0,1.7,1.0,2.4,Accelerators,,,,Antioxidant,,insoluble,SEV,Oil,naphthenic,False,octyltriethoxysilane,TESPT,SSBR,,,,,,,,,,,,,,,,103.6,,2.7,,12.08,,71.0,1.46,4.62,12.7,601.0,,0.1697,,37.2,,171.0,,,,,,primary_accel_type_missing; silica_without_silane,,True
US6221943B1,14,0.0,75.0,25.0,0.0,0.0,0.0,0.0,0.0,0.0,8.0,80.0,0.0,41.25,3.0,1.17,1.5,4.7,2.4,0.0,1.7,1.0,2.4,Accelerators,,,,Antioxidant,,insoluble,SEV,Oil,naphthenic,False,octyltriethoxysilane,TESPT,SSBR,,,,,,,,,,,,,,,,101.8,,2.57,,11.6,,71.0,1.84,5.46,14.62,591.0,,0.1662,,40.2,,171.0,,,,,,primary_accel_type_missing; silica_without_silane,,True
US6221943B1,15,0.0,75.0,25.0,0.0,0.0,0.0,0.0,0.0,0.0,8.0,80.0,0.0,41.25,3.0,1.17,1.5,5.1,2.4,0.0,1.7,1.0,2.4,Accelerators,,,,Antioxidant,,insoluble,SEV,Oil,naphthenic,False,octyltriethoxysilane,TESPT,SSBR,,,,,,,,,,,,,,,,99.5,,2.5,,11.18,,73.0,1.77,5.27,12.11,538.0,,0.158,,37.6,,171.0,,,,,,primary_accel_type_missing; silica_without_silane,,True
US6221943B1,16,0.0,75.0,25.0,0.0,0.0,0.0,0.0,0.0,0.0,8.0,80.0,0.0,41.25,3.0,1.17,1.5,5.5,2.4,0.0,1.7,1.0,2.4,Accelerators,,,,Antioxidant,,insoluble,SEV,Oil,naphthenic,False,octyltriethoxysilane,TESPT,SSBR,,,,,,,,,,,,,,,,99.8,,2.47,,10.48,,73.0,1.96,6.01,13.27,527.0,,0.1583,,41.2,,171.0,,,,,,primary_accel_type_missing; silica_without_silane,,True
US6221943B1,17,0.0,75.0,25.0,0.0,0.0,0.0,0.0,0.0,0.0,8.0,80.0,0.0,41.25,3.0,1.17,1.5,5.9,2.4,0.0,1.7,1.0,2.4,Accelerators,,,,Antioxidant,,insoluble,SEV,Oil,naphthenic,False,octyltriethoxysilane,TESPT,SSBR,,,,,,,,,,,,,,,,101.7,,2.48,,11.18,,72.0,2.25,6.81,14.31,510.0,,0.1503,,41.4,,171.0,,,,,,primary_accel_type_missing; silica_without_silane,,True
US6221943B1,C-C,0.0,75.0,25.0,0.0,0.0,0.0,0.0,0.0,0.0,8.0,80.0,0.0,41.25,3.0,1.17,1.5,1.4,2.4,0.0,1.7,1.0,2.4,Accelerators,,,,Antioxidant,,insoluble,SEV,Oil,naphthenic,False,octyltriethoxysilane,TESPT,SSBR,,,,,,,,,,,,,,,,75.7,,2.5,,10.02,,65.0,2.19,7.93,19.37,556.0,,0.1839,,53.6,,171.0,,,,,,primary_accel_type_missing; silica_without_silane,,True
US6221943B1,18,0.0,75.0,25.0,0.0,0.0,0.0,0.0,0.0,0.0,8.0,80.0,0.5,41.25,3.0,1.17,1.5,4.2,2.4,0.0,1.7,1.0,2.4,Accelerators,,,,Antioxidant,,insoluble,SEV,Oil,naphthenic,False,Si69 + octyltriethoxysilane,TESPT,SSBR,,,,,,,,,,,,,,,,81.9,,2.83,,10.25,,72.0,1.88,6.45,16.02,582.0,,0.1577,,37.2,,171.0,,,,,,primary_accel_type_missing,,True
US6221943B1,19,0.0,75.0,25.0,0.0,0.0,0.0,0.0,0.0,0.0,8.0,80.0,0.5,41.25,3.0,1.17,1.5,4.6,2.4,0.0,1.7,1.0,2.4,Accelerators,,,,Antioxidant,,insoluble,SEV,Oil,naphthenic,False,Si69 + octyltriethoxysilane,TESPT,SSBR,,,,,,,,,,,,,,,,83.6,,2.73,,10.2,,71.0,2.01,6.85,15.05,537.0,,0.1528,,39.0,,171.0,,,,,,primary_accel_type_missing,,True
US6221943B1,20,0.0,75.0,25.0,0.0,0.0,0.0,0.0,0.0,0.0,8.0,80.0,0.5,41.25,3.0,1.17,1.5,5.0,2.4,0.0,1.7,1.0,2.4,Accelerators,,,,Antioxidant,,insoluble,SEV,Oil,naphthenic,False,Si69 + octyltriethoxysilane,TESPT,SSBR,,,,,,,,,,,,,,,,84.2,,2.72,,9.2,,72.0,2.25,7.67,14.56,483.0,,0.1444,,42.8,,171.0,,,,,,primary_accel_type_missing,,True
US6221943B1,21,0.0,75.0,25.0,0.0,0.0,0.0,0.0,0.0,0.0,8.0,80.0,0.5,41.25,3.0,1.17,1.5,5.4,2.4,0.0,1.7,1.0,2.4,Accelerators,,,,Antioxidant,,insoluble,SEV,Oil,naphthenic,False,Si69 + octyltriethoxysilane,TESPT,SSBR,,,,,,,,,,,,,,,,86.3,,2.58,,9.4,,74.0,2.35,7.98,13.87,461.0,,0.1384,,39.4,,171.0,,,,,,primary_accel_type_missing,,True
US6221943B1,22,0.0,75.0,25.0,0.0,0.0,0.0,0.0,0.0,0.0,8.0,80.0,0.5,41.25,3.0,1.17,1.5,5.8,2.4,0.0,1.7,1.0,2.4,Accelerators,,,,Antioxidant,,insoluble,SEV,Oil,naphthenic,False,Si69 + octyltriethoxysilane,TESPT,SSBR,,,,,,,,,,,,,,,,80.8,,2.63,,8.98,,73.0,2.81,10.01,17.22,460.0,,0.1533,,42.4,,171.0,,,,,,primary_accel_type_missing,,True
US6172138B1,Sample A,0.0,100.0,0.0,0.0,0.0,0.0,0.0,0.0,0.0,0.0,21.95,0.0,0.0,0.0,0.0,0.0,0.0,0.0,0.0,0.0,0.0,0.0,,,,,,,,,,,,,,SSBR,18.0,,S-SBR,,,,,,,,,,,,internal,,,,,,,,,1.1,,700.0,,,,,,,,,,,,silica_without_silane,,False
US6172138B1,Sample B,0.0,100.0,0.0,0.0,0.0,0.0,0.0,0.0,0.0,0.0,25.0,0.0,0.0,0.0,0.0,0.0,0.0,0.0,0.0,0.0,0.0,0.0,,,,,,,,,,,,bis(3-triethoxysilylpropyl) disulfide,TESPD,SSBR,18.0,,S-SBR,,,,,,,,,,,,internal,,,,,,,,,1.5,,620.0,,,,,,,,,,,,silica_without_silane,,False
US6172138B1,Sample C,0.0,100.0,0.0,0.0,0.0,0.0,0.0,0.0,0.0,0.0,33.33,0.0,0.0,0.0,0.0,0.0,0.0,0.0,0.0,0.0,0.0,0.0,,,,,,,,,,,,bis(3-triethoxysilylpropyl) disulfide,TESPD,SSBR,18.0,,ST-SBR (triethoxysilylpropyl mono sulfane end terminated styrene/butadiene copolymer elastomer),,,,,,,,,,,,internal,,,,,,,,,2.3,,575.0,,,,,,,,,,,,silica_without_silane,,False
US6172138B1,Sample D,0.0,100.0,0.0,0.0,0.0,0.0,0.0,0.0,0.0,0.0,19.05,0.0,0.0,0.0,0.0,0.0,0.0,0.0,0.0,0.0,0.0,0.0,,,,,,,,,,,,,,SSBR,18.0,,S-SBR,,,,,,,,,,,,internal,,,,,,,,,,,,,,,,170.0,,,,,,,silica_without_silane,,False
US6172138B1,Sample E,0.0,100.0,0.0,0.0,0.0,0.0,0.0,0.0,0.0,0.0,25.0,0.0,0.0,0.0,0.0,0.0,0.0,0.0,0.0,0.0,0.0,0.0,,,,,,,,,,,,bis(3-triethoxysilylpropyl) disulfide,TESPD,SSBR,18.0,,S-SBR,,,,,,,,,,,,internal,,,,,,,,,,,,,,,,170.0,,,,,,,silica_without_silane,,False
US6172138B1,Sample F,0.0,100.0,0.0,0.0,0.0,0.0,0.0,0.0,0.0,0.0,38.89,0.0,0.0,0.0,0.0,0.0,0.0,0.0,0.0,0.0,0.0,0.0,,,,,,,,,,,,bis(3-triethoxysilylpropyl) disulfide,TESPD,SSBR,18.0,,ST-SBR (triethoxysilylpropyl mono sulfane end terminated styrene/butadiene copolymer elastomer),,,,,,,,,,,,internal,,,,,,,,,,,,,,,,170.0,,,,,,,silica_without_silane,,False
US6172138B1,Sample G,0.0,100.0,0.0,0.0,0.0,0.0,0.0,0.0,0.0,0.0,19.05,0.0,0.0,0.0,0.0,0.0,0.0,0.0,0.0,0.0,0.0,0.0,,,,,,,,,,,,,,SSBR,18.0,,S-SBR,,,,,,,,,,,,internal,,,,,,,,,1.0,,750.0,,,,,170.0,,,,,,,silica_without_silane,,False
US6172138B1,Sample H,0.0,100.0,0.0,0.0,0.0,0.0,0.0,0.0,0.0,0.0,25.0,0.0,0.0,0.0,0.0,0.0,0.0,0.0,0.0,0.0,0.0,0.0,,,,,,,,,,,,bis(3-triethoxysilylpropyl) disulfide,TESPD,SSBR,18.0,,S-SBR,,,,,,,,,,,,internal,,,,,,,,,1.6,,610.0,,,,,170.0,,,,,,,silica_without_silane,,False
US6172138B1,Sample I,0.0,100.0,0.0,0.0,0.0,0.0,0.0,0.0,0.0,0.0,38.89,0.0,0.0,0.0,0.0,0.0,0.0,0.0,0.0,0.0,0.0,0.0,,,,,,,,,,,,bis(3-triethoxysilylpropyl) disulfide,TESPD,SSBR,18.0,,ST-SBR (triethoxysilylpropyl mono sulfane end terminated styrene/butadiene copolymer elastomer),,,,,,,,,,,,internal,,,,,,,,,2.2,,600.0,,,,,170.0,,,,,,,silica_without_silane,,False
US6172138B1,Sample J,0.0,100.0,0.0,0.0,0.0,0.0,0.0,0.0,0.0,0.0,17.65,0.0,0.0,0.0,0.0,0.0,0.0,0.0,0.0,0.0,0.0,0.0,,,,,,,,,,,,,,SSBR,18.0,,S-SBR,,,,,,,,,,,,internal,,,,,,,,,,,,,,,,,,,,,,,silica_without_silane,,False
US6172138B1,Sample K,0.0,100.0,0.0,0.0,0.0,0.0,0.0,0.0,0.0,0.0,23.46,0.0,0.0,0.0,0.0,0.0,0.0,0.0,0.0,0.0,0.0,0.0,,,,,,,,,,,,bis(3-triethoxysilylpropyl) disulfide,TESPD,SSBR,18.0,,S-SBR,,,,,,,,,,,,internal,,,,,,,,,,,,,,,,,,,,,,,silica_without_silane,,False
US6172138B1,Sample L,0.0,100.0,0.0,0.0,0.0,0.0,0.0,0.0,0.0,0.0,31.58,0.0,0.0,0.0,0.0,0.0,0.0,0.0,0.0,0.0,0.0,0.0,,,,,,,,,,,,bis(3-triethoxysilylpropyl) disulfide,TESPD,SSBR,18.0,,ST-SBR (triethoxysilylpropyl mono sulfane end terminated styrene/butadiene copolymer elastomer),,,,,,,,,,,,internal,,,,,,,,,,,,,,,,,,,,,,,silica_without_silane,,False
