Repository: aimclub/CoScientist

# Supplementary material: CoScientist demo, AAAI-27 Demonstrations

## Contents
- `prompt.txt`: the prompt given to CoScientist and to the opencode baseline (the baseline got one extra line naming the local dataset path).
- `prompt_followup.txt`: the second user turn in the CoScientist session, asking for MCP servers from the two methods that ran.
- `coscientist_report.md`: the report CoScientist generated from its research graph (English, run `tyre-main-2`).
- `coscientist_run_summary.md`: time per agent, tool calls, tokens, cost, graph size, hypotheses and verdicts.
- `opencode_report.md`: the report written by the opencode baseline on the same prompt and model (GLM-5.3).

File: docs/aaai27-demo/supplementary/dataset/tires_2.csv (part 22 of 32)
CN102656023B,W3,0.0,50.0,50.0,0.0,0.0,0.0,0.0,0.0,0.0,0.0,0.0,0.0,0.0,0.0,0.0,0.0,0.0,0.0,0.0,0.0,0.0,0.0,n-cyclohexyl-2-benzothiazole sulfenamide (CBS),CBS,diphenylguanidine (DPG),DPG,,,soluble,SEV,,,False,X50-S,TESPT,SSBR,,,,93.0,,,,N330,,,,ZEOSIL 1165,,,Banbury,,,,,,,,,,,,,,,,,150.0,30.0,2.0,,,,,,False
CN102656023B,F1,0.0,50.0,50.0,0.0,0.0,0.0,0.0,0.0,0.0,0.0,0.0,0.0,0.0,0.0,0.0,0.0,0.0,0.0,0.0,0.0,0.0,0.0,n-cyclohexyl-2-benzothiazole sulfenamide (CBS),CBS,diphenylguanidine (DPG),DPG,,,soluble,SEV,,,False,X50-S,TESPT,SSBR,,,,93.0,,,,N330,,,,ZEOSIL 1165,,,Banbury,,,,,,,,,,,,,,,,,150.0,30.0,2.0,,,,,,False
CN102656023B,F2,0.0,50.0,50.0,0.0,0.0,0.0,0.0,0.0,0.0,0.0,0.0,0.0,0.0,0.0,0.0,0.0,0.0,0.0,0.0,0.0,0.0,0.0,n-cyclohexyl-2-benzothiazole sulfenamide (CBS),CBS,diphenylguanidine (DPG),DPG,,,soluble,SEV,,,False,X50-S,TESPT,SSBR,,,,93.0,,,,N330,,,,ZEOSIL 1165,,,Banbury,,,,,,,,,,,,,,,,,150.0,30.0,2.0,,,,,,False
CN102656023B,F3,0.0,50.0,50.0,0.0,0.0,0.0,0.0,0.0,0.0,0.0,0.0,0.0,0.0,0.0,0.0,0.0,0.0,0.0,0.0,0.0,0.0,0.0,n-cyclohexyl-2-benzothiazole sulfenamide (CBS),CBS,diphenylguanidine (DPG),DPG,,,soluble,SEV,,,False,X50-S,TESPT,SSBR,,,,93.0,,,,N330,,,,ZEOSIL 1165,,,Banbury,,,,,,,,,,,,,,,,,150.0,30.0,2.0,,,,,,False
US6172138B1,Sample 1,0.0,70.0,30.0,0.0,0.0,0.0,0.0,0.0,0.0,7.0,75.0,7.0,25.0,0.0,3.0,0.0,1.4,4.0,0.0,2.5,2.0,4.0,Sulfenamide & Guanidine Type Accelerators,TBBS,Sulfenamide & Guanidine Type Accelerators,DPG,phenylene diamine type,6PPD,insoluble,CV,Oil,TDAE,False,bis-(3-triethoxysilylpropyl) disulfide compound (I) understood to have an average of about 2.2 sulfur atoms in its polysulfidic bridge,TESPD,SSBR,18.0,,solution polymerization prepared styrene/butadiene copolymer rubber,,BUDENE 1207,,,,,,,Zeosil 1165 MP,,,internal,,,,,,,,,,,,,,,,170.0,160.0,16.0,3.0,,,,,"oil_type_mismatch(raw='Oil',llm='TDAE',ref='TDAE')",False
US6172138B1,Sample 2,0.0,68.76,31.25,0.0,0.0,0.0,0.0,0.0,0.0,7.29,67.17,7.29,26.04,0.0,3.12,0.0,1.46,4.17,0.0,2.6,2.08,4.17,Sulfenamide & Guanidine Type Accelerators,TBBS,Sulfenamide & Guanidine Type Accelerators,DPG,phenylene diamine type,6PPD,insoluble,CV,Oil,TDAE,False,bis-(3-triethoxysilylpropyl) disulfide compound (I) understood to have an average of about 2.2 sulfur atoms in its polysulfidic bridge,TESPD,SSBR,18.0,,solution polymerization prepared styrene/butadiene copolymer rubber,,BUDENE 1207,,,,,,,Zeosil 1165 MP,,,internal,,,,,,,,,,,,,,,,170.0,160.0,16.0,3.0,,,,,"oil_type_mismatch(raw='Oil',llm='TDAE',ref='TDAE')",False
US6172138B1,Sample 3,0.0,68.22,31.78,0.0,0.0,0.0,0.0,0.0,0.0,6.36,70.0,6.36,26.48,0.0,3.18,0.0,1.48,4.24,0.0,2.65,2.12,4.24,Sulfenamide & Guanidine Type Accelerators,TBBS,Sulfenamide & Guanidine Type Accelerators,DPG,phenylene diamine type,6PPD,insoluble,CV,Oil,TDAE,False,bis-(3-triethoxysilylpropyl) disulfide compound (I) understood to have an average of about 2.2 sulfur atoms in its polysulfidic bridge,TESPD,SSBR,18.0,,solution polymerization prepared styrene/butadiene copolymer rubber,,BUDENE 1207,,,,,,,Zeosil 1165 MP,,,internal,,,,,,,,,,,,,,,,170.0,160.0,16.0,3.0,,,,,"oil_type_mismatch(raw='Oil',llm='TDAE',ref='TDAE')",False
US6172138B1,Sample 4,0.0,66.81,33.19,0.0,0.0,0.0,0.0,0.0,0.0,4.43,66.53,4.43,27.66,0.0,3.32,0.0,1.55,4.43,0.0,2.77,2.21,4.43,Sulfenamide & Guanidine Type Accelerators,TBBS,Sulfenamide & Guanidine Type Accelerators,DPG,phenylene diamine type,6PPD,insoluble,CV,Oil,TDAE,False,bis-(3-triethoxysilylpropyl) disulfide compound (I) understood to have an average of about 2.2 sulfur atoms in its polysulfidic bridge,TESPD,SSBR,18.0,,solution polymerization prepared styrene/butadiene copolymer rubber,,BUDENE 1207,,,,,,,Zeosil 1165 MP,,,internal,,,,,,,,,,,,,,,,170.0,160.0,16.0,3.0,,,,,"oil_type_mismatch(raw='Oil',llm='TDAE',ref='TDAE')",False
US6172138B1,Sample 5,0.0,70.0,30.0,0.0,0.0,0.0,0.0,0.0,0.0,7.0,75.0,7.0,25.0,0.0,3.0,0.0,1.4,4.0,0.0,2.5,2.0,4.0,Sulfenamide & Guanidine Type Accelerators,TBBS,Sulfenamide & Guanidine Type Accelerators,DPG,phenylene diamine type,6PPD,insoluble,CV,Oil,TDAE,False,bis-(3-triethoxysilylpropyl) disulfide compound (I) understood to have an average of about 2.2 sulfur atoms in its polysulfidic bridge,TESPD,SSBR,18.0,,solution polymerization prepared styrene/butadiene copolymer rubber,,BUDENE 1207,,,,,,,Zeosil 1165 MP,,,internal,,,,,,,,,,,,,,,,170.0,160.0,16.0,3.0,,,,,"oil_type_mismatch(raw='Oil',llm='TDAE',ref='TDAE')",False
US6172138B1,Sample 6,0.0,69.27,30.73,0.0,0.0,0.0,0.0,0.0,0.0,7.17,64.43,7.17,25.61,0.0,3.07,0.0,1.43,4.1,0.0,2.56,2.05,4.1,Sulfenamide & Guanidine Type Accelerators,TBBS,Sulfenamide & Guanidine Type Accelerators,DPG,phenylene diamine type,6PPD,insoluble,CV,Oil,TDAE,False,bis-(3-triethoxysilylpropyl) disulfide compound (I) understood to have an average of about 2.2 sulfur atoms in its polysulfidic bridge,TESPD,SSBR,18.0,,solution polymerization prepared styrene/butadiene copolymer rubber,,BUDENE 1207,,,,,,,Zeosil 1165 MP,,,internal,,,,,,,,,,,,,,,,170.0,160.0,16.0,3.0,,,,,"oil_type_mismatch(raw='Oil',llm='TDAE',ref='TDAE')",False
US6172138B1,Sample 7,0.0,68.22,31.78,0.0,0.0,0.0,0.0,0.0,0.0,6.36,70.0,6.36,26.48,0.0,3.18,0.0,1.48,4.24,0.0,2.65,2.12,4.24,Sulfenamide & Guanidine Type Accelerators,TBBS,Sulfenamide & Guanidine Type Accelerators,DPG,phenylene diamine type,6PPD,insoluble,CV,Oil,TDAE,False,bis-(3-triethoxysilylpropyl) disulfide compound (I) understood to have an average of about 2.2 sulfur atoms in its polysulfidic bridge,TESPD,SSBR,18.0,,solution polymerization prepared styrene/butadiene copolymer rubber,,BUDENE 1207,,,,,,,Zeosil 1165 MP,,,internal,,,,,,,,,,,,,,,,170.0,160.0,16.0,3.0,,,,,"oil_type_mismatch(raw='Oil',llm='TDAE',ref='TDAE')",False
US6172138B1,Sample 8,0.0,65.89,34.11,0.0,0.0,0.0,0.0,0.0,0.0,4.55,71.1,4.55,28.42,0.0,3.41,0.0,1.59,4.55,0.0,2.84,2.27,4.55,Sulfenamide & Guanidine Type Accelerators,TBBS,Sulfenamide & Guanidine Type Accelerators,DPG,phenylene diamine type,6PPD,insoluble,CV,Oil,TDAE,False,bis-(3-triethoxysilylpropyl) disulfide compound (I) understood to have an average of about 2.2 sulfur atoms in its polysulfidic bridge,TESPD,SSBR,18.0,,solution polymerization prepared styrene/butadiene copolymer rubber,,BUDENE 1207,,,,,,,Zeosil 1165 MP,,,internal,,,,,,,,,,,,,,,,170.0,160.0,16.0,3.0,,,,,"oil_type_mismatch(raw='Oil',llm='TDAE',ref='TDAE')",False
US6172138B1,Sample 9,0.0,70.0,30.0,0.0,0.0,0.0,0.0,0.0,0.0,7.0,75.0,7.0,25.0,0.0,3.0,0.0,1.4,4.0,0.0,2.5,2.0,4.0,Sulfenamide & Guanidine Type Accelerators,TBBS,Sulfenamide & Guanidine Type Accelerators,DPG,phenylene diamine type,6PPD,insoluble,CV,Oil,TDAE,False,bis-(3-triethoxysilylpropyl) disulfide compound (I) understood to have an average of about 2.2 sulfur atoms in its polysulfidic bridge,TESPD,SSBR,18.0,,solution polymerization prepared styrene/butadiene copolymer rubber,,BUDENE 1207,,,,,,,Zeosil 1165 MP,,,internal,,,,,,,,,,,,,,,,170.0,160.0,16.0,3.0,,,,,"oil_type_mismatch(raw='Oil',llm='TDAE',ref='TDAE')",False
US6172138B1,Sample 10,0.0,69.27,30.73,0.0,0.0,0.0,0.0,0.0,0.0,7.17,64.43,7.17,25.61,0.0,3.07,0.0,1.43,4.1,0.0,2.56,2.05,4.1,Sulfenamide & Guanidine Type Accelerators,TBBS,Sulfenamide & Guanidine Type Accelerators,DPG,phenylene diamine type,6PPD,insoluble,CV,Oil,TDAE,False,bis-(3-triethoxysilylpropyl) disulfide compound (I) understood to have an average of about 2.2 sulfur atoms in its polysulfidic bridge,TESPD,SSBR,18.0,,solution polymerization prepared styrene/butadiene copolymer rubber,,BUDENE 1207,,,,,,,Zeosil 1165 MP,,,internal,,,,,,,,,,,,,,,,170.0,160.0,16.0,3.0,,,,,"oil_type_mismatch(raw='Oil',llm='TDAE',ref='TDAE')",False
US6172138B1,Sample 11,0.0,68.22,31.78,0.0,0.0,0.0,0.0,0.0,0.0,6.36,70.0,6.36,26.48,0.0,3.18,0.0,1.48,4.24,0.0,2.65,2.12,4.24,Sulfenamide & Guanidine Type Accelerators,TBBS,Sulfenamide & Guanidine Type Accelerators,DPG,phenylene diamine type,6PPD,insoluble,CV,Oil,TDAE,False,bis-(3-triethoxysilylpropyl) disulfide compound (I) understood to have an average of about 2.2 sulfur atoms in its polysulfidic bridge,TESPD,SSBR,18.0,,solution polymerization prepared styrene/butadiene copolymer rubber,,BUDENE 1207,,,,,,,Zeosil 1165 MP,,,internal,,,,,,,,,,,,,,,,170.0,160.0,16.0,3.0,,,,,"oil_type_mismatch(raw='Oil',llm='TDAE',ref='TDAE')",False
US6172138B1,Sample 12,0.0,65.89,34.11,0.0,0.0,0.0,0.0,0.0,0.0,4.55,71.1,4.55,28.42,0.0,3.41,0.0,1.59,4.55,0.0,2.84,2.27,4.55,Sulfenamide & Guanidine Type Accelerators,TBBS,Sulfenamide & Guanidine Type Accelerators,DPG,phenylene diamine type,6PPD,insoluble,CV,Oil,TDAE,False,bis-(3-triethoxysilylpropyl) disulfide compound (I) understood to have an average of about 2.2 sulfur atoms in its polysulfidic bridge,TESPD,SSBR,18.0,,solution polymerization prepared styrene/butadiene copolymer rubber,,BUDENE 1207,,,,,,,Zeosil 1165 MP,,,internal,,,,,,,,,,,,,,,,170.0,160.0,16.0,3.0,,,,,"oil_type_mismatch(raw='Oil',llm='TDAE',ref='TDAE')",False
US6172138B1,Sample 13,0.0,70.0,30.0,0.0,0.0,0.0,0.0,0.0,0.0,7.0,75.0,7.0,25.0,0.0,3.0,0.0,1.4,4.0,0.0,2.5,2.0,4.0,Sulfenamide & Guanidine Type Accelerators,TBBS,Sulfenamide & Guanidine Type Accelerators,DPG,phenylene diamine type,6PPD,insoluble,CV,Oil,TDAE,False,bis-(3-triethoxysilylpropyl) disulfide compound (I) understood to have an average of about 2.2 sulfur atoms in its polysulfidic bridge,TESPD,SSBR,18.0,,solution polymerization prepared styrene/butadiene copolymer rubber,,BUDENE 1207,,,,,,,Zeosil 1165 MP,,,internal,,,,,,,,,,,,,,,,170.0,160.0,16.0,3.0,,,,,"oil_type_mismatch(raw='Oil',llm='TDAE',ref='TDAE')",False
US6172138B1,Sample 14,0.0,69.52,30.48,0.0,0.0,0.0,0.0,0.0,0.0,7.11,63.08,7.11,25.4,0.0,3.05,0.0,1.42,4.06,0.0,2.54,2.03,4.06,Sulfenamide & Guanidine Type Accelerators,TBBS,Sulfenamide & Guanidine Type Accelerators,DPG,phenylene diamine type,6PPD,insoluble,CV,Oil,TDAE,False,bis-(3-triethoxysilylpropyl) disulfide compound (I) understood to have an average of about 2.2 sulfur atoms in its polysulfidic bridge,TESPD,SSBR,18.0,,solution polymerization prepared styrene/butadiene copolymer rubber,,BUDENE 1207,,,,,,,Zeosil 1165 MP,,,internal,,,,,,,,,,,,,,,,170.0,160.0,16.0,3.0,,,,,"oil_type_mismatch(raw='Oil',llm='TDAE',ref='TDAE')",False
US6172138B1,Sample 15,0.0,68.5,31.51,0.0,0.0,0.0,0.0,0.0,0.0,6.3,68.58,6.3,26.26,0.0,3.15,0.0,1.47,4.2,0.0,2.63,2.1,4.2,Sulfenamide & Guanidine Type Accelerators,TBBS,Sulfenamide & Guanidine Type Accelerators,DPG,phenylene diamine type,6PPD,insoluble,CV,Oil,TDAE,False,bis-(3-triethoxysilylpropyl) disulfide compound (I) understood to have an average of about 2.2 sulfur atoms in its polysulfidic bridge,TESPD,SSBR,18.0,,solution polymerization prepared styrene/butadiene copolymer rubber,,BUDENE 1207,,,,,,,Zeosil 1165 MP,,,internal,,,,,,,,,,,,,,,,170.0,160.0,16.0,3.0,,,,,"oil_type_mismatch(raw='Oil',llm='TDAE',ref='TDAE')",False
US6172138B1,Sample 16,0.0,67.09,32.9,0.0,0.0,0.0,0.0,0.0,0.0,4.39,65.06,4.39,27.42,0.0,3.29,0.0,1.54,4.39,0.0,2.74,2.19,4.39,Sulfenamide & Guanidine Type Accelerators,TBBS,Sulfenamide & Guanidine Type Accelerators,DPG,phenylene diamine type,6PPD,insoluble,CV,Oil,TDAE,False,bis-(3-triethoxysilylpropyl) disulfide compound (I) understood to have an average of about 2.2 sulfur atoms in its polysulfidic bridge,TESPD,SSBR,18.0,,solution polymerization prepared styrene/butadiene copolymer rubber,,BUDENE 1207,,,,,,,Zeosil 1165 MP,,,internal,,,,,,,,,,,,,,,,170.0,160.0,16.0,3.0,,,,,"oil_type_mismatch(raw='Oil',llm='TDAE',ref='TDAE')",False
US6211271B1,Example 1,0.0,75.0,25.0,0.0,0.0,0.0,0.0,0.0,0.0,30.0,30.0,2.4,8.0,0.0,2.5,0.0,1.5,2.5,0.0,2.0,2.0,2.5,SANTOCURE NS,TBBS,DPG,DPG,"6PPD (SANTOFLEX 13), TMQ (VULCANOX 4020)",6PPD,soluble,CV,aromatic type oil,TDAE,False,X50S,TESPT,SSBR,21.0,57.0,NS116,,EUROPRENE NEOCIS,,,Vulcan 1380,,143.0,84.0,VN3,175.0,,Banbury,120.0,,,,,,,,,,,0.54,,,,160.0,170.0,10.0,2.0,150.0,100.0,,,,False
US6211271B1,Example 2,10.0,73.0,17.0,0.0,0.0,0.0,0.0,0.0,0.0,35.0,35.0,2.8,7.0,0.0,2.5,0.0,1.0,3.0,0.0,1.0,2.0,3.0,SANTOCURE™ NS (Monsanto),TBBS,diphenylguanidine DPG (Monsanto),DPG,6PPD (SANTOFLEX™ 13); TMQ (VULCANOX™ 4020),6PPD,soluble,CV,aromatic type oil,TDAE,False,"X50S (Degussa) (50% carbon black, 50% bis(3-triethoxysilyl-propyl)tetrasulphide)",TESPT,SSBR,20.0,62.0,SL563™ (JSR),,EUROPRENE NEOCIS,SMR20,,Vulcan 1380™,,143.0,84.0,VN3 type (Degussa),175.0,,Banbury,,,,,,,,,,,,,,,,160.0,,,2.0,150.0,100.0,,,,True
US6211271B1,Example 3,0.0,75.0,25.0,0.0,0.0,0.0,0.0,0.0,0.0,30.0,30.0,2.4,8.0,0.0,2.5,0.0,1.5,2.5,0.0,2.0,2.0,2.5,SANTOCURE NS,TBBS,DPG,DPG,"6PPD (SANTOFLEX 13), TMQ (VULCANOX 4020)",6PPD,soluble,CV,aromatic type oil,TDAE,False,X50S,TESPT,SSBR,21.0,57.0,NS116,,EUROPRENE NEOCIS,,,Vulcan 1380,,143.0,84.0,VN3,175.0,,Banbury,120.0,,,,,,,,,,,0.544,,,,160.0,170.0,10.0,3.0,140.0,100.0,,,,False
US6211271B1,Example 4,30.0,70.0,0.0,0.0,0.0,0.0,0.0,0.0,0.0,24.0,56.0,4.5,27.0,0.0,2.0,0.0,1.4,3.7,0.0,2.5,3.0,3.7,SANTOCURE™ NS (Monsanto),TBBS,diphenylguanidine DPG (Monsanto),DPG,6PPD (SANTOFLEX™ 13); TMQ (VULCANOX™ 4020),6PPD,soluble,CV,aromatic type oil,TDAE,False,"X50S (Degussa) (50% carbon black, 50% bis(3-triethoxysilyl-propyl)tetrasulphide)",TESPT,,,,,,,,,Vulcan 1380™,,143.0,84.0,VN3 type (Degussa),175.0,,Banbury,,,,,,,,,,,,,,,,160.0,170.0,10.0,2.0,150.0,100.0,,,,True
US6211271B1,Example 5,0.0,75.0,25.0,0.0,0.0,0.0,0.0,0.0,0.0,30.0,30.0,2.4,8.0,0.0,2.5,0.0,1.5,2.5,0.0,2.0,2.0,2.5,SANTOCURE™ NS (Monsanto),TBBS,diphenylguanidine DPG (Monsanto),DPG,6PPD (SANTOFLEX™ 13); TMQ (VULCANOX™ 4020),6PPD,soluble,CV,aromatic type oil,TDAE,False,"X50S (Degussa) (50% carbon black, 50% bis(3-triethoxysilyl-propyl)tetrasulphide)",TESPT,SSBR,21.0,57.0,NS116™,,EUROPRENE NEOCIS (Enichem),,,Vulcan 1380™,,143.0,84.0,VN3 type (Degussa),175.0,,Banbury,,,,,,,,,,,,0.541,,,,160.0,170.0,10.0,2.0,150.0,100.0,,,,True
US6211271B1,Example 6,0.0,75.0,25.0,0.0,0.0,0.0,0.0,0.0,0.0,30.0,30.0,2.4,8.0,0.0,2.5,0.0,1.5,2.5,0.0,2.0,2.0,2.5,SANTOCURE NS,TBBS,DPG,DPG,"6PPD (SANTOFLEX 13), TMQ (VULCANOX 4020)",6PPD,soluble,CV,aromatic type oil,TDAE,False,X50S,TESPT,SSBR,21.0,57.0,NS116,,EUROPRENE NEOCIS,,,Vulcan 1380,,143.0,84.0,VN3,175.0,,Banbury,,,,,,,,,,,,0.525,,,,150.0,170.0,10.0,2.0,130.0,100.0,,,,False
US6211271B1,Example 7,0.0,75.0,25.0,0.0,0.0,0.0,0.0,0.0,0.0,30.0,30.0,2.4,8.0,0.0,2.5,0.0,1.5,2.5,0.0,2.0,2.0,2.5,SANTOCURE NS,TBBS,DPG,DPG,"6PPD (SANTOFLEX 13), TMQ (VULCANOX 4020)",6PPD,soluble,CV,aromatic type oil,TDAE,False,X50S,TESPT,SSBR,21.0,57.0,NS116,,EUROPRENE NEOCIS,,,Vulcan 1380,,143.0,84.0,VN3,175.0,,Banbury,,,,,,,,,,,,0.546,,,,,170.0,10.0,,,,,,,False
US6242534B1,Reference 1,100.0,0.0,0.0,0.0,0.0,0.0,0.0,0.0,0.0,50.0,0.0,0.0,0.0,0.0,1.5,0.0,1.8,1.0,0.0,3.0,2.0,1.0,TBBS,TBBS,,,6 PPD,6PPD,soluble,CV,,,,,,,,,,,,,,N121,,,,,,,,,,,,,,60.0,1.98,11.77,24.6,550.0,0.1454,0.1308,,,,150.0,30.0,,,,,,,False
US6242534B1,Reference 2,100.0,0.0,0.0,0.0,0.0,0.0,0.0,0.0,0.0,25.0,0.0,0.0,0.0,0.0,1.5,0.0,1.8,1.0,0.0,0.0,2.0,1.0,TBBS,TBBS,,,6 PPD,6PPD,soluble,CV,,,,,,,,,,,,,,N121,,,,,,,,,,,,,,67.0,2.06,7.59,15.3,513.0,,,,,,150.0,30.0,,,,,,,True
US6242534B1,Invention 3,100.0,0.0,0.0,0.0,0.0,0.0,0.0,0.0,0.0,25.0,0.0,0.0,0.0,0.0,1.5,0.0,1.8,1.0,0.0,10.0,2.0,1.0,TBBS,TBBS,,,6 PPD,6PPD,soluble,CV,,,,,,,,,,,,,,N121,,,,,,,,,,,,,,68.0,2.93,13.57,20.4,454.0,0.2056,0.11,,,,150.0,30.0,,,,,,,True
US6242534B1,Invention 4,100.0,0.0,0.0,0.0,0.0,0.0,0.0,0.0,0.0,25.0,0.0,0.0,0.0,0.0,1.5,0.0,1.8,1.0,0.0,3.0,2.0,1.0,TBBS,TBBS,,,6 PPD,6PPD,soluble,CV,,,,,,,,,,,,,,N121,,,,,,,,,,,,,,65.0,2.42,11.82,20.7,460.0,0.2059,0.116,,,,150.0,30.0,,,,,,,True
US6230773B1,Sample A,100.0,0.0,0.0,0.0,0.0,0.0,0.0,0.0,0.0,25.0,25.0,5.0,5.0,0.0,0.0,0.0,1.5,2.5,0.0,5.0,2.0,2.5,,CBS,,,,,insoluble,CV,,,False,X50S,TESPT,,,,,,,,,N299,,,,HiSil 210,,,internal,,,5.1,,15.2,,66.7,3.6,16.2,22.0,422.0,,0.05,,,,150.0,36.0,2.0,160.0,105.0,,,,True
US6230773B1,Sample B,100.0,0.0,0.0,0.0,0.0,0.0,0.0,0.0,0.0,25.0,25.0,5.0,5.0,0.0,0.0,0.0,1.5,2.5,0.0,5.0,2.0,2.5,,CBS,,,,,insoluble,CV,,,False,X50S,TESPT,,,,,,,,,N299,,,,HiSil 210,,,internal,,,6.9,,26.7,,70.5,4.2,16.3,21.3,414.0,,0.051,,,,150.0,36.0,2.0,160.0,105.0,,,,True
US6230773B1,Sample C,100.0,0.0,0.0,0.0,0.0,0.0,0.0,0.0,0.0,25.0,0.0,5.0,5.0,0.0,0.0,0.0,1.5,2.5,0.0,5.0,2.0,2.5,,CBS,,,,,insoluble,CV,,,False,X50S,TESPT,,,,,,,,,N299,,,,Filler Y (pre-treated HiSil 210),,,internal,,,5.3,,22.8,,70.5,4.1,13.1,19.2,368.0,,0.048,,,,150.0,36.0,2.0,160.0,105.0,,,,True
US6230773B1,Sample D,100.0,0.0,0.0,0.0,0.0,0.0,0.0,0.0,0.0,27.0,0.0,5.0,5.0,0.0,0.0,0.0,1.5,2.5,0.0,5.0,2.0,2.5,,CBS,,,,,insoluble,CV,,,False,X50S,TESPT,,,,,,,,,Filler N (pre-treated N299),,,,HiSil 210,,,internal,,,5.7,,23.8,,70.0,4.2,17.1,20.2,381.0,,0.045,,,,150.0,36.0,2.0,160.0,105.0,,,,True
US6230773B1,Sample E,100.0,0.0,0.0,0.0,0.0,0.0,0.0,0.0,0.0,26.0,26.0,5.0,5.0,0.0,0.0,0.0,1.5,2.5,0.0,5.0,2.0,2.5,,CBS,,,,,insoluble,CV,,,False,X50S,TESPT,,,,,,,,,Filler M (pre-treated N299),,,,Filler X (pre-treated HiSil 210),,,internal,,,5.9,,19.0,,69.5,4.0,16.9,20.1,381.0,,0.048,,,,150.0,36.0,2.0,160.0,105.0,,,,True
US6230773B1,Sample F,100.0,0.0,0.0,0.0,0.0,0.0,0.0,0.0,0.0,25.0,25.0,0.0,5.0,0.0,0.0,0.0,1.5,2.5,0.0,5.0,2.0,2.5,,CBS,,,,,insoluble,CV,,,False,,,,,,,,,,,N299,,,,HiSil 210,,,internal,,,9.3,,19.3,,65.7,2.9,11.2,19.5,477.0,,0.048,,,,150.0,36.0,2.0,160.0,105.0,,silica_without_silane,,True
US6230773B1,Sample G,100.0,0.0,0.0,0.0,0.0,0.0,0.0,0.0,0.0,26.0,26.0,0.0,5.0,0.0,0.0,0.0,1.5,2.5,0.0,5.0,2.0,2.5,,CBS,,,,,insoluble,CV,,,False,,,,,,,,,,,Filler M (pre-treated N299),,,,Filler X (pre-treated HiSil 210),,,internal,,,7.4,,16.7,,67.4,3.0,11.5,21.1,502.0,,0.05,,,,150.0,36.0,2.0,160.0,105.0,,silica_without_silane,,True
US6230773B1,Control H,100.0,0.0,0.0,0.0,0.0,0.0,0.0,0.0,0.0,0.0,50.0,10.0,5.0,0.0,0.0,0.0,1.5,2.5,0.0,5.0,2.0,2.5,,CBS,,,,,,,Naphthenic/paraffinic rubber processing oil,naphthenic,,X50S,TESPT,,,,,,,,,,,,,HiSil 210,,,,,,7.0,,17.5,,67.6,3.1,12.9,21.9,491.0,,0.051,,,,150.0,36.0,2.0,160.0,105.0,,,,False
US6230773B1,Pre-mix (I),100.0,0.0,0.0,0.0,0.0,0.0,0.0,0.0,0.0,0.0,52.0,10.0,5.0,0.0,0.0,0.0,1.5,2.5,0.0,5.0,2.0,2.5,,CBS,,,,,,,Naphthenic/paraffinic rubber processing oil,naphthenic,,X50S,TESPT,,,,,,,,,,,,,HiSil 210,,,,,,8.3,,24.4,,72.9,4.3,16.1,21.4,419.0,,0.035,,,,150.0,36.0,2.0,160.0,105.0,,,,False
US6230773B1,In Situ (J),100.0,0.0,0.0,0.0,0.0,0.0,0.0,0.0,0.0,0.0,50.0,10.0,5.0,0.0,0.0,0.0,1.5,2.5,0.0,5.0,2.0,2.5,,CBS,,,,,,,Naphthenic/paraffinic rubber processing oil,naphthenic,,X50S,TESPT,,,,,,,,,,,,,HiSil 210,,,,,,9.5,,29.9,,71.7,4.0,15.0,21.5,443.0,,0.034,,,,150.0,36.0,2.0,160.0,105.0,,,,False
US6230773B1,Sample K,80.0,0.0,20.0,0.0,0.0,0.0,0.0,0.0,0.0,60.0,5.0,1.0,4.0,0.0,1.8,0.0,3.2,2.5,0.0,8.0,1.0,2.5,sulfenamide type,CBS,,,Amine types,6PPD,,,,,,Bis-(3-triethoxysilylpropyl) tetrasulfide (50% active),TESPT,,,,,,BUDENE 1207,,,,,,,HiSil 210,,,,,,,,12.9,,72.0,5.9,,16.2,249.0,,,,,,150.0,36.0,2.0,160.0,105.0,,,,False
US6230773B1,Sample L,80.0,0.0,20.0,0.0,0.0,0.0,0.0,0.0,0.0,60.0,5.0,1.0,4.0,0.0,1.8,0.0,3.2,2.5,0.0,8.0,1.0,2.5,sulfenamide type,CBS,,,Amine types,6PPD,,,,,,Bis-(3-triethoxysilylpropyl) tetrasulfide (50% active),TESPT,,,,,,BUDENE 1207,,,,,,,HiSil 210,,,,,,,,9.8,,73.0,6.3,,15.2,228.0,,,,,,150.0,36.0,2.0,160.0,105.0,,,,False
US6230773B1,M (Ctrl),100.0,0.0,0.0,0.0,0.0,0.0,0.0,0.0,0.0,50.0,0.0,0.0,5.0,0.0,2.0,0.0,1.4,1.0,0.0,5.0,2.0,1.0,sulfenamide type,CBS,,,Amine types,6PPD,,,,,,,,,,,,,,,,N299,,,,,,,,,,,,18.8,,48.0,1.58,,21.3,539.0,,,,,,150.0,36.0,2.0,160.0,105.0,,,,False
US6230773B1,N,100.0,0.0,0.0,0.0,0.0,0.0,0.0,0.0,0.0,50.0,0.0,0.0,5.0,0.0,2.0,0.0,1.4,1.0,0.0,5.0,2.0,1.0,sulfenamide type,CBS,,,Amine types,6PPD,,,,,,,,,,,,,,,,N299,,,,,,,,,,,,24.5,,65.2,2.89,,23.1,468.0,,,,,,150.0,36.0,2.0,160.0,105.0,,,,False
US6204339B1,Example 1,100.0,0.0,0.0,0.0,0.0,0.0,0.0,0.0,0.0,0.0,6.0,1.5,40.0,0.0,2.0,0.0,0.0,0.0,0.0,0.0,0.0,0.0,,,,,,,,,SANTICIZER 160,other,,2-(acetylthio)-1-trimethoxysilane,other,,,,,,,,,,,,,CAB-O-SIL TS-720,,,Banbury,,,,,,,31.0,,,1.738,598.0,,,,,,,,,,,,,,False
US6204339B1,Example 2,100.0,0.0,0.0,0.0,0.0,0.0,0.0,0.0,0.0,0.0,6.0,1.5,40.0,0.0,2.0,0.0,0.0,0.0,0.0,0.0,0.0,0.0,,,,,,,,,SANTICIZER 160,other,,8-(acetylthio)-1-octyltriethoxysilane,other,,,,,,,,,,,,,CAB-O-SIL TS-720,,,Banbury,,,,,,,36.0,,,1.765,455.0,,,,,,,,,,,,,,False
US6204339B1,Example 3,100.0,0.0,0.0,0.0,0.0,0.0,0.0,0.0,0.0,0.0,6.0,1.5,40.0,0.0,2.0,0.0,0.0,0.0,0.0,0.0,0.0,0.0,,,,,,,,,SANTICIZER 160,other,,(acetylthio)-1-ethylmethyldimethoxysilane,other,,,,,,,,,,,,,CAB-O-SIL TS-720,,,Banbury,,,,,,,33.0,,,1.31,445.0,,,,,,,,,,,,,,False
US6204339B1,Example 4,100.0,0.0,0.0,0.0,0.0,0.0,0.0,0.0,0.0,0.0,6.0,1.5,40.0,0.0,2.0,0.0,0.0,0.0,0.0,0.0,0.0,0.0,,,,,,,,,SANTICIZER 160,other,,2-(acetylthionorbornyl)-5-ethyltrimethoxysilane,other,,,,,,,,,,,,,CAB-O-SIL TS-720,,,Banbury,,,,,,,28.0,,,1.6,553.0,,,,,,,,,,,,,,False
US6204339B1,Example 5,100.0,0.0,0.0,0.0,0.0,0.0,0.0,0.0,0.0,0.0,6.0,1.5,40.0,0.0,2.0,0.0,0.0,0.0,0.0,0.0,0.0,0.0,,,,,,,,,SANTICIZER 160,other,,3-(acetylthio)-1-propylmethyldiacetoxysilane,other,,,,,,,,,,,,,CAB-O-SIL TS-720,,,Banbury,,,,,,,35.0,,,1.531,442.0,,,,,,,,,,,,,,False
US6204339B1,Example 6,100.0,0.0,0.0,0.0,0.0,0.0,0.0,0.0,0.0,0.0,6.0,1.5,40.0,0.0,2.0,0.0,0.0,0.0,0.0,0.0,0.0,0.0,,,,,,,,,SANTICIZER 160,other,,mixture of 2-(acetylthio)-1-trimethoxysilane and N-(β-(aminoethyl)-γ-aminopropyltrimethoxysilane,other,,,,,,,,,,,,,CAB-O-SIL TS-720,,,Banbury,,,,,,,5.0,,,0.2,156.0,,,,,,,,,,,,,,False
US6204339B1,Example 7,100.0,0.0,0.0,0.0,0.0,0.0,0.0,0.0,0.0,0.0,6.0,1.5,40.0,0.0,2.0,0.0,0.0,0.0,0.0,0.0,0.0,0.0,,,,,,,,,SANTICIZER 160,other,,2-(acetylthio)-1-trimethoxysilane,other,,,,,,,,,,,,,CAB-O-SIL TS-720,,,Banbury,,,,,,,,,,,,,,,,,,,,,,,,,False
US6204339B1,Example 8,100.0,0.0,0.0,0.0,0.0,0.0,0.0,0.0,0.0,0.0,6.0,1.5,40.0,0.0,2.0,0.0,0.0,0.0,0.0,0.0,0.0,0.0,,,,,,,,,SANTICIZER 160,other,,2-(acetylthio)-1-trimethoxysilane,other,,,,,,,,,,,,,CAB-O-SIL TS-720,,,Banbury,,,,,,,,,,,,,,,,,,,,,,,,,False
US6204339B1,Example 9,100.0,0.0,0.0,0.0,0.0,0.0,0.0,0.0,0.0,0.0,6.0,1.5,40.0,0.0,2.0,0.0,0.0,0.0,0.0,0.0,0.0,0.0,,,,,,,,,SANTICIZER 160,other,,2-(acetylthio)-1-trimethoxysilane,other,,,,,,,,,,,,,CAB-O-SIL TS-720,,,Banbury,,,,,,,,,,,,,,,,,,,,,,,,,False
US6204339B1,Example 10,100.0,0.0,0.0,0.0,0.0,0.0,0.0,0.0,0.0,0.0,6.0,1.5,40.0,0.0,2.0,0.0,0.0,0.0,0.0,0.0,0.0,0.0,,,,,,,,,SANTICIZER 160,other,,2-(acetylthio)-1-trimethoxysilane,other,,,,,,,,,,,,,CAB-O-SIL TS-720,,,Banbury,,,,,,,,,,,,,,,,,,,,,,,,,False
US6204339B1,Compare 1,100.0,0.0,0.0,0.0,0.0,0.0,0.0,0.0,0.0,0.0,6.0,1.5,40.0,0.0,2.0,0.0,0.0,0.0,0.0,0.0,0.0,0.0,,,,,,,,,SANTICIZER 160,other,,γ-mercaptopropyltrimethoxysilane (Silquest® A189 silane),other,,,,,,,,,,,,,CAB-O-SIL TS-720,,,Banbury,,,,,,,11.0,,,0.179,244.0,,,,,,,,,,,,,,False
US6204339B1,Compare 2,100.0,0.0,0.0,0.0,0.0,0.0,0.0,0.0,0.0,0.0,6.0,1.5,40.0,0.0,2.0,0.0,0.0,0.0,0.0,0.0,0.0,0.0,,,,,,,,,SANTICIZER 160,other,,N-(β-(aminoethyl)-γ-aminopropyltrimethoxysilane (Silquest® A1120 silane),other,,,,,,,,,,,,,CAB-O-SIL TS-720,,,Banbury,,,,,,,46.0,,,1.455,194.0,,,,,,,,,,,,,,False
US6255397B1,Control Sample A,40.0,0.0,60.0,0.0,0.0,0.0,0.0,0.0,0.0,50.0,0.0,0.0,3.5,0.0,5.3,1.0,1.6,0.7,0.0,0.0,0.0,0.7,sulfenamide,CBS,diphenylguanidine,DPG,paraphenylene diamine types,6PPD,insoluble,CV,Sundex 8125,TDAE,False,,,,,,,,BUDENE® 1207,SMR20,,N330,78.0,102.0,76.0,,,,internal,,,,,19.0,,46.2,1.4,5.0,13.8,713.0,,,,,160.0,150.0,36.0,2.0,160.0,110.0,,,,False
US6255397B1,Sample B,40.0,0.0,60.0,0.0,0.0,0.0,0.0,0.0,0.0,50.0,0.0,0.0,0.0,0.0,5.3,1.0,1.6,0.7,0.0,0.0,0.0,0.7,sulfenamide,CBS,diphenylguanidine,DPG,paraphenylene diamine types,6PPD,insoluble,CV,Kraton Liquid L-1203,other,False,,,,,,,,BUDENE® 1207,SMR20,,N330,78.0,102.0,76.0,,,,internal,,,,,20.0,,44.6,1.3,4.7,13.4,714.0,,,,,160.0,150.0,36.0,2.0,160.0,110.0,,,,False
US6255397B1,Sample C,40.0,0.0,60.0,0.0,0.0,0.0,0.0,0.0,0.0,50.0,0.0,0.0,0.0,0.0,5.3,1.0,1.6,0.7,0.0,0.0,0.0,0.7,sulfenamide,CBS,diphenylguanidine,DPG,paraphenylene diamine types,6PPD,insoluble,CV,Kraton Liquid L-2203,other,False,,,,,,,,BUDENE® 1207,SMR20,,N330,78.0,102.0,76.0,,,,internal,,,,,21.0,,44.7,1.3,4.7,13.4,709.0,,,,,160.0,150.0,36.0,2.0,160.0,110.0,,,,False
US6255397B1,Sample D,40.0,0.0,60.0,0.0,0.0,0.0,0.0,0.0,0.0,50.0,0.0,0.0,0.0,0.0,5.3,1.0,1.6,0.7,0.0,0.0,0.0,0.7,sulfenamide,CBS,diphenylguanidine,DPG,paraphenylene diamine types,6PPD,insoluble,CV,octadecanol,other,False,,,,,,,,BUDENE® 1207,SMR20,,N330,78.0,102.0,76.0,,,,internal,,,,,19.0,,46.1,1.4,5.0,13.4,696.0,,,,,160.0,150.0,36.0,2.0,160.0,110.0,,,,False
US6255397B1,Control Sample E,40.0,0.0,60.0,0.0,0.0,0.0,0.0,0.0,0.0,50.0,0.0,0.0,0.0,0.0,5.3,1.0,1.6,0.7,0.0,0.0,0.0,0.7,sulfenamide,CBS,diphenylguanidine,DPG,paraphenylene diamine types,6PPD,insoluble,CV,Sundex 8125,TDAE,False,,,,,,,,BUDENE® 1207,SMR20,,N330,34.0,90.0,32.0,,,,internal,,,,,19.0,,45.7,1.3,5.2,13.4,677.0,,,,,160.0,150.0,36.0,3.0,160.0,110.0,,,,False
US6255397B1,Sample F,10.0,0.0,50.0,0.0,0.0,40.0,0.0,0.0,0.0,40.0,0.0,0.0,7.0,0.0,0.0,0.0,0.4,1.9,0.0,0.0,0.0,1.9,benzothiazole disulfide (MBTS),MBTS,alkyl phenol polysulfide (Rylex 3010),other,,,insoluble,CV,Flexon 641,naphthenic,False,,,,,,,,BUDENE® 1207,SMR20,,N660,34.0,90.0,32.0,,,,internal,,,,,19.0,,42.2,1.4,5.3,10.5,605.0,,,,,160.0,150.0,36.0,3.0,160.0,110.0,,,,False
US6255397B1,Sample G,10.0,0.0,50.0,0.0,0.0,40.0,0.0,0.0,0.0,40.0,0.0,0.0,7.0,0.0,0.0,0.0,0.4,1.9,0.0,0.0,0.0,1.9,benzothiazole disulfide (MBTS),MBTS,alkyl phenol polysulfide (Rylex 3010),other,,,insoluble,CV,Flexon 641,naphthenic,False,,,,,,,,BUDENE® 1207,SMR20,,N660,34.0,90.0,32.0,,,,internal,,,,,18.5,,41.0,1.3,5.0,10.4,596.0,,,,,160.0,150.0,36.0,3.0,160.0,110.0,,,,False
US6255397B1,Sample H,10.0,0.0,50.0,0.0,0.0,40.0,0.0,0.0,0.0,40.0,0.0,0.0,7.0,0.0,0.0,0.0,0.4,1.9,0.0,0.0,0.0,1.9,benzothiazole disulfide (MBTS),MBTS,alkyl phenol polysulfide (Rylex 3010),other,,,insoluble,CV,Flexon 641,naphthenic,False,,,,,,,,BUDENE® 1207,SMR20,,N660,34.0,90.0,32.0,,,,internal,,,,,19.9,,41.5,1.4,4.8,10.8,657.0,,,,,160.0,150.0,36.0,3.0,160.0,110.0,,,,False
US6255397B1,Control Sample I,40.0,0.0,60.0,0.0,0.0,0.0,0.0,0.0,0.0,50.0,0.0,0.0,0.0,0.0,5.3,1.0,1.6,0.7,0.0,0.0,0.0,0.7,sulfenamide,CBS,diphenylguanidine,DPG,paraphenylene diamine types,6PPD,insoluble,CV,Sundex 8125,TDAE,False,,,,,,,,BUDENE® 1207,SMR20,,N330,78.0,102.0,76.0,,,,internal,,,,,19.3,,46.0,1.3,4.9,13.8,705.0,,,,,160.0,150.0,36.0,2.0,160.0,110.0,,,,False
US6255397B1,Sample J,10.0,0.0,50.0,0.0,0.0,40.0,0.0,0.0,0.0,40.0,0.0,0.0,12.0,0.0,0.0,0.0,0.4,1.9,0.0,0.0,0.0,1.9,benzothiazole disulfide (MBTS),MBTS,alkyl phenol polysulfide (Rylex 3010),other,,,insoluble,CV,Flexon 641,naphthenic,False,,,,,,,,BUDENE® 1207,SMR20,,N660,34.0,90.0,32.0,,,,internal,,,,,21.5,,41.0,1.3,4.5,9.3,595.0,,,,,160.0,150.0,36.0,3.0,160.0,110.0,,,,False
US6255397B1,Sample K,10.0,0.0,50.0,0.0,0.0,40.0,0.0,0.0,0.0,40.0,0.0,0.0,7.0,0.0,0.0,0.0,0.4,1.9,0.0,0.0,0.0,1.9,benzothiazole disulfide (MBTS),MBTS,alkyl phenol polysulfide (Rylex 3010),other,,,insoluble,CV,Flexon 641,naphthenic,False,,,,,,,,BUDENE® 1207,SMR20,,N660,34.0,90.0,32.0,,,,internal,,,,,21.4,,41.0,1.3,4.2,9.3,642.0,,,,,160.0,150.0,36.0,3.0,160.0,110.0,,,,False
US6255397B1,Sample L,10.0,0.0,50.0,0.0,0.0,40.0,0.0,0.0,0.0,40.0,0.0,0.0,0.0,0.0,0.0,0.0,0.4,1.9,0.0,0.0,0.0,1.9,benzothiazole disulfide (MBTS),MBTS,alkyl phenol polysulfide (Rylex 3010),other,,,insoluble,CV,Flexon 641,naphthenic,False,,,,,,,,BUDENE® 1207,SMR20,,N660,34.0,90.0,32.0,,,,internal,,,,,19.9,,40.0,1.3,4.4,11.2,715.0,,,,,160.0,150.0,36.0,3.0,160.0,110.0,,,,False
US6255397B1,Sample M,10.0,0.0,50.0,0.0,0.0,40.0,0.0,0.0,0.0,40.0,0.0,0.0,7.0,0.0,0.0,0.0,0.4,1.9,0.0,0.0,0.0,1.9,benzothiazole disulfide (MBTS),MBTS,alkyl phenol polysulfide (Rylex 3010),other,,,insoluble,CV,Flexon 641,naphthenic,False,,,,,,,,BUDENE® 1207,SMR20,,N660,34.0,90.0,32.0,,,,internal,,,,,21.4,,41.0,1.3,4.1,9.1,638.0,,,,,160.0,150.0,36.0,3.0,160.0,110.0,,,,False
US6255397B1,Sample N,10.0,0.0,50.0,0.0,0.0,40.0,0.0,0.0,0.0,40.0,0.0,0.0,0.0,0.0,0.0,0.0,0.4,1.9,0.0,0.0,0.0,1.9,benzothiazole disulfide (MBTS),MBTS,alkyl phenol polysulfide (Rylex 3010),other,,,insoluble,CV,Flexon 641,naphthenic,False,,,,,,,,BUDENE® 1207,SMR20,,N660,34.0,90.0,32.0,,,,internal,,,,,21.2,,41.0,1.3,4.3,11.0,698.0,,,,,160.0,150.0,36.0,3.0,160.0,110.0,,,,False
US6329453B1,Example 1,0.0,100.0,0.0,0.0,0.0,0.0,0.0,0.0,0.0,0.0,0.0,0.0,0.0,0.0,0.0,0.0,0.0,0.0,0.0,0.0,0.0,0.0,,,,,Uniroyal Naugard 445,other,,,,,,,,,,,,,,,,,,,,,,,,,,,,,,,,,,,,,,,,,,,,,,,,False
US6329453B1,Example 2,0.0,100.0,0.0,0.0,0.0,0.0,0.0,0.0,0.0,0.0,0.0,0.0,0.0,0.0,0.0,0.0,0.0,0.0,0.0,0.0,0.0,0.0,,,,,Uniroyal Naugard 445,other,,,,,,,,,,,,,,,,,,,,,,,,,,,,,,,,,,,,,,,,,,,,,,,,False
US6329453B1,Example 3,0.0,100.0,0.0,0.0,0.0,0.0,0.0,0.0,0.0,0.0,0.0,0.0,0.0,0.0,0.0,0.0,0.0,0.0,0.0,0.0,0.0,0.0,,,,,Uniroyal Naugard 445,other,,,,,,,,,,,,,,,,,,,,,,,,,,,,,,,,,,,,,,,,,,,,,,,,False
US6329453B1,Example 4,0.0,100.0,0.0,0.0,0.0,0.0,0.0,0.0,0.0,0.0,0.0,0.0,0.0,0.0,0.0,0.0,0.0,0.0,0.0,0.0,0.0,0.0,,,,,Uniroyal Naugard 445,other,,,,,,,,,,,,,,,,,,,,,,,,,,,,,,,,,,,,,,,,,,,,,,,,False
US6329453B1,Example 5,0.0,100.0,0.0,0.0,0.0,0.0,0.0,0.0,0.0,0.0,0.0,0.0,0.0,0.0,0.0,0.0,0.0,0.0,0.0,0.0,0.0,0.0,,,,,Uniroyal Naugard 445,other,,,,,,,,,,,,,,,,,,,,,,,,,,,,,,,,,,,,,,,,,,,,,,,,False
US6329453B1,Example 6,0.0,100.0,0.0,0.0,0.0,0.0,0.0,0.0,0.0,0.0,0.0,0.0,0.0,0.0,0.0,0.0,0.0,0.0,0.0,0.0,0.0,0.0,,,,,Uniroyal Naugard 445,other,,,,,,,,,,,,,,,,,,,,,,,,,,,,,,,,,,,,,,,,,,,,,,,,False
US6329453B1,Comparison 1,0.0,100.0,0.0,0.0,0.0,0.0,0.0,0.0,0.0,0.0,0.0,0.0,0.0,0.0,0.0,0.0,0.0,0.0,0.0,0.0,0.0,0.0,,,,,Uniroyal Naugard 445,other,,,,,,,,,,,,,,,,,,,,,,,,,,,,,,,,,,,,,,,,,,,,,,,,False
US6329453B1,Comparison 2,0.0,100.0,0.0,0.0,0.0,0.0,0.0,0.0,0.0,0.0,0.0,0.0,0.0,0.0,0.0,0.0,0.0,0.0,0.0,0.0,0.0,0.0,,,,,Uniroyal Naugard 445,other,,,,,,,,,,,,,,,,,,,,,,,,,,,,,,,,,,,,,,,,,,,,,,,,False
US6313220B1,Experiment #1: Control,0.0,100.0,0.0,0.0,0.0,0.0,0.0,0.0,0.0,0.0,0.0,0.0,0.0,0.0,0.0,0.0,0.0,0.0,0.0,0.0,0.0,0.0,,,,,,,,,,,,,,SSBR,25.0,35.0,,,,,,,,,,,,,,,,,,,,,,,,,,,,,,,,,,,,,,False
US6313220B1,Experiment #2: TEOS,0.0,100.0,0.0,0.0,0.0,0.0,0.0,0.0,0.0,0.0,0.0,0.0,0.0,0.0,0.0,0.0,0.0,0.0,0.0,0.0,0.0,0.0,,,,,,,,,,,,,,SSBR,25.0,35.0,,,,,,,,,,,,,,,,,,,,,,,,,,,,,,,,,,,,,,False
US6313220B1,Experiment #3: PDMS/TEOS,0.0,100.0,0.0,0.0,0.0,0.0,0.0,0.0,0.0,0.0,0.0,0.0,0.0,0.0,0.0,0.0,0.0,0.0,0.0,0.0,0.0,0.0,,,,,,,,,,,,,,SSBR,25.0,35.0,,,,,,,,,,,,,,,,,,,,,,,,,,,,,,,,,,,,,,False
US6313220B1,"Experiment #4: TEOS, PDMS/TEOS",0.0,100.0,0.0,0.0,0.0,0.0,0.0,0.0,0.0,0.0,0.0,0.0,0.0,0.0,0.0,0.0,0.0,0.0,0.0,0.0,0.0,0.0,,,,,,,,,,,,,,SSBR,25.0,35.0,,,,,,,,,,,,,,,,,,,,,,,,,,,,,,,,,,,,,,False
US6313220B1,Experiment No. 5: Control,100.0,0.0,0.0,0.0,0.0,0.0,0.0,0.0,0.0,0.0,0.0,0.0,0.0,0.0,0.0,0.0,0.0,0.0,0.0,0.0,0.0,0.0,,,,,,,,,,,,,,,,,,,,SMR20,,,,,,,,,,,,,,,,,,,,,,,,,,,,,,,,,,False
US6313220B1,Experiment No. 6: Control,100.0,0.0,0.0,0.0,0.0,0.0,0.0,0.0,0.0,0.0,0.0,0.0,0.0,0.0,0.0,0.0,0.0,0.0,0.0,0.0,0.0,0.0,,,,,,,,,,,,,,,,,,,,SMR20,,,,,,,,,,,,,,,,,,,,,,,,,,,,,,,,,,False
US6313220B1,Experiment No. 7: PDMS,100.0,0.0,0.0,0.0,0.0,0.0,0.0,0.0,0.0,0.0,0.0,0.0,0.0,0.0,0.0,0.0,0.0,0.0,0.0,0.0,0.0,0.0,,,,,,,,,,,,,,,,,,,,SMR20,,,,,,,,,,,,,,,,,,,,,,,,,,,,,,,,,,False
US6313220B1,Experiment No. 8: PDMS,100.0,0.0,0.0,0.0,0.0,0.0,0.0,0.0,0.0,0.0,0.0,0.0,0.0,0.0,0.0,0.0,0.0,0.0,0.0,0.0,0.0,0.0,,,,,,,,,,,,,,,,,,,,SMR20,,,,,,,,,,,,,,,,,,,,,,,,,,,,,,,,,,False
US6313220B1,Experiment No. 9: PDMS,100.0,0.0,0.0,0.0,0.0,0.0,0.0,0.0,0.0,0.0,0.0,0.0,0.0,0.0,0.0,0.0,0.0,0.0,0.0,0.0,0.0,0.0,,,,,,,,,,,,,,,,,,,,SMR20,,,,,,,,,,,,,,,,,,,,,,,,,,,,,,,,,,False
US6313220B1,Experiment No. 10: PDMS,100.0,0.0,0.0,0.0,0.0,0.0,0.0,0.0,0.0,0.0,0.0,0.0,0.0,0.0,0.0,0.0,0.0,0.0,0.0,0.0,0.0,0.0,,,,,,,,,,,,,,,,,,,,SMR20,,,,,,,,,,,,,,,,,,,,,,,,,,,,,,,,,,False
US6329467B1,Example 1,30.0,0.0,70.0,0.0,0.0,0.0,0.0,0.0,0.0,0.0,0.0,0.0,0.0,0.0,1.0,0.0,0.0,0.0,0.0,0.0,0.0,0.0,,,,,BHT,other,,,,,,,,,,,,,,,,,,,,,,,,80.0,,,,,,,,,,,,,,,,,,,,,,,,False
US6329467B1,Examples 2-5,30.0,0.0,70.0,0.0,0.0,0.0,0.0,0.0,0.0,0.0,0.0,0.0,0.0,0.0,0.0,0.0,0.0,0.0,0.0,0.0,0.0,0.0,,,,,BHT,other,,,,,,,,,,,,,,,,,,,,,,,,85.0,,,,,,,,,,,,,,,,,,,,,,,,False
US6329467B1,Example 6,30.0,0.0,70.0,0.0,0.0,0.0,0.0,0.0,0.0,40.0,0.0,0.0,4.0,0.0,1.0,2.0,1.3,0.11,1.3,3.0,1.5,1.41,,,,,,,,,,,,,,,,,,,,,,,,,,,,,,,,,,,,,,,,,,,,,,,,,,,,primary_accel_type_missing; secondary_accel_type_missing,,True
US6362272B1,Polymer A,0.0,100.0,0.0,0.0,0.0,0.0,0.0,0.0,0.0,0.0,0.0,0.0,37.5,0.0,0.0,0.0,1.5,0.0,0.0,3.0,2.0,0.0,CBS,CBS,DPG,DPG,IPPD,6PPD,insoluble,CV,high aromatic oil (viscosity specific gravity constant: V.G.C.=0.963),TDAE,True,bis-(3-triethoxysilylpropyl)tetrasulfide,TESPT,SSBR,33.0,43.0,,,,,95.0,Diablack N339,,,,Nipseal AQ,,,Banbury,40.0,,,,,,,,,,,101.0,98.0,,,,145.0,,,,,,,,False
US6362272B1,Polymer B,0.0,100.0,0.0,0.0,0.0,0.0,0.0,0.0,0.0,0.0,0.0,0.0,37.5,0.0,0.0,0.0,1.5,0.0,0.0,3.0,2.0,0.0,N-cyclohexyl-2-benzothiazilsulfene amide,CBS,Diphenylguanidine,DPG,N-phenyl-N'-isopropyl-p-phenylenediamine,IPPD,insoluble,CV,high aromatic oil (viscosity specific gravity constant: V.G.C.=0.963),TDAE,True,bis-(3-triethoxysilylpropyl) tetrasulfide,TESPT,SSBR,34.0,42.0,,,,,95.0,Diablack N339,,,,Nipseal AQ,,,Banbury,40.0,,,,,,,,,,,102.0,98.0,,,,145.0,,,,,,,,False
US6362272B1,Polymer C,0.0,100.0,0.0,0.0,0.0,0.0,0.0,0.0,0.0,0.0,0.0,0.0,37.5,0.0,0.0,0.0,1.5,0.0,0.0,3.0,2.0,0.0,N-cyclohexyl-2-benzothiazilsulfene amide,CBS,Diphenylguanidine,DPG,N-phenyl-N'-isopropyl-p-phenylenediamine,IPPD,insoluble,CV,high aromatic oil (viscosity specific gravity constant: V.G.C.=0.963),TDAE,True,bis-(3-triethoxysilylpropyl) tetrasulfide,TESPT,SSBR,34.0,42.0,,,,,94.0,Diablack N339,,,,Nipseal AQ,,,Banbury,40.0,,,,,,,,,,,100.0,100.0,,,,145.0,,,,,,,,False
US6362272B1,Polymer D,0.0,100.0,0.0,0.0,0.0,0.0,0.0,0.0,0.0,0.0,0.0,0.0,37.5,0.0,0.0,0.0,1.5,0.0,0.0,3.0,2.0,0.0,N-cyclohexyl-2-benzothiazilsulfene amide,CBS,Diphenylguanidine,DPG,N-phenyl-N'-isopropyl-p-phenylenediamine,IPPD,insoluble,CV,high aromatic oil (viscosity specific gravity constant: V.G.C.=0.963),TDAE,True,bis-(3-triethoxysilylpropyl) tetrasulfide,TESPT,SSBR,35.0,43.0,,,,,96.0,Diablack N339,,,,Nipseal AQ,,,Banbury,40.0,,,,,,,,,,,103.0,98.0,,,,145.0,,,,,,,,False
US6362272B1,Polymer E,0.0,100.0,0.0,0.0,0.0,0.0,0.0,0.0,0.0,0.0,0.0,0.0,37.5,0.0,0.0,0.0,1.5,0.0,0.0,3.0,2.0,0.0,N-cyclohexyl-2-benzothiazilsulfene amide,CBS,Diphenylguanidine,DPG,N-phenyl-N'-isopropyl-p-phenylenediamine,IPPD,insoluble,CV,high aromatic oil (viscosity specific gravity constant: V.G.C.=0.963),TDAE,True,bis-(3-triethoxysilylpropyl) tetrasulfide,TESPT,SSBR,34.0,42.0,,,,,95.0,Diablack N339,,,,Nipseal AQ,,,Banbury,40.0,,,,,,,,,,,96.0,96.0,,,,145.0,,,,,,,,False
US6362272B1,Polymer F,0.0,100.0,0.0,0.0,0.0,0.0,0.0,0.0,0.0,0.0,0.0,0.0,37.5,0.0,0.0,0.0,1.5,0.0,0.0,3.0,2.0,0.0,N-cyclohexyl-2-benzothiazilsulfene amide,CBS,Diphenylguanidine,DPG,N-phenyl-N'-isopropyl-p-phenylenediamine,IPPD,insoluble,CV,high aromatic oil (viscosity specific gravity constant: V.G.C.=0.963),TDAE,True,bis-(3-triethoxysilylpropyl) tetrasulfide,TESPT,SSBR,35.0,43.0,,,,,96.0,Diablack N339,,,,Nipseal AQ,,,Banbury,40.0,,,,,,,,,,,97.0,96.0,,,,145.0,,,,,,,,False
US6362272B1,Polymer G,0.0,100.0,0.0,0.0,0.0,0.0,0.0,0.0,0.0,0.0,0.0,0.0,37.5,0.0,0.0,0.0,1.5,0.0,0.0,3.0,2.0,0.0,N-cyclohexyl-2-benzothiazilsulfene amide,CBS,Diphenylguanidine,DPG,N-phenyl-N'-isopropyl-p-phenylenediamine,IPPD,insoluble,CV,Naphthenic oil with a viscosity specific gravity constant (V.G.C. value) of 0.838,naphthenic,True,bis-(3-triethoxysilylpropyl) tetrasulfide,TESPT,SSBR,35.0,43.0,,,,,97.0,Diablack N339,,,,Nipseal AQ,,,Banbury,41.0,,,,,,,,,,,97.0,102.0,,,,145.0,,,,,,,,False
US6362272B1,Polymer H,0.0,100.0,0.0,0.0,0.0,0.0,0.0,0.0,0.0,0.0,0.0,0.0,0.0,0.0,0.0,0.0,1.5,0.0,0.0,3.0,2.0,0.0,N-cyclohexyl-2-benzothiazilsulfene amide,CBS,Diphenylguanidine,DPG,N-phenyl-N'-isopropyl-p-phenylenediamine,IPPD,insoluble,CV,high aromatic oil (viscosity specific gravity constant: V.G.C.=0.963),TDAE,True,bis-(3-triethoxysilylpropyl) tetrasulfide,TESPT,SSBR,35.0,43.0,,,,,95.0,Diablack N339,,,,Nipseal AQ,,,Banbury,40.0,,,,,,,,,,,95.0,97.0,,,,145.0,,,,,,,,False
US6362272B1,Polymer I,0.0,100.0,0.0,0.0,0.0,0.0,0.0,0.0,0.0,0.0,0.0,0.0,0.0,0.0,0.0,0.0,1.5,0.0,0.0,3.0,2.0,0.0,N-cyclohexyl-2-benzothiazilsulfene amide,CBS,Diphenylguanidine,DPG,N-phenyl-N'-isopropyl-p-phenylenediamine,IPPD,insoluble,CV,,,False,bis-(3-triethoxysilylpropyl) tetrasulfide,TESPT,SSBR,34.0,42.0,,,,,95.0,Diablack N339,,,,Nipseal AQ,,,Banbury,95.0,,,,,,,,,,,98.0,90.0,,,,145.0,,,,,,,,False
US6362272B1,Polymer J,0.0,100.0,0.0,0.0,0.0,0.0,0.0,0.0,0.0,0.0,0.0,0.0,37.5,0.0,0.0,0.0,1.5,0.0,0.0,3.0,2.0,0.0,N-cyclohexyl-2-benzothiazilsulfene amide,CBS,Diphenylguanidine,DPG,N-phenyl-N'-isopropyl-p-phenylenediamine,IPPD,insoluble,CV,high aromatic oil (viscosity specific gravity constant: V.G.C.=0.963),TDAE,True,bis-(3-triethoxysilylpropyl) tetrasulfide,TESPT,SSBR,34.0,43.0,,,,,96.0,Diablack N339,,,,Nipseal AQ,,,Banbury,40.0,,,,,,,,,,,95.0,86.0,,,,145.0,,,,,,,,False
US6362272B1,Polymer K,0.0,100.0,0.0,0.0,0.0,0.0,0.0,0.0,0.0,0.0,0.0,0.0,37.5,0.0,0.0,0.0,1.5,0.0,0.0,3.0,2.0,0.0,N-cyclohexyl-2-benzothiazilsulfene amide,CBS,Diphenylguanidine,DPG,N-phenyl-N'-isopropyl-p-phenylenediamine,IPPD,insoluble,CV,high aromatic oil (viscosity specific gravity constant: V.G.C.=0.963),TDAE,True,bis-(3-triethoxysilylpropyl) tetrasulfide,TESPT,SSBR,34.0,45.0,,,,,93.0,Diablack N339,,,,Nipseal AQ,,,Banbury,40.0,,,,,,,,,,,96.0,92.0,,,,145.0,,,,,,,,False
US6362272B1,Polymer L,0.0,100.0,0.0,0.0,0.0,0.0,0.0,0.0,0.0,0.0,0.0,0.0,37.5,0.0,0.0,0.0,1.5,0.0,0.0,3.0,2.0,0.0,N-cyclohexyl-2-benzothiazilsulfene amide,CBS,Diphenylguanidine,DPG,N-phenyl-N'-isopropyl-p-phenylenediamine,IPPD,insoluble,CV,high aromatic oil (viscosity specific gravity constant: V.G.C.=0.963),TDAE,True,bis-(3-triethoxysilylpropyl) tetrasulfide,TESPT,SSBR,33.0,43.0,,,,,94.0,Diablack N339,,,,Nipseal AQ,,,Banbury,40.0,,,,,,,,,,,101.0,94.0,,,,145.0,,,,,,,,False
US6362272B1,Polymer M,0.0,100.0,0.0,0.0,0.0,0.0,0.0,0.0,0.0,0.0,0.0,0.0,37.5,0.0,0.0,0.0,1.5,0.0,0.0,3.0,2.0,0.0,N-cyclohexyl-2-benzothiazilsulfene amide,CBS,Diphenylguanidine,DPG,N-phenyl-N'-isopropyl-p-phenylenediamine,IPPD,insoluble,CV,high aromatic oil (viscosity specific gravity constant: V.G.C.=0.963),TDAE,True,bis-(3-triethoxysilylpropyl) tetrasulfide,TESPT,SSBR,35.0,42.0,,,,,95.0,Diablack N339,,,,Nipseal AQ,,,Banbury,40.0,,,,,,,,,,,98.0,97.0,,,,145.0,,,,,,,,False
US6362272B1,Polymer N,0.0,100.0,0.0,0.0,0.0,0.0,0.0,0.0,0.0,0.0,0.0,0.0,37.5,0.0,0.0,0.0,1.5,0.0,0.0,3.0,2.0,0.0,N-cyclohexyl-2-benzothiazilsulfene amide,CBS,Diphenylguanidine,DPG,N-phenyl-N'-isopropyl-p-phenylenediamine,IPPD,insoluble,CV,high aromatic oil (viscosity specific gravity constant: V.G.C.=0.963),TDAE,True,bis-(3-triethoxysilylpropyl) tetrasulfide,TESPT,SSBR,34.0,42.0,,,,,95.0,Diablack N339,,,,Nipseal AQ,,,Banbury,40.0,,,,,,,,,,,98.0,96.0,,,,145.0,,,,,,,,False
US6362272B1,Polymer O,0.0,100.0,0.0,0.0,0.0,0.0,0.0,0.0,0.0,0.0,0.0,0.0,37.5,0.0,0.0,0.0,1.5,0.0,0.0,3.0,2.0,0.0,N-cyclohexyl-2-benzothiazilsulfene amide,CBS,Diphenylguanidine,DPG,N-phenyl-N'-isopropyl-p-phenylenediamine,IPPD,insoluble,CV,high aromatic oil (viscosity specific gravity constant: V.G.C.=0.963),TDAE,True,bis-(3-triethoxysilylpropyl) tetrasulfide,TESPT,SSBR,35.0,43.0,,,,,96.0,Diablack N339,,,,Nipseal AQ,,,Banbury,40.0,,,,,,,,,,,101.0,96.0,,,,145.0,,,,,,,,False
US6362272B1,Polymer P,0.0,100.0,0.0,0.0,0.0,0.0,0.0,0.0,0.0,0.0,0.0,0.0,37.5,0.0,0.0,0.0,1.5,0.0,0.0,3.0,2.0,0.0,N-cyclohexyl-2-benzothiazilsulfene amide,CBS,Diphenylguanidine,DPG,N-phenyl-N'-isopropyl-p-phenylenediamine,IPPD,insoluble,CV,high aromatic oil (viscosity specific gravity constant: V.G.C.=0.963),TDAE,True,bis-(3-triethoxysilylpropyl) tetrasulfide,TESPT,SSBR,35.0,43.0,,,,,95.0,Diablack N339,,,,Nipseal AQ,,,Banbury,40.0,,,,,,,,,,,100.0,99.0,,,,145.0,,,,,,,,False
US6362272B1,Polymer Q,0.0,100.0,0.0,0.0,0.0,0.0,0.0,0.0,0.0,0.0,0.0,0.0,37.5,0.0,0.0,0.0,1.5,0.0,0.0,3.0,2.0,0.0,N-cyclohexyl-2-benzothiazilsulfene amide,CBS,Diphenylguanidine,DPG,N-phenyl-N'-isopropyl-p-phenylenediamine,IPPD,insoluble,CV,high aromatic oil (viscosity specific gravity constant: V.G.C.=0.963),TDAE,True,bis-(3-triethoxysilylpropyl) tetrasulfide,TESPT,SSBR,33.0,35.0,,,,,96.0,Diablack N339,,,,Nipseal AQ,,,Banbury,40.0,,,,,,,,,,,100.0,100.0,,,,145.0,,,,,,,,False
US6362272B1,Polymer R,0.0,100.0,0.0,0.0,0.0,0.0,0.0,0.0,0.0,0.0,0.0,0.0,37.5,0.0,0.0,0.0,1.5,0.0,0.0,3.0,2.0,0.0,N-cyclohexyl-2-benzothiazilsulfene amide,CBS,Diphenylguanidine,DPG,N-phenyl-N'-isopropyl-p-phenylenediamine,IPPD,insoluble,CV,Naphthenic oil with a viscosity specific gravity constant (V.G.C. value) of 0.838,naphthenic,True,bis-(3-triethoxysilylpropyl) tetrasulfide,TESPT,SSBR,35.0,31.0,,,,,95.0,Diablack N339,,,,Nipseal AQ,,,Banbury,40.0,,,,,,,,,,,96.0,98.0,,,,145.0,,,,,,,,False
US6362272B1,Polymer S,0.0,100.0,0.0,0.0,0.0,0.0,0.0,0.0,0.0,0.0,0.0,0.0,0.0,0.0,0.0,0.0,1.5,0.0,0.0,3.0,2.0,0.0,N-cyclohexyl-2-benzothiazilsulfene amide,CBS,Diphenylguanidine,DPG,N-phenyl-N'-isopropyl-p-phenylenediamine,IPPD,insoluble,CV,,,False,bis-(3-triethoxysilylpropyl) tetrasulfide,TESPT,SSBR,33.0,35.0,,,,,98.0,Diablack N339,,,,Nipseal AQ,,,Banbury,98.0,,,,,,,,,,,98.0,91.0,,,,145.0,,,,,,,,False
