Repository: aimclub/CoScientist

# Supplementary material: CoScientist demo, AAAI-27 Demonstrations

## Contents
- `prompt.txt`: the prompt given to CoScientist and to the opencode baseline (the baseline got one extra line naming the local dataset path).
- `prompt_followup.txt`: the second user turn in the CoScientist session, asking for MCP servers from the two methods that ran.
- `coscientist_report.md`: the report CoScientist generated from its research graph (English, run `tyre-main-2`).
- `coscientist_run_summary.md`: time per agent, tool calls, tokens, cost, graph size, hypotheses and verdicts.
- `opencode_report.md`: the report written by the opencode baseline on the same prompt and model (GLM-5.3).

File: docs/aaai27-demo/supplementary/dataset/tires_2.csv (part 23 of 32)
CN102656023B,W3,0.0,50.0,50.0,0.0,0.0,0.0,0.0,0.0,0.0,0.0,0.0,0.0,0.0,0.0,0.0,0.0,0.0,0.0,0.0,0.0,0.0,0.0,n-cyclohexyl-2-benzothiazole sulfenamide (CBS),CBS,diphenylguanidine (DPG),DPG,,,soluble,SEV,,,False,X50-S,TESPT,SSBR,,,,93.0,,,,N330,,,,ZEOSIL 1165,,,Banbury,,,,,,,,,,,,,,,,,150.0,30.0,2.0,,,,,,False
CN102656023B,F1,0.0,50.0,50.0,0.0,0.0,0.0,0.0,0.0,0.0,0.0,0.0,0.0,0.0,0.0,0.0,0.0,0.0,0.0,0.0,0.0,0.0,0.0,n-cyclohexyl-2-benzothiazole sulfenamide (CBS),CBS,diphenylguanidine (DPG),DPG,,,soluble,SEV,,,False,X50-S,TESPT,SSBR,,,,93.0,,,,N330,,,,ZEOSIL 1165,,,Banbury,,,,,,,,,,,,,,,,,150.0,30.0,2.0,,,,,,False
CN102656023B,F2,0.0,50.0,50.0,0.0,0.0,0.0,0.0,0.0,0.0,0.0,0.0,0.0,0.0,0.0,0.0,0.0,0.0,0.0,0.0,0.0,0.0,0.0,n-cyclohexyl-2-benzothiazole sulfenamide (CBS),CBS,diphenylguanidine (DPG),DPG,,,soluble,SEV,,,False,X50-S,TESPT,SSBR,,,,93.0,,,,N330,,,,ZEOSIL 1165,,,Banbury,,,,,,,,,,,,,,,,,150.0,30.0,2.0,,,,,,False
CN102656023B,F3,0.0,50.0,50.0,0.0,0.0,0.0,0.0,0.0,0.0,0.0,0.0,0.0,0.0,0.0,0.0,0.0,0.0,0.0,0.0,0.0,0.0,0.0,n-cyclohexyl-2-benzothiazole sulfenamide (CBS),CBS,diphenylguanidine (DPG),DPG,,,soluble,SEV,,,False,X50-S,TESPT,SSBR,,,,93.0,,,,N330,,,,ZEOSIL 1165,,,Banbury,,,,,,,,,,,,,,,,,150.0,30.0,2.0,,,,,,False
US6362272B1,Polymer T,0.0,100.0,0.0,0.0,0.0,0.0,0.0,0.0,0.0,0.0,0.0,0.0,37.5,0.0,0.0,0.0,1.5,0.0,0.0,3.0,2.0,0.0,N-cyclohexyl-2-benzothiazilsulfene amide,CBS,Diphenylguanidine,DPG,N-phenyl-N'-isopropyl-p-phenylenediamine,IPPD,insoluble,CV,high aromatic oil (viscosity specific gravity constant: V.G.C.=0.963),TDAE,True,bis-(3-triethoxysilylpropyl) tetrasulfide,TESPT,SSBR,20.0,60.0,,,,,96.0,Diablack N339,,,,Nipseal AQ,,,Banbury,40.0,,,,,,,,,,,100.0,100.0,,,,145.0,,,,,,,,False
US6362272B1,Polymer U,0.0,100.0,0.0,0.0,0.0,0.0,0.0,0.0,0.0,0.0,0.0,0.0,0.0,0.0,0.0,0.0,1.5,0.0,0.0,3.0,2.0,0.0,N-cyclohexyl-2-benzothiazilsulfene amide,CBS,Diphenylguanidine,DPG,N-phenyl-N'-isopropyl-p-phenylenediamine,IPPD,insoluble,CV,,,False,bis-(3-triethoxysilylpropyl) tetrasulfide,TESPT,SSBR,20.0,60.0,,,,,97.0,Diablack N339,,,,Nipseal AQ,,,Banbury,97.0,,,,,,,,,,,99.0,88.0,,,,145.0,,,,,,,,False
US6362272B1,Polymer V,0.0,100.0,0.0,0.0,0.0,0.0,0.0,0.0,0.0,0.0,0.0,0.0,37.5,0.0,0.0,0.0,1.5,0.0,0.0,3.0,2.0,0.0,N-cyclohexyl-2-benzothiazilsulfene amide,CBS,Diphenylguanidine,DPG,N-phenyl-N'-isopropyl-p-phenylenediamine,IPPD,insoluble,CV,high aromatic oil (viscosity specific gravity constant: V.G.C.=0.963),TDAE,True,bis-(3-triethoxysilylpropyl) tetrasulfide,TESPT,SSBR,20.0,60.0,,,,,95.0,Diablack N339,,,,Nipseal AQ,,,Banbury,40.0,,,,,,,,,,,95.0,92.0,,,,145.0,,,,,,,,False
US6372857B1,Mixture 1,57.14,42.86,0.0,0.0,0.0,0.0,0.0,0.0,0.0,0.0,0.0,0.0,0.0,0.0,2.0,1.0,1.6,1.0,0.0,3.0,3.0,1.0,TBBS,TBBS,,,"Vulkanox 4010 NA (IPPD), Vulkanox HS (TMQ)",IPPD,soluble,SEV,,,,,,SSBR,,,,,,SMR20,,,,,,,,,internal,,,,,,,,1.6,7.2,21.3,540.0,,,132.0,59.0,,160.0,14.6,,,,,,,False
US6372857B1,Mixture 2,57.14,42.86,0.0,0.0,0.0,0.0,0.0,0.0,0.0,0.0,0.0,0.0,0.0,0.0,2.0,1.0,1.6,2.0,0.0,3.0,3.0,2.0,TBBS,TBBS,,,"Vulkanox 4010 NA (IPPD), Vulkanox HS (TMQ)",IPPD,soluble,SEV,,,,,,SSBR,,,,,,SMR20,,,,,,,,,internal,,,,,,,,1.6,7.4,24.0,568.0,,,137.0,61.0,,160.0,15.2,,,,,,,False
US6372857B1,Mixture 3,57.14,42.86,0.0,0.0,0.0,0.0,0.0,0.0,0.0,0.0,0.0,0.0,0.0,0.0,2.0,1.0,1.6,1.0,0.0,3.0,3.0,1.0,TBBS,TBBS,,,"Vulkanox 4010 NA (IPPD), Vulkanox HS (TMQ)",IPPD,soluble,SEV,,,,,,SSBR,,,,,,SMR20,,,,,,,,,internal,,,,,,,,2.2,11.4,21.0,413.0,,,212.0,65.0,,160.0,15.4,,,,,,,False
US6372857B1,Mixture 4,57.14,42.86,0.0,0.0,0.0,0.0,0.0,0.0,0.0,0.0,0.0,0.0,0.0,0.0,2.0,1.0,1.6,1.0,0.0,3.0,3.0,1.0,TBBS,TBBS,,,"Vulkanox 4010 NA (IPPD), Vulkanox HS (TMQ)",IPPD,soluble,SEV,,,,,,SSBR,,,,,,SMR20,,,,,,,,,internal,,,,,,,,2.7,14.8,16.0,328.0,,,148.0,67.0,,160.0,15.7,,,,,,,False
US6372857B1,Mixture 5,57.14,42.86,0.0,0.0,0.0,0.0,0.0,0.0,0.0,0.0,0.0,0.0,0.0,0.0,2.0,1.0,1.0,1.0,0.0,3.0,3.0,1.0,TBBS,TBBS,,,"Vulkanox 4010 NA (IPPD), Vulkanox HS (TMQ)",IPPD,soluble,SEV,,,,,,SSBR,,,,,,SMR20,,,,,,,,,internal,,,,,,,,2.6,14.7,18.0,335.0,,,149.0,66.0,,160.0,15.8,,,,,,,False
US6372857B1,Mixture 6,62.5,37.5,0.0,0.0,0.0,0.0,0.0,0.0,0.0,0.0,0.0,0.0,0.0,0.0,2.0,1.5,1.6,1.0,0.0,3.0,3.0,1.0,TBBS,TBBS,,,"Vulkanox 4010 NA (IPPD), Vulkanox HS (TMQ)",IPPD,soluble,SEV,,,,,,SSBR,,,,,,SMR20,,,,,,,,,internal,,,,,,,,1.5,6.1,25.4,627.0,,,121.0,63.0,,160.0,16.5,,,,,,,False
US6372857B1,Mixture 7,62.5,37.5,0.0,0.0,0.0,0.0,0.0,0.0,0.0,0.0,0.0,0.0,0.0,0.0,2.0,1.5,1.6,1.0,0.0,3.0,3.0,1.0,TBBS,TBBS,,,"Vulkanox 4010 NA (IPPD), Vulkanox HS (TMQ)",IPPD,soluble,SEV,,,,,,SSBR,,,,,,SMR20,,,,,,,,,internal,,,,,,,,2.5,12.6,21.3,403.0,,,163.0,68.0,,160.0,15.6,,,,,,,False
US6372857B1,Mixture 8,62.5,37.5,0.0,0.0,0.0,0.0,0.0,0.0,0.0,0.0,0.0,6.0,0.0,0.0,2.0,1.5,1.6,1.0,0.0,3.0,3.0,1.0,TBBS,TBBS,,,"Vulkanox 4010 NA (IPPD), Vulkanox HS (TMQ)",IPPD,soluble,SEV,,,,Bis(tri-ethoxy-silyl-propyl-disulfane),TESPD,SSBR,,,,,,SMR20,,,,,,,,,internal,,,,,,,,3.6,,14.3,267.0,,,126.0,73.0,,160.0,16.0,,,,,,,False
US6372857B1,Mixture 9,66.67,33.33,0.0,0.0,0.0,0.0,0.0,0.0,0.0,0.0,0.0,0.0,0.0,0.0,2.0,1.5,1.6,1.0,0.0,3.0,3.0,1.0,TBBS,TBBS,,,"Vulkanox 4010 NA (IPPD), Vulkanox HS (TMQ)",IPPD,soluble,SEV,,,,,,SSBR,,,,,,SMR20,,,,,,,,,internal,,,,,,,,1.4,5.4,27.9,696.0,,,122.0,64.0,,160.0,15.2,,,,,,,False
US6372857B1,Mixture 10,66.67,33.33,0.0,0.0,0.0,0.0,0.0,0.0,0.0,0.0,0.0,3.0,0.0,0.0,2.0,1.5,1.0,1.0,0.0,3.0,3.0,1.0,TBBS,TBBS,,,"Vulkanox 4010 NA (IPPD), Vulkanox HS (TMQ)",IPPD,soluble,SEV,,,,Bis(tri-ethoxy-silyl-propyl-disulfane),TESPD,SSBR,,,,,,SMR20,,,,,,,,,internal,,,,,,,,2.9,13.1,19.7,366.0,,,127.0,71.0,,160.0,19.8,,,,,,,False
US6372857B1,Mixture 11,71.43,28.57,0.0,0.0,0.0,0.0,0.0,0.0,0.0,0.0,0.0,0.0,0.0,0.0,2.0,1.5,1.6,1.0,0.0,3.0,3.0,1.0,TBBS,TBBS,,,"Vulkanox 4010 NA (IPPD), Vulkanox HS (TMQ)",IPPD,soluble,SEV,,,,,,SSBR,,,,,,SMR20,,,,,,,,,internal,,,,,,,,1.3,4.7,28.0,693.0,,,130.0,66.0,,160.0,19.6,,,,,,,False
US6372857B1,Mixture 12,71.43,28.57,0.0,0.0,0.0,0.0,0.0,0.0,0.0,0.0,0.0,0.0,0.0,0.0,2.0,1.5,1.0,1.0,0.0,3.0,3.0,1.0,TBBS,TBBS,,,"Vulkanox 4010 NA (IPPD), Vulkanox HS (TMQ)",IPPD,soluble,SEV,,,,,,SSBR,,,,,,SMR20,,,,,,,,,internal,,,,,,,,2.6,12.3,25.2,426.0,,,141.0,74.0,,160.0,20.2,,,,,,,False
US6350807B1,Example 1,0.0,15.0,85.0,0.0,0.0,0.0,0.0,0.0,0.0,0.0,0.0,0.0,0.0,0.0,4.0,0.0,1.0,0.0,0.0,0.0,0.0,0.0,,,,,,,,,,,,,,,,,,,,,83.0,,,,,,,,,83.0,,,,,,,,,,,,,,,,,,,,,,,,True
US6350807B1,Example 2,0.0,15.0,85.0,0.0,0.0,0.0,0.0,0.0,0.0,0.0,0.0,0.0,0.0,0.0,4.0,0.0,1.0,0.0,0.0,0.0,0.0,0.0,,,,,,,,,,,,,,,,,,,,,81.0,,,,,,,,,81.0,,,,,,,,,,,,,,,,,,,,,,,,True
US6350807B1,Example 3,0.0,15.0,85.0,0.0,0.0,0.0,0.0,0.0,0.0,0.0,0.0,0.0,0.0,0.0,4.0,0.0,1.0,0.0,0.0,0.0,0.0,0.0,,,,,,,,,,,,,,,,,,,,,87.0,,,,,,,,,87.0,,,,,,,,,,,,,,,,,,,,,,,,True
US6350807B1,Example 4,0.0,15.0,85.0,0.0,0.0,0.0,0.0,0.0,0.0,0.0,0.0,0.0,0.0,0.0,4.0,0.0,1.0,0.0,0.0,0.0,0.0,0.0,,,,,,,,,,,,,,,,,,,,,88.0,,,,,,,,,88.0,,,,,,,,,,,,,,,,,,,,,,,,True
US6350807B1,Example 5,0.0,15.0,85.0,0.0,0.0,0.0,0.0,0.0,0.0,0.0,0.0,0.0,0.0,0.0,4.0,0.0,1.0,0.0,0.0,0.0,0.0,0.0,,,,,,,,,,,,,,,,,,,,,88.0,,,,,,,,,88.0,,,,,,,,,,,,,,,,,,,,,,,,True
US6350807B1,Example 6,0.0,15.0,85.0,0.0,0.0,0.0,0.0,0.0,0.0,0.0,0.0,0.0,0.0,0.0,4.0,0.0,1.0,0.0,0.0,0.0,0.0,0.0,,,,,,,,,,,,,,,,,,,,,,,,,,,,,,,,,,,,,,,,,,,,,,,,,,,,,,True
US6350807B1,Example 7,0.0,15.0,85.0,0.0,0.0,0.0,0.0,0.0,0.0,0.0,0.0,0.0,0.0,0.0,4.0,0.0,1.0,0.0,0.0,0.0,0.0,0.0,,,,,,,,,,,,,,,,,,,,,81.0,,,,,,,,,81.0,,,,,,,,,,,,,,,,,,,,,,,,True
US6350807B1,Example 8,0.0,15.0,85.0,0.0,0.0,0.0,0.0,0.0,0.0,0.0,0.0,0.0,0.0,0.0,4.0,0.0,1.0,0.0,0.0,0.0,0.0,0.0,,,,,,,,,,,,,,,,,,,,,,,,,,,,,,,,,,,,,,,,,,,,,,,,,,,,,,True
US6350807B1,Example 9,20.0,40.0,40.0,0.0,0.0,0.0,0.0,0.0,0.0,5.5,70.0,5.5,11.0,0.0,0.0,0.0,1.0,0.0,0.0,0.0,0.0,0.0,,,,,,,,,processing oil,paraffinic,,Si-69,TESPT,,,,,,high vinyl polybutadiene,SMR20,,N234,,,,ZEOSIL 1165MP,,,,,,,,,,,,,,,,,,,,,,,,,,,,True
US6350807B1,Comparative Example 10,0.0,0.0,100.0,0.0,0.0,0.0,0.0,0.0,0.0,5.5,70.0,5.5,11.0,0.0,0.0,0.0,0.0,0.0,0.0,0.0,0.0,0.0,,,,,,,,,processing oil,paraffinic,,Si-69,TESPT,SSBR,,,SBR 1502,96.0,Budene 1207,,,N234,,,,ZEOSIL 1165MP,,,,,,,,,,,,,,,,,,,,,,,,,,,,False
US6350807B1,Example 11,40.0,30.0,30.0,0.0,0.0,0.0,0.0,0.0,0.0,5.5,70.0,5.5,28.0,0.0,2.0,3.5,1.4,1.7,2.0,3.5,1.5,3.7,N-cyclohexyl benzothiazole-2-sulfenamide,CBS,untreated symmetrical diphenylguanidine,DPG,"N-(1,3-dimethyl butyl)-N'-phenyl-p-phenylene diamine",6PPD,insoluble,CV,processing oil,paraffinic,,Si-69,TESPT,,,,,,high vinyl polybutadiene,SMR20,,N234,,,,ZEOSIL 1165MP,,,,,,6.25,,11.0,,61.0,,9.87,16.02,449.0,0.2,,88.0,65.2,,150.0,,,,,,,,True
US6350807B1,Comparative Example 12,0.0,70.0,30.0,0.0,0.0,0.0,0.0,0.0,0.0,5.5,70.0,5.5,28.0,0.0,2.0,3.5,1.4,1.7,2.0,3.5,1.5,3.7,N-cyclohexyl benzothiazole-2-sulfenamide,CBS,untreated symmetrical diphenylguanidine,DPG,"N-(1,3-dimethyl butyl)-N'-phenyl-p-phenylene diamine",6PPD,insoluble,CV,processing oil,paraffinic,,Si-69,TESPT,SSBR,,,SBR 1502,96.0,Budene 1207,,,N234,,,,ZEOSIL 1165MP,,,,,,7.0,,13.25,,63.0,,10.42,15.97,428.0,0.18,,96.0,65.0,,150.0,,,,,,,,False
US6378582B1,Example 9,0.0,70.0,30.0,0.0,0.0,0.0,0.0,0.0,0.0,5.5,70.0,5.5,11.0,0.0,0.0,0.0,1.5,0.0,0.0,0.0,0.0,0.0,,,,,,,,SEV,processing oil,other,False,Si-69,other,,,,,,high vinyl polybutadiene rubber having a glass transition temperature of -28°C,,,,,,,HiSil 210,,,internal,,,,,,,,,,,,,0.117,66.0,48.4,,,,,,,,,"silane_type_mismatch(raw='Si-69',llm='other',ref='other')",True
US6378582B1,Comparative Example 10,0.0,70.0,30.0,0.0,0.0,0.0,0.0,0.0,0.0,5.5,70.0,5.5,11.0,0.0,0.0,0.0,1.5,0.0,0.0,0.0,0.0,0.0,,,,,,,,SEV,processing oil,other,False,Si-69,other,,,,,,high vinyl polybutadiene rubber having a glass transition temperature of -28°C,,85.0,,,,,HiSil 210,,,internal,,,,,,,,,,,,,0.112,72.0,48.5,,,,,,,,,"silane_type_mismatch(raw='Si-69',llm='other',ref='other')",True
US6378582B1,Comparative Example 11,0.0,70.0,30.0,0.0,0.0,0.0,0.0,0.0,0.0,5.5,70.0,5.5,11.0,0.0,0.0,0.0,1.5,0.0,0.0,0.0,0.0,0.0,,,,,,,,SEV,processing oil,other,False,Si-69,other,SSBR,,,solution SBR,,Budene 1207,,,,,,,HiSil 210,,,internal,,,,,,,,,,,,,0.111,88.0,46.7,,,,,,,,,"silane_type_mismatch(raw='Si-69',llm='other',ref='other')",True
US6378582B1,Example 1,0.0,0.0,100.0,0.0,0.0,0.0,0.0,0.0,0.0,0.0,0.0,0.0,0.0,0.0,0.0,0.0,1.5,0.0,0.0,0.0,0.0,0.0,,,,,antioxidant,other,,,,,False,,,,,85.0,,15.0,,,83.0,,,,,,,,,83.0,,,,,,,,,,,,,,,,,,,,,,,,True
US6378582B1,Example 2,0.0,0.0,100.0,0.0,0.0,0.0,0.0,0.0,0.0,0.0,0.0,0.0,0.0,0.0,0.0,0.0,1.5,0.0,0.0,0.0,0.0,0.0,,,,,,,,,,,False,,,,,,,,,,81.0,,,,,,,,,81.0,,,,,,,,,,,,,,,,,,,,,,,,True
US6378582B1,Example 3,0.0,0.0,100.0,0.0,0.0,0.0,0.0,0.0,0.0,0.0,0.0,0.0,0.0,0.0,0.0,0.0,1.5,0.0,0.0,0.0,0.0,0.0,,,,,,,,,,,False,,,,,,,,,,87.0,,,,,,,,,87.0,,,,,,,,,,,,,,,,,,,,,,,,True
US6378582B1,Example 4,0.0,0.0,100.0,0.0,0.0,0.0,0.0,0.0,0.0,0.0,0.0,0.0,0.0,0.0,0.0,0.0,1.5,0.0,0.0,0.0,0.0,0.0,,,,,,,,,,,False,,,,,,,,,,88.0,,,,,,,,,88.0,,,,,,,,,,,,,,,,,,,,,,,,True
US6378582B1,Example 5,0.0,0.0,100.0,0.0,0.0,0.0,0.0,0.0,0.0,0.0,0.0,0.0,0.0,0.0,0.0,0.0,1.5,0.0,0.0,0.0,0.0,0.0,,,,,,,,,,,False,,,,,,,,,,88.0,,,,,,,,,88.0,,,,,,,,,,,,,,,,,,,,,,,,True
US6378582B1,Example 6,0.0,0.0,100.0,0.0,0.0,0.0,0.0,0.0,0.0,0.0,0.0,0.0,0.0,0.0,0.0,0.0,1.5,0.0,0.0,0.0,0.0,0.0,,,,,,,,,,,False,,,,,,,,,,,,,,,,,,,,,,,,,,,,,,,,,,,,,,,,,,,True
US6378582B1,Example 7,0.0,0.0,100.0,0.0,0.0,0.0,0.0,0.0,0.0,0.0,0.0,0.0,0.0,0.0,0.0,0.0,1.5,0.0,0.0,0.0,0.0,0.0,,,,,,,,,,,False,,,,,,,,,,81.0,,,,,,,,,81.0,,,,,,,,,,,,,,,,,,,,,,,,True
US6378582B1,Example 8,0.0,0.0,100.0,0.0,0.0,0.0,0.0,0.0,0.0,0.0,0.0,0.0,0.0,0.0,0.0,0.0,1.5,0.0,0.0,0.0,0.0,0.0,,,,,,,,,,,False,,,,,,,,,,,,,,,,,,,,,,,,,,,,,,,,,,,,,,,,,,,True
US6380282B1,EXAMPLE 1,0.0,100.0,0.0,0.0,0.0,0.0,0.0,0.0,0.0,1.0,0.0,0.0,0.0,0.0,0.0,0.0,0.0,0.0,0.0,0.0,0.0,0.0,,,,,,,,,,,,,,,,,,0.0,,,,,,,,,,,,,,,,,,,,,,,,,,,,,,,,,,,,False
US6380282B1,EXAMPLE 2,0.0,100.0,0.0,0.0,0.0,0.0,0.0,0.0,0.0,4.0,0.0,0.0,0.0,0.0,0.0,0.0,0.0,0.0,0.0,0.0,0.0,0.0,,,,,,,,,,,,,,,,,,0.0,,,,,,,,,,,,,,,,,,,,,,,,,,,,,,,,,,,,False
US6399706B1,Compound 1,100.0,0.0,0.0,0.0,0.0,0.0,0.0,0.0,0.0,0.0,0.0,0.0,0.0,0.0,2.0,1.5,1.6,1.0,0.0,3.0,3.0,1.0,CBS,CBS,,,6PPD,6PPD,insoluble,SEV,TDAE,TDAE,False,,,SSBR,25.0,50.0,Buna VSL 5025-0,,,SMR20,,N234,,,,,,,internal,44.8,,,,,,58.0,1.5,6.1,25.4,627.0,,,197.0,,140.0,160.0,16.5,1.0,140.0,70.0,,,,False
US6399706B1,Compound 2,100.0,0.0,0.0,0.0,0.0,0.0,0.0,0.0,0.0,0.0,0.0,6.0,0.0,0.0,2.0,1.5,1.6,1.0,0.0,3.0,3.0,1.0,CBS,CBS,,,6PPD,6PPD,insoluble,SEV,TDAE,TDAE,False,Si 69,TESPD,SSBR,25.0,50.0,Buna VSL 5025-0,,,SMR20,,N234,,,,,,,internal,47.0,,,,,,60.0,2.0,7.9,26.8,612.0,,,174.0,,140.0,160.0,9.0,1.0,140.0,70.0,,,"silane_type_mismatch(raw='Si 69',llm='TESPD',ref='TESPD')",False
US6420448B1,Example A,100.0,0.0,0.0,0.0,0.0,0.0,0.0,0.0,0.0,0.0,0.0,0.0,0.0,0.0,0.0,0.0,0.0,0.0,0.0,0.0,0.0,0.0,,,,,,,,,,,,,,,,,,,,,,,,,,,,,,,,,,,,,,,,,,,,,,,,,,,,,,True
US6420448B1,Example B,100.0,0.0,0.0,0.0,0.0,0.0,0.0,0.0,0.0,0.0,0.0,0.0,0.0,0.0,0.0,0.0,0.0,0.0,0.0,0.0,0.0,0.0,,,,,,,,,,,,,,,,,,,,,,,,,,,,,,,,,,,,,,,,,,,,,,,,,,,,,,True
US6420448B1,Example C,100.0,0.0,0.0,0.0,0.0,0.0,0.0,0.0,0.0,0.0,0.0,0.0,0.0,0.0,0.0,0.0,0.0,0.0,0.0,0.0,0.0,0.0,,,,,,,,,,,,,,,,,,,,,,,,,,,,,,,,,,,,,,,,,,,,,,,,,,,,,,True
US6420448B1,Example D,100.0,0.0,0.0,0.0,0.0,0.0,0.0,0.0,0.0,0.0,0.0,0.0,0.0,0.0,0.0,0.0,0.0,0.0,0.0,0.0,0.0,0.0,,,,,,,,,,,,,,,,,,,,,,,,,,,,,,,,,,,,,,,,,,,,,,,,,,,,,,True
US6420448B1,Example E,100.0,0.0,0.0,0.0,0.0,0.0,0.0,0.0,0.0,0.0,0.0,0.0,0.0,0.0,0.0,0.0,0.0,0.0,0.0,0.0,0.0,0.0,,,,,,,,,,,,,,,,,,,,,,,,,,,,,,,,,,,,,,,,,,,,,,,,,,,,,,True
US6420448B1,Example F,100.0,0.0,0.0,0.0,0.0,0.0,0.0,0.0,0.0,0.0,0.0,0.0,0.0,0.0,0.0,0.0,0.0,0.0,0.0,0.0,0.0,0.0,,,,,,,,,,,,,,,,,,,,,,,,,,,,,,,,,,,,,,,,,,,,,,,,,,,,,,True
US6420448B1,Example G,100.0,0.0,0.0,0.0,0.0,0.0,0.0,0.0,0.0,0.0,0.0,0.0,0.0,0.0,0.0,0.0,0.0,0.0,0.0,0.0,0.0,0.0,,,,,,,,,,,,,,,,,,,,,,,,,,,,,,,,,,,,,,,,,,,,,,,,,,,,,,True
US6414061B1,Example 1,0.0,75.0,25.0,0.0,0.0,0.0,0.0,0.0,0.0,3.0,80.0,7.4,32.5,0.0,2.0,1.5,1.4,1.7,2.0,2.5,1.0,3.7,1.7 CBS (SANTOCURE),CBS,2.0 DPG (PERKACIT DPG-C),DPG,2.0 SANTOFLEX 6PPD,6PPD,insoluble,CV,32.5 aromatic process oil (Sundex 8125),naphthenic,,3-(methyldiacetoxysilyl)-1-propyl thioacetate,other,SSBR,12.0,46.0,,98.0,,,,N330,,,,ZEOSIL 1165MP,,,Banbury,73.0,2.2,,,8.1,,62.0,2.21,11.38,23.31,490.0,0.169,0.092,,,160.0,149.0,8.1,3.0,160.0,50.0,,,,False
US6414061B1,Example 2,0.0,75.0,25.0,0.0,0.0,0.0,0.0,0.0,0.0,3.0,80.0,8.3,32.5,0.0,2.0,1.5,1.4,1.7,2.0,2.5,1.0,3.7,1.7 CBS (SANTOCURE),CBS,2.0 DPG (PERKACIT DPG-C),DPG,2.0 SANTOFLEX 6PPD,6PPD,insoluble,CV,32.5 aromatic process oil (Sundex 8125),naphthenic,,3-(trimethoxysilyl)-1-propyl thioacetate,other,SSBR,12.0,46.0,,98.0,,,,N330,,,,ZEOSIL 1165MP,,,Banbury,63.0,6.3,,,7.5,,60.0,2.28,12.69,21.87,450.0,0.202,0.089,,,160.0,149.0,7.5,3.0,160.0,50.0,,,,False
US6414061B1,Example 3,0.0,75.0,25.0,0.0,0.0,0.0,0.0,0.0,0.0,3.0,80.0,7.4,32.5,0.0,2.0,1.5,1.4,1.7,2.0,2.5,1.0,3.7,1.7 CBS (SANTOCURE),CBS,2.0 DPG (PERKACIT DPG-C),DPG,2.0 SANTOFLEX 6PPD,6PPD,insoluble,CV,32.5 aromatic process oil (Sundex 8125),naphthenic,,3-(trimethoxysilyl)-1-propyl thioacetate derivative containing acetoxy-Si groups and SiOSi crosslinks,other,SSBR,12.0,46.0,,98.0,,,,N330,,,,ZEOSIL 1165MP,,,Banbury,58.0,6.3,,,8.0,,60.0,1.79,9.45,21.38,520.0,0.1952,0.0988,,,160.0,149.0,8.0,3.0,160.0,50.0,,,,False
US6414061B1,Example 5,0.0,75.0,25.0,0.0,0.0,0.0,0.0,0.0,0.0,3.0,80.0,0.0,32.5,0.0,2.0,1.5,1.4,1.7,2.0,2.5,1.0,3.7,1.7 CBS (SANTOCURE),CBS,2.0 DPG (PERKACIT DPG-C),DPG,2.0 SANTOFLEX 6PPD,6PPD,insoluble,CV,32.5 aromatic process oil (Sundex 8125),naphthenic,,3-(propionylthio)-1-propyltrimethoxysilane,other,SSBR,,,,,,,,N330,,,,ZEOSIL 1165MP,,,Banbury,66.0,8.3,,,,,,,,,,,,,,,,,,,,,silica_without_silane,,False
US6414061B1,Example 6,0.0,75.0,25.0,0.0,0.0,0.0,0.0,0.0,0.0,3.0,80.0,0.0,32.5,0.0,2.0,1.5,1.4,1.7,2.0,2.5,1.0,3.7,1.7 CBS (SANTOCURE),CBS,2.0 DPG (PERKACIT DPG-C),DPG,2.0 SANTOFLEX 6PPD,6PPD,insoluble,CV,32.5 aromatic process oil (Sundex 8125),naphthenic,,3-(propionylthio)-1-propyltrimethoxysilane,other,SSBR,,,,,,,,N330,,,,ZEOSIL 1165MP,,,Banbury,66.0,8.3,,,,,,,,,,,,,,,,,,,,,silica_without_silane,,False
US6414061B1,Example 7,0.0,75.0,25.0,0.0,0.0,0.0,0.0,0.0,0.0,3.0,80.0,0.0,32.5,0.0,2.0,1.5,1.4,1.7,2.0,2.5,1.0,3.7,1.7 CBS (SANTOCURE),CBS,2.0 DPG (PERKACIT DPG-C),DPG,2.0 SANTOFLEX 6PPD,6PPD,insoluble,CV,32.5 aromatic process oil (Sundex 8125),naphthenic,,3-(benzoylthio)-1-propyltriethoxysilane,other,SSBR,,,,,,,,N330,,,,ZEOSIL 1165MP,,,Banbury,55.0,11.5,,,,,,,,,,,,,,,,,,,,,silica_without_silane,,False
US6414061B1,Example 8,0.0,75.0,25.0,0.0,0.0,0.0,0.0,0.0,0.0,3.0,80.0,0.0,32.5,0.0,2.0,1.5,1.4,1.7,2.0,2.5,1.0,3.7,1.7 CBS (SANTOCURE),CBS,2.0 DPG (PERKACIT DPG-C),DPG,2.0 SANTOFLEX 6PPD,6PPD,insoluble,CV,32.5 aromatic process oil (Sundex 8125),naphthenic,,2-(acetylthio)-1-ethyltriethoxysilane,other,SSBR,,,,,,,,N330,,,,ZEOSIL 1165MP,,,Banbury,63.0,4.5,,,,,,,,,,,,,,,,,,,,,silica_without_silane,,False
US6414061B1,Example 9,0.0,75.0,25.0,0.0,0.0,0.0,0.0,0.0,0.0,3.0,80.0,0.0,32.5,0.0,2.0,1.5,1.4,1.7,2.0,2.5,1.0,3.7,1.7 CBS (SANTOCURE),CBS,2.0 DPG (PERKACIT DPG-C),DPG,2.0 SANTOFLEX 6PPD,6PPD,insoluble,CV,32.5 aromatic process oil (Sundex 8125),naphthenic,,3-(octanoylthio)-1-propyltriethoxysilane,other,SSBR,,,,,,,,N330,,,,ZEOSIL 1165MP,,,Banbury,55.0,10.4,,,,,,,,,,,,,,,,,,,,,silica_without_silane,,False
US6414061B1,Example 10,0.0,75.0,25.0,0.0,0.0,0.0,0.0,0.0,0.0,3.0,80.0,0.0,32.5,0.0,2.0,1.5,1.4,1.7,2.0,2.5,1.0,3.7,1.7 CBS (SANTOCURE),CBS,2.0 DPG (PERKACIT DPG-C),DPG,2.0 SANTOFLEX 6PPD,6PPD,insoluble,CV,32.5 aromatic process oil (Sundex 8125),naphthenic,,3-(acetylthio)-1-propyltriethoxysilane,other,SSBR,,,,,,,,N330,,,,ZEOSIL 1165MP,,,Banbury,62.0,6.3,,,,,,,,,,,,,,,,,,,,,silica_without_silane,,False
US6414061B1,Example 11,0.0,75.0,25.0,0.0,0.0,0.0,0.0,0.0,0.0,3.0,80.0,0.0,32.5,0.0,2.0,1.5,1.4,1.7,2.0,2.5,1.0,3.7,1.7 CBS (SANTOCURE),CBS,2.0 DPG (PERKACIT DPG-C),DPG,2.0 SANTOFLEX 6PPD,6PPD,insoluble,CV,32.5 aromatic process oil (Sundex 8125),naphthenic,,acetylthiomethyltriethoxysilane,other,SSBR,,,,,,,,N330,,,,ZEOSIL 1165MP,,,Banbury,69.0,2.5,,,,,,,,,,,,,,,,,,,,,silica_without_silane,,False
US6414061B1,Silane α,0.0,75.0,25.0,0.0,0.0,0.0,0.0,0.0,0.0,3.0,80.0,0.0,32.5,0.0,2.0,1.5,1.4,1.7,2.0,2.5,1.0,3.7,1.7 CBS (SANTOCURE),CBS,2.0 DPG (PERKACIT DPG-C),DPG,2.0 SANTOFLEX 6PPD,6PPD,insoluble,CV,32.5 aromatic process oil (Sundex 8125),naphthenic,,,,SSBR,12.0,46.0,,98.0,,,,N330,,,,ZEOSIL 1165MP,,,Banbury,130.0,9.5,,,10.5,,66.0,1.03,2.41,13.45,900.0,0.107,0.0876,,,160.0,149.0,10.5,3.0,160.0,50.0,,silica_without_silane,,False
US6414061B1,Silane β,0.0,75.0,25.0,0.0,0.0,0.0,0.0,0.0,0.0,3.0,80.0,7.4,32.5,0.0,2.0,1.5,1.4,1.7,2.0,2.5,1.0,3.7,1.7 CBS (SANTOCURE),CBS,2.0 DPG (PERKACIT DPG-C),DPG,2.0 SANTOFLEX 6PPD,6PPD,insoluble,CV,32.5 aromatic process oil (Sundex 8125),naphthenic,,bis-(3-triethoxysilyl-1-propyl)tetrasulfide (TESPT),other,SSBR,12.0,46.0,,98.0,,,,N330,,,,ZEOSIL 1165MP,,,Banbury,67.0,6.7,,,17.8,,57.0,1.86,12.56,20.41,400.0,0.2124,0.09,,,160.0,149.0,17.8,3.0,160.0,50.0,,,"silane_type_mismatch(raw='bis-(3-triethoxysilyl-1-propyl)tetrasulfide (TESPT)',llm='other',ref='other')",False
US6414061B1,Silane γ,0.0,75.0,25.0,0.0,0.0,0.0,0.0,0.0,0.0,3.0,80.0,3.18,32.5,0.0,2.0,1.5,1.4,1.7,2.0,2.5,1.0,3.7,1.7 CBS (SANTOCURE),CBS,2.0 DPG (PERKACIT DPG-C),DPG,2.0 SANTOFLEX 6PPD,6PPD,insoluble,CV,32.5 aromatic process oil (Sundex 8125),naphthenic,,3-triethoxysilyl-1-propylmercaptan (TESPM),other,SSBR,12.0,46.0,,98.0,,,,N330,,,,ZEOSIL 1165MP,,,Banbury,74.0,6.3,,,15.3,,52.0,1.52,10.28,13.66,360.0,0.202,0.121,,,160.0,149.0,15.3,3.0,160.0,50.0,,,,False
US6414061B1,Run A,0.0,75.0,25.0,0.0,0.0,0.0,0.0,0.0,0.0,3.0,80.0,7.4,32.5,0.0,2.0,1.5,1.4,1.7,2.0,2.5,1.0,3.7,1.7 CBS (SANTOCURE),CBS,DPG (PERKACIT DPG-C) at 2.00 phr,DPG,2.0 SANTOFLEX 6PPD,6PPD,insoluble,CV,32.5 aromatic process oil (Sundex 8125),naphthenic,,3-(methyldiacetoxysilyl)-1-propyl thioacetate (from Example 1),other,SSBR,12.0,46.0,,98.0,,,,N330,,,,ZEOSIL 1165MP,,,Banbury,75.0,2.5,,,8.0,,63.0,2.07,10.49,23.15,550.0,0.1551,0.1053,85.0,,160.0,149.0,8.0,3.0,160.0,50.0,,,,False
US6414061B1,Run B,0.0,75.0,25.0,0.0,0.0,0.0,0.0,0.0,0.0,3.0,80.0,7.4,32.5,0.0,2.0,1.5,1.4,1.7,0.5,2.5,1.0,2.2,1.7 CBS (SANTOCURE),CBS,DPG (PERKACIT DPG-C) at 0.5 phr,DPG,2.0 SANTOFLEX 6PPD,6PPD,insoluble,CV,32.5 aromatic process oil (Sundex 8125),naphthenic,,3-(methyldiacetoxysilyl)-1-propyl thioacetate (from Example 1),other,SSBR,12.0,46.0,,98.0,,,,N330,,,,ZEOSIL 1165MP,,,Banbury,,15.3,,,22.5,,59.0,1.86,7.94,20.55,620.0,0.1872,0.1189,69.0,,160.0,149.0,22.5,3.0,160.0,50.0,,,,False
US6414061B1,Run C,0.0,75.0,25.0,0.0,0.0,0.0,0.0,0.0,0.0,3.0,80.0,7.4,32.5,0.0,2.0,1.5,1.4,1.7,1.25,2.5,1.0,2.95,1.7 CBS (SANTOCURE),CBS,DPG (PERKACIT DPG-C) at 1.25 phr,DPG,2.0 SANTOFLEX 6PPD,6PPD,insoluble,CV,32.5 aromatic process oil (Sundex 8125),naphthenic,,3-(methyldiacetoxysilyl)-1-propyl thioacetate (from Example 1),other,SSBR,12.0,46.0,,98.0,,,,N330,,,,ZEOSIL 1165MP,,,Banbury,,6.2,,,11.8,,62.0,2.21,10.42,22.97,560.0,0.1753,0.1035,72.0,,160.0,149.0,11.8,3.0,160.0,50.0,,,,False
US6414061B1,NONE,40.0,0.0,60.0,0.0,0.0,0.0,0.0,0.0,0.0,0.0,45.0,0.0,5.0,0.0,1.0,1.0,1.9,1.3,0.7,5.0,1.0,2.0,1.3 MBTS,MBTS,"0.5 MBT, 0.2 TMTM",MBT,1 BHT,other,insoluble,CV,5 CALSOL 5550 process oil,naphthenic,,,,,,,,,Budene 1207,SMR5,,,,,,ZEOSIL 1165MP,,,Banbury,96.0,,,,5.7,,67.0,1.93,5.72,18.35,630.0,,,86.0,,,149.0,,,,,,silica_without_silane,,False
US6414061B1,TESPT,40.0,0.0,60.0,0.0,0.0,0.0,0.0,0.0,0.0,0.0,45.0,2.0,5.0,0.0,1.0,1.0,1.9,1.3,0.7,5.0,1.0,2.0,1.3 MBTS,MBTS,"0.5 MBT, 0.2 TMTM",MBT,1 BHT,other,insoluble,CV,5 CALSOL 5550 process oil,naphthenic,,bis-(3-triethoxysilyl-1-propyl)tetrasulfide (TESPT),other,,,,,,Budene 1207,SMR5,,,,,,ZEOSIL 1165MP,,,Banbury,78.0,4.3,,,5.6,,67.0,2.34,8.49,20.08,570.0,,,75.0,,,149.0,5.6,,,,,,"silane_type_mismatch(raw='bis-(3-triethoxysilyl-1-propyl)tetrasulfide (TESPT)',llm='other',ref='other')",False
US6414061B1,Acetyl,40.0,0.0,60.0,0.0,0.0,0.0,0.0,0.0,0.0,0.0,45.0,2.0,5.0,0.0,1.0,1.0,1.9,1.3,0.7,5.0,1.0,2.0,1.3 MBTS,MBTS,"0.5 MBT, 0.2 TMTM",MBT,1 BHT,other,insoluble,CV,5 CALSOL 5550 process oil,naphthenic,,acetylthiopropyltriethoxysilane,other,,,,,,Budene 1207,SMR5,,,,,,ZEOSIL 1165MP,,,Banbury,74.0,6.9,,,7.5,,66.0,2.62,9.58,19.73,540.0,,,74.0,,,149.0,7.5,,,,,,,False
US6414061B1,A,0.0,75.0,25.0,0.0,0.0,0.0,0.0,0.0,0.0,3.0,80.0,7.0,32.5,0.0,2.0,1.5,1.4,1.7,2.0,2.5,1.0,3.7,1.7 CBS,CBS,2.0 DPG,DPG,"2.0 SANTOFLEX 13 (antiozonant, Flexsys)",6PPD,insoluble,CV,32.5 SUNDEX 3125 process oil,naphthenic,,bis-(3-triethoxysilyl-1-propyl)tetrasulfide (TESPT),other,SSBR,,,SOLFLEX 1216,,Budene 1207,,,N330,,,,ZEOSIL 1165MP,,,Banbury,94.0,6.2,,,17.6,,57.0,2.0,12.14,20.69,420.0,0.216,0.098,71.0,,160.0,149.0,17.6,3.0,160.0,50.0,,,"silane_type_mismatch(raw='bis-(3-triethoxysilyl-1-propyl)tetrasulfide (TESPT)',llm='other',ref='other')",False
US6414061B1,B,0.0,75.0,25.0,0.0,0.0,0.0,0.0,0.0,0.0,3.0,80.0,6.36,32.5,0.0,2.0,1.5,1.4,1.7,2.0,2.5,1.0,3.7,1.7 CBS,CBS,2.0 DPG,DPG,"2.0 SANTOFLEX 13 (antiozonant, Flexsys)",6PPD,insoluble,CV,32.5 SUNDEX 3125 process oil,naphthenic,,3-triethoxysilyl-1-propylmercaptan (TESPM),other,SSBR,,,SOLFLEX 1216,,Budene 1207,,,N330,,,,ZEOSIL 1165MP,,,Banbury,74.0,9.9,,,10.4,,58.0,1.66,8.28,20.63,560.0,0.191,0.102,69.0,,160.0,149.0,10.4,3.0,160.0,50.0,,,,False
US6414061B1,C,0.0,75.0,25.0,0.0,0.0,0.0,0.0,0.0,0.0,3.0,80.0,6.33,32.5,0.0,2.0,1.5,1.4,1.7,2.0,2.5,1.0,3.7,1.7 CBS,CBS,2.0 DPG,DPG,"2.0 SANTOFLEX 13 (antiozonant, Flexsys)",6PPD,insoluble,CV,32.5 SUNDEX 3125 process oil,naphthenic,,3-acetylthio-1-propyltrimethoxysilane,other,SSBR,,,SOLFLEX 1216,,Budene 1207,,,N330,,,,ZEOSIL 1165MP,,,Banbury,72.0,6.9,,,11.0,,64.0,1.73,7.24,22.07,660.0,0.168,0.096,114.0,,160.0,149.0,11.0,3.0,160.0,50.0,,,,False
US6414061B1,D,0.0,75.0,25.0,0.0,0.0,0.0,0.0,0.0,0.0,3.0,80.0,7.45,32.5,0.0,2.0,1.5,1.4,1.7,2.0,2.5,1.0,3.7,1.7 CBS,CBS,2.0 DPG,DPG,"2.0 SANTOFLEX 13 (antiozonant, Flexsys)",6PPD,insoluble,CV,32.5 SUNDEX 3125 process oil,naphthenic,,3-acetylthio-1-propyltriethoxysilane,other,SSBR,,,SOLFLEX 1216,,Budene 1207,,,N330,,,,ZEOSIL 1165MP,,,Banbury,62.0,6.3,,,8.0,,59.0,1.52,7.04,21.94,630.0,0.192,0.114,131.0,,160.0,149.0,8.0,3.0,160.0,50.0,,,,False
US6414061B1,E,0.0,75.0,25.0,0.0,0.0,0.0,0.0,0.0,0.0,3.0,80.0,9.69,32.5,0.0,2.0,1.5,1.4,1.7,2.0,2.5,1.0,3.7,1.7 CBS,CBS,2.0 DPG,DPG,"2.0 SANTOFLEX 13 (antiozonant, Flexsys)",6PPD,insoluble,CV,32.5 SUNDEX 3125 process oil,naphthenic,,3-octanoylthio-1-propyltriethoxysilane,other,SSBR,,,SOLFLEX 1216,,Budene 1207,,,N330,,,,ZEOSIL 1165MP,,,Banbury,55.0,10.4,,,11.3,,53.0,1.38,7.58,22.35,600.0,0.205,0.088,99.0,,160.0,149.0,11.3,3.0,160.0,50.0,,,,False
US6414061B1,F,0.0,75.0,25.0,0.0,0.0,0.0,0.0,0.0,0.0,3.0,80.0,12.67,32.5,0.0,2.0,1.5,1.4,1.7,2.0,2.5,1.0,3.7,1.7 CBS,CBS,2.0 DPG,DPG,"2.0 SANTOFLEX 13 (antiozonant, Flexsys)",6PPD,insoluble,CV,32.5 SUNDEX 3125 process oil,naphthenic,,3-palmitoylthio-1-propyltriethoxysilane,other,SSBR,,,SOLFLEX 1216,,Budene 1207,,,N330,,,,ZEOSIL 1165MP,,,Banbury,50.0,13.0,,,12.3,,51.0,1.25,5.45,20.14,740.0,0.199,0.097,,,160.0,149.0,12.3,3.0,160.0,50.0,,,,False
US6414061B1,G,0.0,75.0,25.0,0.0,0.0,0.0,0.0,0.0,0.0,3.0,80.0,9.62,32.5,0.0,2.0,1.5,1.4,1.7,2.0,2.5,1.0,3.7,1.7 CBS,CBS,2.0 DPG,DPG,"2.0 SANTOFLEX 13 (antiozonant, Flexsys)",6PPD,insoluble,CV,32.5 SUNDEX 3125 process oil,naphthenic,,3-ethylhexanoyl-1-propyltriethoxysilane,other,SSBR,,,SOLFLEX 1216,,Budene 1207,,,N330,,,,ZEOSIL 1165MP,,,Banbury,52.0,16.8,,,14.1,,56.0,1.52,6.83,17.25,600.0,0.202,0.085,157.0,,160.0,149.0,14.1,3.0,160.0,50.0,,,,False
US6414061B1,H,0.0,75.0,25.0,0.0,0.0,0.0,0.0,0.0,0.0,3.0,80.0,6.7,32.5,0.0,2.0,1.5,1.4,1.7,2.0,2.5,1.0,3.7,1.7 CBS,CBS,2.0 DPG,DPG,"2.0 SANTOFLEX 13 (antiozonant, Flexsys)",6PPD,insoluble,CV,32.5 SUNDEX 3125 process oil,naphthenic,,3-propionylthio-1-propyltrimethoxysilane,other,SSBR,,,SOLFLEX 1216,,Budene 1207,,,N330,,,,ZEOSIL 1165MP,,,Banbury,66.0,8.3,,,9.5,,58.0,1.59,7.87,22.97,610.0,0.205,0.11,127.0,,160.0,149.0,9.5,3.0,160.0,50.0,,,,False
US6414061B1,I,0.0,75.0,25.0,0.0,0.0,0.0,0.0,0.0,0.0,3.0,80.0,9.1,32.5,0.0,2.0,1.5,1.4,1.7,2.0,2.5,1.0,3.7,1.7 CBS,CBS,2.0 DPG,DPG,"2.0 SANTOFLEX 13 (antiozonant, Flexsys)",6PPD,insoluble,CV,32.5 SUNDEX 3125 process oil,naphthenic,,3-benzoylthio-1-propyltriethoxysilane,other,SSBR,,,SOLFLEX 1216,,Budene 1207,,,N330,,,,ZEOSIL 1165MP,,,Banbury,55.0,11.5,,,11.3,,62.0,1.86,10.55,20.69,560.0,0.167,0.107,133.0,,160.0,149.0,11.3,3.0,160.0,50.0,,,,False
US6414061B1,J,0.0,75.0,25.0,0.0,0.0,0.0,0.0,0.0,0.0,3.0,80.0,6.7,32.5,0.0,2.0,1.5,1.4,1.7,2.0,2.5,1.0,3.7,1.7 CBS,CBS,2.0 DPG,DPG,"2.0 SANTOFLEX 13 (antiozonant, Flexsys)",6PPD,insoluble,CV,32.5 SUNDEX 3125 process oil,naphthenic,,acetylthiomethyltriethoxysilane,other,SSBR,,,SOLFLEX 1216,,Budene 1207,,,N330,,,,ZEOSIL 1165MP,,,Banbury,69.0,2.5,,,17.0,,61.0,1.86,10.69,19.45,440.0,0.201,0.124,88.0,,160.0,149.0,17.0,3.0,160.0,50.0,,,,False
US6414061B1,K,0.0,75.0,25.0,0.0,0.0,0.0,0.0,0.0,0.0,3.0,80.0,5.96,32.5,0.0,2.0,1.5,1.4,1.7,2.0,2.5,1.0,3.7,1.7 CBS,CBS,2.0 DPG,DPG,"2.0 SANTOFLEX 13 (antiozonant, Flexsys)",6PPD,insoluble,CV,32.5 SUNDEX 3125 process oil,naphthenic,,acetylthioethyltrimethoxysilane,other,SSBR,,,SOLFLEX 1216,,Budene 1207,,,N330,,,,ZEOSIL 1165MP,,,Banbury,73.0,4.6,,,16.8,,61.0,1.86,8.28,18.14,500.0,0.18,0.143,113.0,,160.0,149.0,16.8,3.0,160.0,50.0,,,,False
US6414061B1,L,0.0,75.0,25.0,0.0,0.0,0.0,0.0,0.0,0.0,3.0,80.0,7.08,32.5,0.0,2.0,1.5,1.4,1.7,2.0,2.5,1.0,3.7,1.7 CBS,CBS,2.0 DPG,DPG,"2.0 SANTOFLEX 13 (antiozonant, Flexsys)",6PPD,insoluble,CV,32.5 SUNDEX 3125 process oil,naphthenic,,acetylthioethyltriethoxysilane,other,SSBR,,,SOLFLEX 1216,,Budene 1207,,,N330,,,,ZEOSIL 1165MP,,,Banbury,63.0,4.5,,,11.3,,56.0,1.45,6.83,19.53,580.0,0.21,0.124,133.0,,160.0,149.0,11.3,3.0,160.0,50.0,,,,False
US6414061B1,M,0.0,75.0,25.0,0.0,0.0,0.0,0.0,0.0,0.0,3.0,80.0,5.54,32.5,0.0,2.0,1.5,1.4,1.7,2.0,2.5,1.0,3.7,1.7 CBS,CBS,2.0 DPG,DPG,"2.0 SANTOFLEX 13 (antiozonant, Flexsys)",6PPD,insoluble,CV,32.5 SUNDEX 3125 process oil,naphthenic,,acetothioethylmethyldimethoxysilane,other,SSBR,,,SOLFLEX 1216,,Budene 1207,,,N330,,,,ZEOSIL 1165MP,,,Banbury,71.0,4.7,,,13.5,,66.0,2.07,8.62,19.32,530.0,0.156,0.147,101.0,,160.0,149.0,13.5,3.0,160.0,50.0,,,,False
US6414061B1,N,0.0,75.0,25.0,0.0,0.0,0.0,0.0,0.0,0.0,3.0,80.0,8.19,32.5,0.0,2.0,1.5,1.4,1.7,2.0,2.5,1.0,3.7,1.7 CBS,CBS,2.0 DPG,DPG,"2.0 SANTOFLEX 13 (antiozonant, Flexsys)",6PPD,insoluble,CV,32.5 SUNDEX 3125 process oil,naphthenic,,acetylthiooctyltrimethoxysilane,other,SSBR,,,SOLFLEX 1216,,Budene 1207,,,N330,,,,ZEOSIL 1165MP,,,Banbury,65.0,9.4,,,12.0,,61.0,1.73,7.94,22.28,640.0,0.197,0.101,100.0,,160.0,149.0,12.0,3.0,160.0,50.0,,,,False
US6414061B1,O,0.0,75.0,25.0,0.0,0.0,0.0,0.0,0.0,0.0,3.0,80.0,9.31,32.5,0.0,2.0,1.5,1.4,1.7,2.0,2.5,1.0,3.7,1.7 CBS,CBS,2.0 DPG,DPG,"2.0 SANTOFLEX 13 (antiozonant, Flexsys)",6PPD,insoluble,CV,32.5 SUNDEX 3125 process oil,naphthenic,,acetylthiooctyltriethoxysilane,other,SSBR,,,SOLFLEX 1216,,Budene 1207,,,N330,,,,ZEOSIL 1165MP,,,Banbury,54.0,11.5,,,10.3,,57.0,1.52,7.04,19.94,580.0,0.202,0.096,113.0,,160.0,149.0,10.3,3.0,160.0,50.0,,,,False
US6414061B1,P,0.0,75.0,25.0,0.0,0.0,0.0,0.0,0.0,0.0,3.0,80.0,8.14,32.5,0.0,2.0,1.5,1.4,1.7,2.0,2.5,1.0,3.7,1.7 CBS,CBS,2.0 DPG,DPG,"2.0 SANTOFLEX 13 (antiozonant, Flexsys)",6PPD,insoluble,CV,32.5 SUNDEX 3125 process oil,naphthenic,,acetylthiocyclohexylethyltrimethoxysilane,other,SSBR,,,SOLFLEX 1216,,Budene 1207,,,N330,,,,ZEOSIL 1165MP,,,Banbury,52.0,8.9,,,10.5,,67.0,2.07,8.49,21.53,640.0,0.135,0.115,141.0,,160.0,149.0,10.5,3.0,160.0,50.0,,,,False
US6414061B1,Q,0.0,75.0,25.0,0.0,0.0,0.0,0.0,0.0,0.0,3.0,80.0,8.46,32.5,0.0,2.0,1.5,1.4,1.7,2.0,2.5,1.0,3.7,1.7 CBS,CBS,2.0 DPG,DPG,"2.0 SANTOFLEX 13 (antiozonant, Flexsys)",6PPD,insoluble,CV,32.5 SUNDEX 3125 process oil,naphthenic,,acetothionorbornylethyltrimethoxysilane,other,SSBR,,,SOLFLEX 1216,,Budene 1207,,,N330,,,,ZEOSIL 1165MP,,,Banbury,63.0,9.5,,,10.0,,66.0,2.21,9.24,20.69,580.0,0.151,0.106,132.0,,160.0,149.0,10.0,3.0,160.0,50.0,,,,False
US6329457B1,Comparative Example A,100.0,0.0,0.0,0.0,0.0,0.0,0.0,0.0,0.0,40.0,20.0,0.0,3.0,3.0,4.0,1.0,1.43,1.41,1.0,5.0,2.0,2.41,Perkacit® CBS,CBS,Perkacit® DPG,DPG,"Permanax® TQ, Permanax® 6PPD",TMQ,soluble,CV,Ingralen® 150,TDAE,,,,,,,,,,SMR10,,N-220,,,,Perkasil® KS 404 pd,,,internal,94.0,16.0,2.5,,5.4,,73.0,2.5,11.6,27.0,585.0,,0.138,181.0,,,150.0,,2.0,,,,silica_without_silane,"antiox_type_mismatch(raw='Permanax® TQ, Permanax® 6PPD',llm='TMQ',ref='TMQ')",False
US6329457B1,Comparative Example B,100.0,0.0,0.0,0.0,0.0,0.0,0.0,0.0,0.0,40.0,20.0,3.0,3.0,3.0,4.0,1.0,1.43,1.41,1.0,5.0,2.0,2.41,Perkacit® CBS,CBS,Perkacit® DPG,DPG,"Permanax® TQ, Permanax® 6PPD",TMQ,soluble,CV,Ingralen® 150,TDAE,,Si-69®,TESPT,,,,,,,SMR10,,N-220,,,,Perkasil® KS 404 pd,,,internal,85.0,10.0,1.7,,11.0,,77.0,3.4,14.4,26.8,550.0,,0.126,168.0,,,150.0,,2.0,,,,,"antiox_type_mismatch(raw='Permanax® TQ, Permanax® 6PPD',llm='TMQ',ref='TMQ')",False
US6329457B1,Comparative Example C,100.0,0.0,0.0,0.0,0.0,0.0,0.0,0.0,0.0,40.0,20.0,0.0,3.0,3.0,4.0,1.0,1.43,1.41,1.0,5.0,2.0,2.41,Perkacit® CBS,CBS,Perkacit® DPG,DPG,"Permanax® TQ, Permanax® 6PPD",TMQ,soluble,CV,Ingralen® 150,TDAE,,,,,,,,,,SMR10,,N-220,,,,Perkasil® KS 404 pd,,,internal,87.0,19.0,3.0,,6.9,,75.0,2.7,12.0,26.1,565.0,,,,,,150.0,,2.0,,,,silica_without_silane,"antiox_type_mismatch(raw='Permanax® TQ, Permanax® 6PPD',llm='TMQ',ref='TMQ')",False
US6329457B1,Example 1,100.0,0.0,0.0,0.0,0.0,0.0,0.0,0.0,0.0,40.0,20.0,0.0,3.0,3.0,4.0,1.0,1.43,1.41,1.0,5.0,2.0,2.41,Perkacit® CBS,CBS,Perkacit® DPG,DPG,"Permanax® TQ, Permanax® 6PPD",TMQ,soluble,CV,Ingralen® 150,TDAE,,,,,,,,,,SMR10,,N-220,,,,Perkasil® KS 404 pd,,,internal,87.0,19.0,3.0,,7.0,,75.0,2.6,11.1,26.3,585.0,,,,,,150.0,,2.0,,,,silica_without_silane,"antiox_type_mismatch(raw='Permanax® TQ, Permanax® 6PPD',llm='TMQ',ref='TMQ')",False
US6329457B1,Example 2,100.0,0.0,0.0,0.0,0.0,0.0,0.0,0.0,0.0,40.0,20.0,1.0,3.0,3.0,4.0,1.0,1.43,1.41,1.0,5.0,2.0,2.41,Perkacit® CBS,CBS,Perkacit® DPG,DPG,"Permanax® TQ, Permanax® 6PPD",TMQ,soluble,CV,Ingralen® 150,TDAE,,Si-69®,TESPT,,,,,,,SMR10,,N-220,,,,Perkasil® KS 404 pd,,,internal,85.0,16.0,2.7,,8.9,,79.0,3.1,13.5,26.6,545.0,,0.125,154.0,,,150.0,,2.0,,,,,"antiox_type_mismatch(raw='Permanax® TQ, Permanax® 6PPD',llm='TMQ',ref='TMQ')",False
US6329457B1,Example 3,100.0,0.0,0.0,0.0,0.0,0.0,0.0,0.0,0.0,40.0,20.0,1.0,3.0,3.0,4.0,1.0,1.43,1.41,1.0,5.0,2.0,2.41,Perkacit® CBS,CBS,Perkacit® DPG,DPG,"Permanax® TQ, Permanax® 6PPD",TMQ,soluble,CV,Ingralen® 150,TDAE,,Si-69®,TESPT,,,,,,,SMR10,,N-220,,,,Perkasil® KS 404 pd,,,internal,85.0,17.0,2.5,,7.9,,78.0,2.9,12.5,26.2,570.0,,,,,,150.0,,2.0,,,,,"antiox_type_mismatch(raw='Permanax® TQ, Permanax® 6PPD',llm='TMQ',ref='TMQ')",False
US6329457B1,Comparative Example D,0.0,75.0,25.0,0.0,0.0,0.0,0.0,0.0,0.0,0.0,80.0,6.4,34.1,0.0,2.0,3.0,1.5,1.7,2.0,3.0,2.0,3.7,Perkacit® TBBS,TBBS,Perkacit® DPG,DPG,Permanax® 6PPD,6PPD,soluble,CV,Ingralen® 150,TDAE,,Si-69®,TESPT,SSBR,,,Cariflex™ S1215,,Buna™ CB 10,,,,,,,KS 408 gr,,,internal,,,1.1,,8.2,,,3.9,14.4,16.8,340.0,,,,,,170.0,20.0,,,,,,,False
US6329457B1,Comparative Example E,0.0,75.0,25.0,0.0,0.0,0.0,0.0,0.0,0.0,0.0,80.0,6.4,34.1,0.0,2.0,3.0,2.0,1.0,2.0,3.0,2.0,3.0,Perkacit® TBBS,TBBS,Perkacit® DPG,DPG,Permanax® 6PPD,6PPD,soluble,CV,Ingralen® 150,TDAE,,Si-69®,TESPT,SSBR,,,Cariflex™ S1215,,Buna™ CB 10,,,,,,,KS 408 gr,,,internal,,,1.0,,8.3,,,4.0,15.0,15.8,310.0,,,,,,170.0,20.0,,,,,,,False
US6329457B1,Comparative Example E',0.0,75.0,25.0,0.0,0.0,0.0,0.0,0.0,0.0,0.0,80.0,2.1,34.1,2.0,2.0,3.0,2.0,1.0,2.0,3.0,2.0,3.0,Perkacit® TBBS,TBBS,Perkacit® DPG,DPG,Permanax® 6PPD,6PPD,soluble,CV,Ingralen® 150,TDAE,,Si-69®,TESPT,SSBR,,,Cariflex™ S1215,,Buna™ CB 10,,,,,,,KS 408 gr,,,internal,,,1.2,,7.0,,,,,,,,,,,,170.0,20.0,,,,,,,False
US6329457B1,Comparative Example E'',0.0,75.0,25.0,0.0,0.0,0.0,0.0,0.0,0.0,0.0,80.0,2.1,34.1,6.0,2.0,3.0,2.0,1.0,2.0,3.0,2.0,3.0,Perkacit® TBBS,TBBS,Perkacit® DPG,DPG,Permanax® 6PPD,6PPD,soluble,CV,Ingralen® 150,TDAE,,Si-69®,TESPT,SSBR,,,Cariflex™ S1215,,Buna™ CB 10,,,,,,,KS 408 gr,,,internal,,,1.7,,8.2,,,,,,,,,,,,170.0,20.0,,,,,,,False
US6329457B1,Comparative Example E''',0.0,75.0,25.0,0.0,0.0,0.0,0.0,0.0,0.0,0.0,80.0,2.1,34.1,8.0,2.0,3.0,2.0,1.0,2.0,3.0,2.0,3.0,Perkacit® TBBS,TBBS,Perkacit® DPG,DPG,Permanax® 6PPD,6PPD,soluble,CV,Ingralen® 150,TDAE,,Si-69®,TESPT,SSBR,,,Cariflex™ S1215,,Buna™ CB 10,,,,,,,KS 408 gr,,,internal,,,1.8,,7.8,,,,,,,,,,,,170.0,20.0,,,,,,,False
US6329457B1,Comparative Example F,0.0,75.0,25.0,0.0,0.0,0.0,0.0,0.0,0.0,0.0,80.0,2.1,34.1,10.0,2.0,3.0,2.0,1.0,2.0,3.0,2.0,3.0,Perkacit® TBBS,TBBS,Perkacit® DPG,DPG,Permanax® 6PPD,6PPD,soluble,CV,Ingralen® 150,TDAE,,Si-69®,TESPT,SSBR,,,Cariflex™ S1215,,Buna™ CB 10,,,,,,,KS 408 gr,,,internal,,,2.1,,8.4,,,,,,,,,,,,170.0,20.0,,,,,,,False
US6329457B1,Comparative Example G,0.0,75.0,25.0,0.0,0.0,0.0,0.0,0.0,0.0,0.0,80.0,4.2,34.1,6.0,2.0,3.0,2.0,1.0,2.0,3.0,2.0,3.0,Perkacit® TBBS,TBBS,Perkacit® DPG,DPG,Permanax® 6PPD,6PPD,soluble,CV,Ingralen® 150,TDAE,,Si-69®,TESPT,SSBR,,,Cariflex™ S1215,,Buna™ CB 10,,,,,,,KS 408 gr,,,internal,,,2.2,,8.9,,,,,,,,,,,,170.0,20.0,,,,,,,False
US6329457B1,Comparative Example H,0.0,75.0,25.0,0.0,0.0,0.0,0.0,0.0,0.0,0.0,80.0,3.3,34.1,6.0,2.0,3.0,2.0,1.0,2.0,3.0,2.0,3.0,Perkacit® TBBS,TBBS,Perkacit® DPG,DPG,Permanax® 6PPD,6PPD,soluble,CV,Ingralen® 150,TDAE,,Si-69®,TESPT,SSBR,,,Cariflex™ S1215,,Buna™ CB 10,,,,,,,KS 408 gr,,,internal,,,2.0,,8.1,,,,,,,,,,,,170.0,20.0,,,,,,,False
US6329457B1,Comparative Example I,0.0,75.0,25.0,0.0,0.0,0.0,0.0,0.0,0.0,0.0,80.0,0.0,34.1,0.0,2.0,3.0,2.0,1.0,2.0,3.0,2.0,3.0,Perkacit® TBBS,TBBS,Perkacit® DPG,DPG,Permanax® 6PPD,6PPD,soluble,CV,Ingralen® 150,TDAE,,,,SSBR,,,Cariflex™ S1215,,Buna™ CB 10,,,,,,,KS 408 gr,,,internal,,,2.6,,9.6,,,,,,,,,,,,170.0,20.0,,,,,silica_without_silane,,False
US6329457B1,Comparative Example J,0.0,75.0,25.0,0.0,0.0,0.0,0.0,0.0,0.0,0.0,80.0,6.4,34.1,0.0,2.0,3.0,1.5,1.7,2.0,3.0,2.0,3.7,Perkacit® TBBS,TBBS,Perkacit® DPG,DPG,Permanax® 6PPD,6PPD,soluble,CV,Ingralen® 150,TDAE,,Si-69®,TESPT,SSBR,,,Cariflex™ S1215,,Buna™ CB 10,,,,,,,KS 408 gr,,,internal,,,1.2,,8.6,,,,,,,,,,,,170.0,20.0,,,,,,,False
US6329457B1,Comparative Example K,0.0,75.0,25.0,0.0,0.0,0.0,0.0,0.0,0.0,0.0,80.0,6.4,34.1,0.0,2.0,3.0,2.0,1.0,2.0,3.0,2.0,3.0,Perkacit® TBBS,TBBS,Perkacit® DPG,DPG,Permanax® 6PPD,6PPD,soluble,CV,Ingralen® 150,TDAE,,Si-69®,TESPT,SSBR,,,Cariflex™ S1215,,Buna™ CB 10,,,,,,,KS 408 gr,,,internal,,,0.9,,8.8,,,,,,,,,,,,170.0,20.0,,,,,,,False
US6329457B1,Example 7,0.0,75.0,25.0,0.0,0.0,0.0,0.0,0.0,0.0,0.0,80.0,2.1,34.1,2.0,2.0,3.0,2.0,1.0,2.0,3.0,2.0,3.0,Perkacit® TBBS,TBBS,Perkacit® DPG,DPG,Permanax® 6PPD,6PPD,soluble,CV,Ingralen® 150,TDAE,,Si-69®,TESPT,SSBR,,,Cariflex™ S1215,,Buna™ CB 10,,,,,,,KS 408 gr,,,internal,,,1.1,,8.7,,,,,,,,,,,,170.0,20.0,,,,,,,False
US6329457B1,Example 8,0.0,75.0,25.0,0.0,0.0,0.0,0.0,0.0,0.0,0.0,80.0,2.1,34.1,6.0,2.0,3.0,2.0,1.0,2.0,3.0,2.0,3.0,Perkacit® TBBS,TBBS,Perkacit® DPG,DPG,Permanax® 6PPD,6PPD,soluble,CV,Ingralen® 150,TDAE,,Si-69®,TESPT,SSBR,,,Cariflex™ S1215,,Buna™ CB 10,,,,,,,KS 408 gr,,,internal,,,1.9,,9.8,,,2.5,8.4,17.4,543.0,,,,,,170.0,20.0,,,,,,,False
US6329457B1,Example 9,0.0,75.0,25.0,0.0,0.0,0.0,0.0,0.0,0.0,0.0,80.0,2.1,34.1,8.0,2.0,3.0,2.0,1.0,2.0,3.0,2.0,3.0,Perkacit® TBBS,TBBS,Perkacit® DPG,DPG,Permanax® 6PPD,6PPD,soluble,CV,Ingralen® 150,TDAE,,Si-69®,TESPT,SSBR,,,Cariflex™ S1215,,Buna™ CB 10,,,,,,,KS 408 gr,,,internal,,,2.1,,9.6,,,,,,,,,,,,170.0,20.0,,,,,,,False
US6329457B1,Example 10,0.0,75.0,25.0,0.0,0.0,0.0,0.0,0.0,0.0,0.0,80.0,2.1,34.1,10.0,2.0,3.0,2.0,1.0,2.0,3.0,2.0,3.0,Perkacit® TBBS,TBBS,Perkacit® DPG,DPG,Permanax® 6PPD,6PPD,soluble,CV,Ingralen® 150,TDAE,,Si-69®,TESPT,SSBR,,,Cariflex™ S1215,,Buna™ CB 10,,,,,,,KS 408 gr,,,internal,,,2.1,,9.3,,,,,,,,,,,,170.0,20.0,,,,,,,False
US6329457B1,Example 11,0.0,75.0,25.0,0.0,0.0,0.0,0.0,0.0,0.0,0.0,80.0,4.2,34.1,6.0,2.0,3.0,2.0,1.0,2.0,3.0,2.0,3.0,Perkacit® TBBS,TBBS,Perkacit® DPG,DPG,Permanax® 6PPD,6PPD,soluble,CV,Ingralen® 150,TDAE,,Si-69®,TESPT,SSBR,,,Cariflex™ S1215,,Buna™ CB 10,,,,,,,KS 408 gr,,,internal,,,2.0,,8.3,,,,,,,,,,,,170.0,20.0,,,,,,,False
US6329457B1,Example 12,0.0,75.0,25.0,0.0,0.0,0.0,0.0,0.0,0.0,0.0,80.0,3.3,34.1,6.0,2.0,3.0,2.0,1.0,2.0,3.0,2.0,3.0,Perkacit® TBBS,TBBS,Perkacit® DPG,DPG,Permanax® 6PPD,6PPD,soluble,CV,Ingralen® 150,TDAE,,Si-69®,TESPT,SSBR,,,Cariflex™ S1215,,Buna™ CB 10,,,,,,,KS 408 gr,,,internal,,,1.5,,7.2,,,,,,,,,,,,170.0,20.0,,,,,,,False
US6329457B1,Comparative Example L,0.0,75.0,25.0,0.0,0.0,0.0,0.0,0.0,0.0,0.0,80.0,0.0,34.1,0.0,2.0,3.0,2.0,1.0,2.0,3.0,2.0,3.0,Perkacit® TBBS,TBBS,Perkacit® DPG,DPG,Permanax® 6PPD,6PPD,soluble,CV,Ingralen® 150,TDAE,,,,SSBR,,,Cariflex™ S1215,,Buna™ CB 10,,,,,,,KS 408 gr,,,internal,,,1.8,,8.8,,,,,,,,,,,,170.0,20.0,,,,,silica_without_silane,,False
US6329457B1,Example 13,0.0,75.0,25.0,0.0,0.0,0.0,0.0,0.0,0.0,0.0,80.0,2.1,34.1,6.0,2.0,3.0,2.0,1.0,2.0,3.0,2.0,3.0,Perkacit® TBBS,TBBS,Perkacit® DPG,DPG,Permanax® 6PPD,6PPD,soluble,CV,Ingralen® 150,TDAE,,Si-69®,TESPT,SSBR,,,Cariflex™ S1215,,Buna™ CB 10,,,,,,,KS 408 gr,,,internal,,,1.4,,6.4,,,2.6,8.8,17.6,540.0,,,,,,170.0,20.0,,,,,,,False
US6329457B1,Example 14,0.0,75.0,25.0,0.0,0.0,0.0,0.0,0.0,0.0,0.0,80.0,3.3,34.1,6.0,2.0,3.0,2.0,1.0,2.0,3.0,2.0,3.0,Perkacit® TBBS,TBBS,Perkacit® DPG,DPG,Permanax® 6PPD,6PPD,soluble,CV,Ingralen® 150,TDAE,,Si-69®,TESPT,SSBR,,,Cariflex™ S1215,,Buna™ CB 10,,,,,,,KS 408 gr,,,internal,,,1.4,,6.1,,,3.0,10.3,17.1,450.0,,,,,,170.0,20.0,,,,,,,False
US6329457B1,Example 15,0.0,75.0,25.0,0.0,0.0,0.0,0.0,0.0,0.0,0.0,80.0,2.1,34.1,2.0,2.0,3.0,2.0,1.0,2.0,3.0,2.0,3.0,Perkacit® TBBS,TBBS,Perkacit® DPG,DPG,Permanax® 6PPD,6PPD,soluble,CV,Ingralen® 150,TDAE,,Si-69®,TESPT,SSBR,,,Cariflex™ S1215,,Buna™ CB 10,,,,,,,KS 408 gr,,,internal,,,1.2,,6.9,,,3.3,12.4,17.6,410.0,,,,,,170.0,20.0,,,,,,,False
US6329457B1,Example 16,0.0,75.0,25.0,0.0,0.0,0.0,0.0,0.0,0.0,0.0,80.0,3.2,34.1,2.0,2.0,3.0,2.0,1.0,2.0,3.0,2.0,3.0,Perkacit® TBBS,TBBS,Perkacit® DPG,DPG,Permanax® 6PPD,6PPD,soluble,CV,Ingralen® 150,TDAE,,Si-69®,TESPT,SSBR,,,Cariflex™ S1215,,Buna™ CB 10,,,,,,,KS 408 gr,,,internal,,,1.4,,8.8,,,3.4,13.3,18.6,400.0,,,,,,170.0,20.0,,,,,,,False
US6329457B1,Example 17,0.0,75.0,25.0,0.0,0.0,0.0,0.0,0.0,0.0,0.0,80.0,2.1,34.1,2.0,2.0,3.0,2.0,1.0,2.0,3.0,2.0,3.0,Perkacit® TBBS,TBBS,Perkacit® DPG,DPG,Permanax® 6PPD,6PPD,soluble,CV,Ingralen® 150,TDAE,,Si-69®,TESPT,SSBR,,,Cariflex™ S1215,,Buna™ CB 10,,,,,,,KS 408 gr,,,internal,,,1.2,,6.5,,,3.5,13.2,17.5,392.0,,,,,,170.0,20.0,,,,,,,False
US6329457B1,Example 18,0.0,75.0,25.0,0.0,0.0,0.0,0.0,0.0,0.0,0.0,80.0,4.1,34.1,2.0,2.0,3.0,2.0,1.0,2.0,3.0,2.0,3.0,Perkacit® TBBS,TBBS,Perkacit® DPG,DPG,Permanax® 6PPD,6PPD,soluble,CV,Ingralen® 150,TDAE,,Si-69®,TESPT,SSBR,,,Cariflex™ S1215,,Buna™ CB 10,,,,,,,KS 408 gr,,,internal,,,1.2,,7.7,,,4.0,15.8,17.4,310.0,,,,,,170.0,20.0,,,,,,,False
US6329457B1,Example 19,0.0,75.0,25.0,0.0,0.0,0.0,0.0,0.0,0.0,0.0,80.0,3.2,34.1,2.0,2.0,3.0,2.0,1.0,2.0,3.0,2.0,3.0,Perkacit® TBBS,TBBS,Perkacit® DPG,DPG,Permanax® 6PPD,6PPD,soluble,CV,Ingralen® 150,TDAE,,Si-69®,TESPT,SSBR,,,Cariflex™ S1215,,Buna™ CB 10,,,,,,,KS 408 gr,,,internal,,,1.0,,7.3,,,3.1,12.3,18.4,420.0,,,,,,170.0,20.0,,,,,,,False
