Repository: aimclub/CoScientist

# Supplementary material: CoScientist demo, AAAI-27 Demonstrations

## Contents
- `prompt.txt`: the prompt given to CoScientist and to the opencode baseline (the baseline got one extra line naming the local dataset path).
- `prompt_followup.txt`: the second user turn in the CoScientist session, asking for MCP servers from the two methods that ran.
- `coscientist_report.md`: the report CoScientist generated from its research graph (English, run `tyre-main-2`).
- `coscientist_run_summary.md`: time per agent, tool calls, tokens, cost, graph size, hypotheses and verdicts.
- `opencode_report.md`: the report written by the opencode baseline on the same prompt and model (GLM-5.3).

File: docs/aaai27-demo/supplementary/dataset/tires_2.csv (part 24 of 32)
CN102656023B,W3,0.0,50.0,50.0,0.0,0.0,0.0,0.0,0.0,0.0,0.0,0.0,0.0,0.0,0.0,0.0,0.0,0.0,0.0,0.0,0.0,0.0,0.0,n-cyclohexyl-2-benzothiazole sulfenamide (CBS),CBS,diphenylguanidine (DPG),DPG,,,soluble,SEV,,,False,X50-S,TESPT,SSBR,,,,93.0,,,,N330,,,,ZEOSIL 1165,,,Banbury,,,,,,,,,,,,,,,,,150.0,30.0,2.0,,,,,,False
CN102656023B,F1,0.0,50.0,50.0,0.0,0.0,0.0,0.0,0.0,0.0,0.0,0.0,0.0,0.0,0.0,0.0,0.0,0.0,0.0,0.0,0.0,0.0,0.0,n-cyclohexyl-2-benzothiazole sulfenamide (CBS),CBS,diphenylguanidine (DPG),DPG,,,soluble,SEV,,,False,X50-S,TESPT,SSBR,,,,93.0,,,,N330,,,,ZEOSIL 1165,,,Banbury,,,,,,,,,,,,,,,,,150.0,30.0,2.0,,,,,,False
CN102656023B,F2,0.0,50.0,50.0,0.0,0.0,0.0,0.0,0.0,0.0,0.0,0.0,0.0,0.0,0.0,0.0,0.0,0.0,0.0,0.0,0.0,0.0,0.0,n-cyclohexyl-2-benzothiazole sulfenamide (CBS),CBS,diphenylguanidine (DPG),DPG,,,soluble,SEV,,,False,X50-S,TESPT,SSBR,,,,93.0,,,,N330,,,,ZEOSIL 1165,,,Banbury,,,,,,,,,,,,,,,,,150.0,30.0,2.0,,,,,,False
CN102656023B,F3,0.0,50.0,50.0,0.0,0.0,0.0,0.0,0.0,0.0,0.0,0.0,0.0,0.0,0.0,0.0,0.0,0.0,0.0,0.0,0.0,0.0,0.0,n-cyclohexyl-2-benzothiazole sulfenamide (CBS),CBS,diphenylguanidine (DPG),DPG,,,soluble,SEV,,,False,X50-S,TESPT,SSBR,,,,93.0,,,,N330,,,,ZEOSIL 1165,,,Banbury,,,,,,,,,,,,,,,,,150.0,30.0,2.0,,,,,,False
US6329457B1,Example 20,0.0,75.0,25.0,0.0,0.0,0.0,0.0,0.0,0.0,0.0,80.0,2.1,34.1,2.0,2.0,3.0,2.0,1.0,2.0,3.0,2.0,3.0,Perkacit® TBBS,TBBS,Perkacit® DPG,DPG,Permanax® 6PPD,6PPD,soluble,CV,Ingralen® 150,TDAE,,Si-69®,TESPT,SSBR,,,Cariflex™ S1215,,Buna™ CB 10,,,,,,,KS 408 gr,,,internal,,,1.1,,6.6,,,3.1,11.6,18.1,430.0,,,,,,170.0,20.0,,,,,,,False
US6329457B1,Example 21,0.0,75.0,25.0,0.0,0.0,0.0,0.0,0.0,0.0,0.0,80.0,4.1,34.1,2.0,2.0,3.0,2.0,1.0,2.0,3.0,2.0,3.0,Perkacit® TBBS,TBBS,Perkacit® DPG,DPG,Permanax® 6PPD,6PPD,soluble,CV,Ingralen® 150,TDAE,,Si-69®,TESPT,SSBR,,,Cariflex™ S1215,,Buna™ CB 10,,,,,,,KS 408 gr,,,internal,,,1.2,,7.7,,,3.4,13.6,17.9,380.0,,,,,,170.0,20.0,,,,,,,False
US6329457B1,Example 22,0.0,75.0,25.0,0.0,0.0,0.0,0.0,0.0,0.0,0.0,80.0,3.2,34.1,2.0,2.0,3.0,2.0,1.0,2.0,3.0,2.0,3.0,Perkacit® TBBS,TBBS,Perkacit® DPG,DPG,Permanax® 6PPD,6PPD,soluble,CV,Ingralen® 150,TDAE,,Si-69®,TESPT,SSBR,,,Cariflex™ S1215,,Buna™ CB 10,,,,,,,KS 408 gr,,,internal,,,0.5,,3.0,,,3.4,13.5,18.4,390.0,,,,,,170.0,20.0,,,,,,,False
US6329457B1,Example 23,0.0,75.0,25.0,0.0,0.0,0.0,0.0,0.0,0.0,0.0,80.0,4.1,34.1,2.0,2.0,3.0,2.0,1.0,2.0,3.0,2.0,3.0,Perkacit® TBBS,TBBS,Perkacit® DPG,DPG,Permanax® 6PPD,6PPD,soluble,CV,Ingralen® 150,TDAE,,Si-69®,TESPT,SSBR,,,Cariflex™ S1215,,Buna™ CB 10,,,,,,,KS 408 gr,,,internal,,,0.6,,3.8,,,3.7,14.9,17.8,350.0,,,,,,170.0,20.0,,,,,,,False
US6329457B1,Example 24,0.0,75.0,25.0,0.0,0.0,0.0,0.0,0.0,0.0,0.0,80.0,3.5,34.1,2.0,2.0,3.0,2.0,1.0,2.0,3.0,2.0,3.0,Perkacit® TBBS,TBBS,Perkacit® DPG,DPG,Permanax® 6PPD,6PPD,soluble,CV,Ingralen® 150,TDAE,,Si-69®,TESPT,SSBR,,,Cariflex™ S1215,,Buna™ CB 10,,,,,,,KS 408 gr,,,internal,,,1.2,,9.0,,,3.1,11.5,17.8,430.0,,,,,,170.0,20.0,,,,,,,False
US6329457B1,Comparative Example M,20.0,50.0,30.0,0.0,0.0,0.0,0.0,0.0,0.0,10.0,50.0,4.0,12.0,0.0,2.0,3.0,2.0,1.0,2.0,3.0,2.0,3.0,Perkacit® TBBS,TBBS,Perkacit® DPG,DPG,Permanax® 6PPD,6PPD,soluble,CV,Ingralen® 150,TDAE,,Si-69®,TESPT,SSBR,,,Cariflex™ S1215,,Buna™ CB 10,SMRCV,,N-220,,,,KS 408 gr,,,internal,,,,,,,,3.4,12.8,16.1,360.0,0.145,0.195,,,,170.0,20.0,,,,,,,False
US6329457B1,Comparative Example N,20.0,50.0,30.0,0.0,0.0,0.0,0.0,0.0,0.0,10.0,60.0,4.8,15.0,0.0,2.0,3.0,2.0,1.0,2.0,3.0,2.0,3.0,Perkacit® TBBS,TBBS,Perkacit® DPG,DPG,Permanax® 6PPD,6PPD,soluble,CV,Ingralen® 150,TDAE,,Si-69®,TESPT,SSBR,,,Cariflex™ S1215,,Buna™ CB 10,SMRCV,,N-220,,,,KS 408 gr,,,internal,,,,,,,,3.8,14.6,15.8,316.0,0.165,0.105,,,,170.0,20.0,,,,,,,False
US6329457B1,Example 25,20.0,50.0,30.0,0.0,0.0,0.0,0.0,0.0,0.0,10.0,60.0,2.0,15.0,1.5,2.0,3.0,2.0,1.0,2.0,3.0,2.0,3.0,Perkacit® TBBS,TBBS,Perkacit® DPG,DPG,Permanax® 6PPD,6PPD,soluble,CV,Ingralen® 150,TDAE,,Si-69®,TESPT,SSBR,,,Cariflex™ S1215,,Buna™ CB 10,SMRCV,,N-220,,,,KS 408 gr,,,internal,,,,,,,,3.4,12.8,16.9,410.0,0.169,0.111,,,,170.0,20.0,,,,,,,False
US6329457B1,Example 26,20.0,50.0,30.0,0.0,0.0,0.0,0.0,0.0,0.0,10.0,60.0,1.0,15.0,1.5,2.0,3.0,2.0,1.0,2.0,3.0,2.0,3.0,Perkacit® TBBS,TBBS,Perkacit® DPG,DPG,Permanax® 6PPD,6PPD,soluble,CV,Ingralen® 150,TDAE,,Si-69®,TESPT,SSBR,,,Cariflex™ S1215,,Buna™ CB 10,SMRCV,,N-220,,,,KS 408 gr,,,internal,,,,,,,,2.8,10.0,16.8,505.0,0.151,0.099,,,,170.0,20.0,,,,,,,False
US6329457B1,Comparative Example O,70.0,0.0,30.0,0.0,0.0,0.0,0.0,0.0,0.0,55.0,0.0,0.0,15.0,0.0,2.0,0.0,1.2,1.2,0.0,5.0,2.0,1.2,CBS,CBS,,,6PPD,6PPD,soluble,CV,Dutrex729HP,paraffinic,,,,,,,,,Buna™ CB 10,SMRCV,,N-220,,,,,,,internal,,,5.8,,10.0,,,1.8,8.9,24.7,610.0,,,,,,150.0,,,,,,,,False
US6329457B1,Comparative Example P,70.0,0.0,30.0,0.0,0.0,0.0,0.0,0.0,0.0,33.0,22.0,3.0,15.0,0.0,2.0,0.0,1.2,1.2,0.0,5.0,2.0,1.2,CBS,CBS,,,6PPD,6PPD,soluble,CV,Dutrex729HP,paraffinic,,Si-69®,TESPT,,,,,,Buna™ CB 10,SMRCV,,N-220,,,,KS 408gr,,,internal,,,7.6,,16.5,,,1.5,6.8,24.7,700.0,,,,,,150.0,,,,,,,,False
US6329457B1,Example 27,70.0,0.0,30.0,0.0,0.0,0.0,0.0,0.0,0.0,33.0,22.0,1.0,15.0,3.0,2.0,0.0,1.2,1.2,0.0,5.0,2.0,1.2,CBS,CBS,,,6PPD,6PPD,soluble,CV,Dutrex729HP,paraffinic,,Si-69®,TESPT,,,,,,Buna™ CB 10,SMRCV,,N-220,,,,KS 408gr,,,internal,,,8.1,,16.1,,,1.3,6.0,24.0,760.0,,,,,,150.0,,,,,,,,False
US6465560B1,Sample A,0.0,70.0,30.0,0.0,0.0,0.0,0.0,0.0,0.0,0.0,70.0,11.2,43.8,0.0,0.0,3.5,1.5,3.5,0.0,5.0,2.0,3.5,sulfenamide type and diphenylguanidine,other,,DPG,,,insoluble,CV,aromatic rubber processing oil,other,True,X266S,other,ESBR,23.5,,,95.0,Budene® 1254,,,N205,,,,Zeopol 8745,,,,,,,,,,,,4.8,19.0,699.0,,,,,,160.0,14.0,,,,,,"primary_accel_type_mismatch(raw='sulfenamide type and diphenylguanidine',llm='other',ref='other')",False
US6465560B1,Sample B,0.0,70.0,30.0,0.0,0.0,0.0,0.0,0.0,0.0,10.0,70.0,11.2,43.8,0.0,0.0,3.5,1.5,3.5,0.0,5.0,2.0,3.5,sulfenamide type and diphenylguanidine,other,,DPG,,,insoluble,CV,aromatic rubber processing oil,other,True,X266S,other,ESBR,23.5,,,95.0,Budene® 1254,,,N205,122.0,115.0,,Zeopol 8745,,,,,,,,,,,,5.7,19.2,660.0,,,,,,160.0,14.0,,,,,,"primary_accel_type_mismatch(raw='sulfenamide type and diphenylguanidine',llm='other',ref='other')",False
US6465560B1,Sample C,0.0,70.0,30.0,0.0,0.0,0.0,0.0,0.0,0.0,20.0,70.0,11.2,43.8,0.0,0.0,3.5,1.5,3.5,0.0,5.0,2.0,3.5,sulfenamide type and diphenylguanidine,other,,DPG,,,insoluble,CV,aromatic rubber processing oil,other,True,X266S,other,ESBR,23.5,,,95.0,Budene® 1254,,,N205,122.0,115.0,,Zeopol 8745,,,,,,,,,,,,6.9,18.8,608.0,,,,,,160.0,14.0,,,,,,"primary_accel_type_mismatch(raw='sulfenamide type and diphenylguanidine',llm='other',ref='other')",False
US6465560B1,Sample D,0.0,41.0,59.0,0.0,0.0,0.0,0.0,0.0,0.0,0.0,70.0,11.2,43.8,0.0,0.0,3.5,1.5,3.5,0.0,5.0,2.0,3.5,sulfenamide type and diphenylguanidine,other,,DPG,,,insoluble,CV,aromatic rubber processing oil,other,True,X266S,other,ESBR,40.0,,,95.0,Budene® 1254,,,,,,,Zeopol 8745,,,,,,,,,,,,5.2,17.6,678.0,,,,,,160.0,14.0,,,,,,"primary_accel_type_mismatch(raw='sulfenamide type and diphenylguanidine',llm='other',ref='other')",False
US6465560B1,Sample E,0.0,41.0,59.0,0.0,0.0,0.0,0.0,0.0,0.0,10.0,70.0,11.2,43.8,0.0,0.0,3.5,1.5,3.5,0.0,5.0,2.0,3.5,sulfenamide type and diphenylguanidine,other,,DPG,,,insoluble,CV,aromatic rubber processing oil,other,True,X266S,other,ESBR,40.0,,,95.0,Budene® 1254,,,N205,122.0,115.0,,Zeopol 8745,,,,,,,,,,,,6.5,17.7,621.0,,,,,,160.0,14.0,,,,,,"primary_accel_type_mismatch(raw='sulfenamide type and diphenylguanidine',llm='other',ref='other')",False
US6465560B1,Sample F,0.0,41.0,59.0,0.0,0.0,0.0,0.0,0.0,0.0,20.0,70.0,11.2,43.8,0.0,0.0,3.5,1.5,3.5,0.0,5.0,2.0,3.5,sulfenamide type and diphenylguanidine,other,,DPG,,,insoluble,CV,aromatic rubber processing oil,other,True,X266S,other,ESBR,40.0,,,95.0,Budene® 1254,,,N205,122.0,115.0,,Zeopol 8745,,,,,,,,,,,,7.4,18.0,593.0,,,,,,160.0,14.0,,,,,,"primary_accel_type_mismatch(raw='sulfenamide type and diphenylguanidine',llm='other',ref='other')",False
US6465560B1,Sample G,0.0,70.0,30.0,0.0,0.0,0.0,0.0,0.0,0.0,0.0,70.0,11.2,43.8,0.0,0.0,3.5,1.5,3.5,0.0,5.0,2.0,3.5,sulfenamide type and diphenylguanidine,other,,DPG,,,insoluble,CV,aromatic rubber processing oil,other,True,X266S,other,ESBR,23.5,,,95.0,Budene® 1254,,,N205,,,,Zeopol 8745,,,,,,,,,,,,5.3,19.3,686.0,,,,,,160.0,14.0,,,,,,"primary_accel_type_mismatch(raw='sulfenamide type and diphenylguanidine',llm='other',ref='other')",False
US6465560B1,Sample H,0.0,70.0,30.0,0.0,0.0,0.0,0.0,0.0,0.0,10.0,70.0,11.2,43.8,0.0,0.0,3.5,1.5,3.5,0.0,5.0,2.0,3.5,sulfenamide type and diphenylguanidine,other,,DPG,,,insoluble,CV,aromatic rubber processing oil,other,True,X266S,other,ESBR,23.5,,,95.0,Budene® 1254,,,N205,122.0,115.0,,Zeopol 8745,,,,,,,,,,,,6.5,19.2,633.0,,,,,,160.0,14.0,,,,,,"primary_accel_type_mismatch(raw='sulfenamide type and diphenylguanidine',llm='other',ref='other')",False
US6465560B1,Sample I,0.0,70.0,30.0,0.0,0.0,0.0,0.0,0.0,0.0,20.0,70.0,11.2,43.8,0.0,0.0,3.5,1.5,3.5,0.0,5.0,2.0,3.5,sulfenamide type and diphenylguanidine,other,,DPG,,,insoluble,CV,aromatic rubber processing oil,other,True,X266S,other,ESBR,23.5,,,95.0,Budene® 1254,,,N205,122.0,115.0,,Zeopol 8745,,,,,,,,,,,,7.3,17.2,558.0,,,,,,160.0,14.0,,,,,,"primary_accel_type_mismatch(raw='sulfenamide type and diphenylguanidine',llm='other',ref='other')",False
US6465560B1,Sample J,0.0,47.0,53.0,0.0,0.0,0.0,0.0,0.0,0.0,0.0,70.0,11.2,43.8,0.0,0.0,3.5,1.5,3.5,0.0,5.0,2.0,3.5,sulfenamide type and diphenylguanidine,other,,DPG,,,insoluble,CV,aromatic rubber processing oil,other,True,X266S,other,SSBR,35.0,,T5582,95.0,Budene® 1254,,,,,,,Zeopol 8745,,,,,,,,,,,,5.9,18.0,661.0,,,,,,160.0,14.0,,,,,,"primary_accel_type_mismatch(raw='sulfenamide type and diphenylguanidine',llm='other',ref='other')",False
US6465560B1,Sample K,0.0,47.0,53.0,0.0,0.0,0.0,0.0,0.0,0.0,10.0,70.0,11.2,43.8,0.0,0.0,3.5,1.5,3.5,0.0,5.0,2.0,3.5,sulfenamide type and diphenylguanidine,other,,DPG,,,insoluble,CV,aromatic rubber processing oil,other,True,X266S,other,SSBR,35.0,,T5582,95.0,Budene® 1254,,,N205,122.0,115.0,,Zeopol 8745,,,,,,,,,,,,6.7,18.3,633.0,,,,,,160.0,14.0,,,,,,"primary_accel_type_mismatch(raw='sulfenamide type and diphenylguanidine',llm='other',ref='other')",False
US6465560B1,Sample L,0.0,47.0,53.0,0.0,0.0,0.0,0.0,0.0,0.0,20.0,70.0,11.2,43.8,0.0,0.0,3.5,1.5,3.5,0.0,5.0,2.0,3.5,sulfenamide type and diphenylguanidine,other,,DPG,,,insoluble,CV,aromatic rubber processing oil,other,True,X266S,other,SSBR,35.0,,T5582,95.0,Budene® 1254,,,N205,122.0,115.0,,Zeopol 8745,,,,,,,,,,,,8.1,18.3,579.0,,,,,,160.0,14.0,,,,,,"primary_accel_type_mismatch(raw='sulfenamide type and diphenylguanidine',llm='other',ref='other')",False
US6528592B1,Sample A,0.0,70.0,30.0,0.0,0.0,0.0,0.0,0.0,0.0,0.0,70.0,0.0,28.0,0.0,1.0,0.0,1.6,1.7,2.0,2.5,3.0,3.7,Sulfenamide type and n-alkyl mercaptobenzothiazole sulfenamide,other,Diphenylguandine,other,Para-phenylenediamine type,other,insoluble,CV,Aromatic rubber processing oil,other,False,,,SSBR,,,SLF 1216,,Budene 1207,,,,,,,Hi-Sil 210,,,internal,,,,,38.5,,61.0,1.1,2.1,12.4,972.0,0.173,0.107,191.0,,170.0,150.0,18.0,2.0,170.0,105.0,,silica_without_silane,,False
US6528592B1,Sample B,0.0,70.0,30.0,0.0,0.0,0.0,0.0,0.0,0.0,5.5,70.0,5.5,28.0,0.0,1.0,0.0,1.6,1.7,2.0,2.5,3.0,3.7,Sulfenamide type and n-alkyl mercaptobenzothiazole sulfenamide,other,Diphenylguandine,other,Para-phenylenediamine type,other,insoluble,CV,Aromatic rubber processing oil,other,False,"Bis (3-triethoxysilylpropy) disulfide as a 50/50 composite with carbon black and therefore 50 percent active, obtained from the Degussa company",other,SSBR,,,SLF 1216,,Budene 1207,,,,,,,Hi-Sil 210,,,internal,,,,,17.0,,64.0,1.7,9.1,17.5,483.0,0.165,0.083,96.0,,170.0,150.0,18.0,2.0,170.0,105.0,,,,False
US6528592B1,Sample C,0.0,70.0,30.0,0.0,0.0,0.0,0.0,0.0,0.0,2.75,70.0,2.75,28.0,0.0,1.0,0.0,1.6,1.7,2.0,2.5,3.0,3.7,Sulfenamide type and n-alkyl mercaptobenzothiazole sulfenamide,other,Diphenylguandine,other,Para-phenylenediamine type,other,insoluble,CV,Aromatic rubber processing oil,other,False,"Bis (3-triethoxysilylpropy) disulfide as a 50/50 composite with carbon black and therefore 50 percent active, obtained from the Degussa company",other,SSBR,,,SLF 1216,,Budene 1207,,,,,,,Hi-Sil 210,,,internal,,,,,12.1,,67.0,1.6,6.5,18.1,608.0,0.143,0.084,112.0,,170.0,150.0,18.0,2.0,170.0,105.0,,,,False
US6528592B1,Sample D,0.0,70.0,30.0,0.0,0.0,0.0,0.0,0.0,0.0,5.5,70.0,2.75,28.0,0.0,1.0,0.0,1.6,1.7,2.0,2.5,3.0,3.7,Sulfenamide type and n-alkyl mercaptobenzothiazole sulfenamide,other,Diphenylguandine,other,Para-phenylenediamine type,other,insoluble,CV,Aromatic rubber processing oil,other,False,"Bis (3-triethoxysilylpropy) disulfide as a 50/50 composite with carbon black and therefore 50 percent active, obtained from the Degussa company",other,SSBR,,,SLF 1216,,Budene 1207,,,,,,,Hi-Sil 210,,,internal,,,,,14.2,,66.0,1.5,6.8,19.7,600.0,0.141,0.088,107.0,,170.0,150.0,18.0,2.0,170.0,105.0,,,,False
US6528592B1,Sample E,0.0,70.0,30.0,0.0,0.0,0.0,0.0,0.0,0.0,5.5,70.0,2.75,28.0,0.0,1.0,0.0,1.6,1.7,2.0,2.5,3.0,3.7,Sulfenamide type and n-alkyl mercaptobenzothiazole sulfenamide,other,Diphenylguandine,other,Para-phenylenediamine type,other,insoluble,CV,Aromatic rubber processing oil,other,False,"Bis (3-triethoxysilylpropy) disulfide as a 50/50 composite with carbon black and therefore 50 percent active, obtained from the Degussa company",other,SSBR,,,SLF 1216,,Budene 1207,,,,,,,Hi-Sil 210,,,internal,,,,,16.5,,63.0,1.4,5.5,18.6,658.0,0.142,0.091,122.0,,170.0,150.0,18.0,2.0,170.0,105.0,,,,False
US6528592B1,Sample F,50.0,50.0,0.0,0.0,0.0,0.0,0.0,0.0,0.0,43.0,17.0,0.0,8.8,0.0,3.3,0.0,1.3,1.1,0.0,2.5,2.0,1.1,Sulfenamide type,other,,,P-phenylenediamine type,other,insoluble,CV,Naphthenic/parrafinic rubber processing oil,other,False,,,SSBR,,,SLF 1216,,,,,ASTM N299,,,,Hi-Sil 210,,,internal,,,,,13.3,,61.0,1.7,9.0,17.1,475.0,0.17,0.092,120.0,,,150.0,18.0,3.0,,,,silica_without_silane,"oil_type_mismatch(raw='Naphthenic/parrafinic rubber processing oil',llm='other',ref='other')",False
US6528592B1,Sample G,50.0,50.0,0.0,0.0,0.0,0.0,0.0,0.0,0.0,44.75,17.0,0.0,8.8,0.0,3.3,0.0,1.3,1.1,0.0,2.5,2.0,1.1,Sulfenamide type,other,,,P-phenylenediamine type,other,insoluble,CV,Naphthenic/parrafinic rubber processing oil,other,False,,,SSBR,,,SLF 1216,,,,,ASTM N299,,,,Hi-Sil 210,,,internal,,,,,12.9,,61.0,1.7,9.6,18.3,483.0,0.16,0.11,122.0,,,150.0,18.0,3.0,,,,silica_without_silane,"oil_type_mismatch(raw='Naphthenic/parrafinic rubber processing oil',llm='other',ref='other')",False
US6420488B1,Composition No. 1,0.0,75.0,25.0,0.0,0.0,0.0,0.0,0.0,0.0,0.0,80.0,0.0,35.0,0.0,1.9,0.0,1.1,2.0,0.0,2.5,2.0,2.0,CBS,CBS,DPG,DPG,"N-1,3-dimethylbutyl-N-phenyl-para-phenylenediamine",6PPD,insoluble,SEV,aromatic oil,other,True,TESPT (Si69),TESPT,SSBR,26.5,59.5,,93.0,,,,,,,,Zeosil 1165MP,,,internal,78.0,19.0,,,,,,1.7,2.2,20.3,516.0,,,,,165.0,150.0,40.0,2.0,165.0,30.0,,silica_without_silane,,False
US6420488B1,Composition No. 2,0.0,75.0,25.0,0.0,0.0,0.0,0.0,0.0,0.0,0.0,80.0,0.0,35.0,0.0,1.9,0.0,1.1,2.0,0.0,2.5,2.0,2.0,CBS,CBS,DPG,DPG,"N-1,3-dimethylbutyl-N-phenyl-para-phenylenediamine",6PPD,,,aromatic oil,other,True,TESPT (Si69),TESPT,SSBR,26.5,59.5,,93.0,,,,,,,,Zeosil 1165MP,,,internal,83.0,13.0,,,,,,1.8,2.6,22.9,495.0,,,,,165.0,150.0,40.0,2.0,165.0,30.0,,silica_without_silane,,False
US6420488B1,Composition No. 3,0.0,75.0,25.0,0.0,0.0,0.0,0.0,0.0,0.0,0.0,80.0,0.0,0.0,0.0,1.9,0.0,1.1,2.0,0.0,2.5,2.0,2.0,CBS,CBS,DPG,DPG,"N-1,3-dimethylbutyl-N-phenyl-para-phenylenediamine",6PPD,,,aromatic oil,other,True,TESPT (Si69),TESPT,SSBR,26.5,59.5,,93.0,,,,,,,,Zeosil 1165MP,,,internal,80.0,18.0,,,,,,1.6,1.9,21.7,615.0,,,,,165.0,150.0,40.0,2.0,165.0,30.0,,silica_without_silane,,False
US6420488B1,Composition No. 4,0.0,75.0,25.0,0.0,0.0,0.0,0.0,0.0,0.0,0.0,80.0,0.0,0.0,0.0,1.9,0.0,1.1,2.0,0.0,2.5,2.0,2.0,CBS,CBS,DPG,DPG,"N-1,3-dimethylbutyl-N-phenyl-para-phenylenediamine",6PPD,,,aromatic oil,other,True,TESPT (Si69),TESPT,SSBR,26.5,59.5,,93.0,,,,,,,,Zeosil 1165MP,,,internal,103.0,16.0,,,,,,1.4,1.6,21.7,669.0,,,,,165.0,150.0,40.0,2.0,165.0,30.0,,silica_without_silane,,False
US6420488B1,Composition No. 5,0.0,75.0,25.0,0.0,0.0,0.0,0.0,0.0,0.0,0.0,80.0,0.0,0.0,0.0,1.9,0.0,1.1,2.0,0.0,2.5,2.0,2.0,CBS,CBS,DPG,DPG,"N-1,3-dimethylbutyl-N-phenyl-para-phenylenediamine",6PPD,,,aromatic oil,other,True,TESPT (Si69),TESPT,SSBR,26.5,59.5,,93.0,,,,,,,,Zeosil 1165MP,,,internal,92.0,14.0,,,,,,1.6,1.8,21.7,605.0,,,,,165.0,150.0,40.0,2.0,165.0,30.0,,silica_without_silane,,False
US6420488B1,Composition No. 6,0.0,75.0,25.0,0.0,0.0,0.0,0.0,0.0,0.0,0.0,80.0,0.0,0.0,0.0,1.9,0.0,1.1,2.0,0.0,2.5,2.0,2.0,CBS,CBS,DPG,DPG,"N-1,3-dimethylbutyl-N-phenyl-para-phenylenediamine",6PPD,,,aromatic oil,other,True,TESPT (Si69),TESPT,SSBR,26.5,59.5,,93.0,,,,,,,,Zeosil 1165MP,,,internal,87.0,16.0,,,,,,1.5,1.8,22.2,625.0,,,,,165.0,150.0,40.0,2.0,165.0,30.0,,silica_without_silane,,False
US6420488B1,Composition No. 7,0.0,75.0,25.0,0.0,0.0,0.0,0.0,0.0,0.0,0.0,80.0,0.0,35.0,0.0,1.9,0.0,1.1,2.0,0.0,2.5,2.0,2.0,CBS,CBS,DPG,DPG,"N-1,3-dimethylbutyl-N-phenyl-para-phenylenediamine",6PPD,,,aromatic oil,other,True,TESPT (Si69),TESPT,SSBR,26.5,59.5,,93.0,,,,,,,,Zeosil 1165MP,,,internal,98.0,29.0,,,,,,1.4,1.8,24.3,647.0,,,,,165.0,150.0,40.0,2.0,165.0,30.0,,silica_without_silane,,False
US6420488B1,Composition No. 8,0.0,75.0,25.0,0.0,0.0,0.0,0.0,0.0,0.0,0.0,80.0,0.0,35.0,0.0,1.9,0.0,1.1,2.0,0.0,2.5,2.0,2.0,CBS,CBS,DPG,DPG,"N-1,3-dimethylbutyl-N-phenyl-para-phenylenediamine",6PPD,,,aromatic oil,other,True,TESPD (Si266),TESPD,SSBR,26.5,59.5,,93.0,,,,,,,,Zeosil 1165MP,,,internal,103.0,30.0,,,,,,1.1,1.2,22.3,730.0,,,,,165.0,150.0,40.0,2.0,165.0,30.0,,silica_without_silane,,False
US6420488B1,Composition No. 9,0.0,75.0,25.0,0.0,0.0,0.0,0.0,0.0,0.0,0.0,80.0,0.0,35.0,0.0,1.9,0.0,1.1,2.0,0.0,2.5,2.0,2.0,CBS,CBS,DPG,DPG,"N-1,3-dimethylbutyl-N-phenyl-para-phenylenediamine",6PPD,,,aromatic oil,other,True,TESPD (Si266),TESPD,SSBR,26.5,59.5,,93.0,,,,,,,,Zeosil 1165MP,,,internal,94.0,26.0,,,,,,1.3,1.7,25.7,685.0,,,,,165.0,150.0,40.0,2.0,165.0,30.0,,silica_without_silane,,False
US6420488B1,Composition No. 10,0.0,75.0,25.0,0.0,0.0,0.0,0.0,0.0,0.0,0.0,80.0,0.0,35.0,0.0,1.9,0.0,1.1,2.0,0.0,2.5,2.0,2.0,CBS,CBS,DPG,DPG,"N-1,3-dimethylbutyl-N-phenyl-para-phenylenediamine",6PPD,,,aromatic oil,other,True,TESPT (Si69),TESPT,SSBR,26.5,59.5,,93.0,,,,,,,,Zeosil 1165MP,,,internal,91.0,,,,,,,1.8,2.2,22.2,561.0,,,,,165.0,150.0,40.0,2.0,165.0,30.0,,silica_without_silane,,False
US6420488B1,Composition No. 11,0.0,75.0,25.0,0.0,0.0,0.0,0.0,0.0,0.0,0.0,80.0,0.0,35.0,0.0,1.9,0.0,1.1,2.0,0.0,2.5,2.0,2.0,CBS,CBS,DPG,DPG,"N-1,3-dimethylbutyl-N-phenyl-para-phenylenediamine",6PPD,,,aromatic oil,other,True,TESPT (Si69),TESPT,SSBR,26.5,59.5,,93.0,,,,,,,,Zeosil 1165MP,,,internal,95.0,,,,,,,2.0,2.7,23.1,504.0,,,,,165.0,150.0,40.0,2.0,165.0,30.0,,silica_without_silane,,False
US6420488B1,Composition No. 12,0.0,75.0,25.0,0.0,0.0,0.0,0.0,0.0,0.0,0.0,80.0,0.0,35.0,0.0,1.9,0.0,1.1,2.0,0.0,2.5,2.0,2.0,CBS,CBS,DPG,DPG,"N-1,3-dimethylbutyl-N-phenyl-para-phenylenediamine",6PPD,,,aromatic oil,other,True,TESPT (Si69),TESPT,SSBR,26.5,59.5,,93.0,,,,,,,,Zeosil 1165MP,,,internal,95.0,,,,,,,1.9,2.6,22.6,502.0,,,,,165.0,150.0,40.0,2.0,165.0,30.0,,silica_without_silane,,False
US6420488B1,Composition No. 13,0.0,75.0,25.0,0.0,0.0,0.0,0.0,0.0,0.0,0.0,80.0,0.0,0.0,0.0,1.9,0.0,1.1,2.0,0.0,2.5,2.0,2.0,CBS,CBS,DPG,DPG,"N-1,3-dimethylbutyl-N-phenyl-para-phenylenediamine",6PPD,,,aromatic oil,other,True,TESPT (Si69),TESPT,SSBR,26.5,59.5,,93.0,,,,,,,,Zeosil 1165MP,,,internal,91.0,,,,,,,1.8,2.2,22.2,561.0,,,,,165.0,150.0,40.0,2.0,165.0,30.0,,silica_without_silane,,False
US6420488B1,Composition No. 14,0.0,75.0,25.0,0.0,0.0,0.0,0.0,0.0,0.0,0.0,80.0,0.0,0.0,0.0,1.9,0.0,1.1,2.0,0.0,2.5,2.0,2.0,CBS,CBS,DPG,DPG,"N-1,3-dimethylbutyl-N-phenyl-para-phenylenediamine",6PPD,,,aromatic oil,other,True,TESPT (Si69),TESPT,SSBR,26.5,59.5,,93.0,,,,,,,,Zeosil 1165MP,,,internal,116.0,,,,,,,1.5,1.6,22.2,712.0,,,,,165.0,150.0,40.0,2.0,165.0,30.0,,silica_without_silane,,False
US6420488B1,Composition No. 15,0.0,75.0,25.0,0.0,0.0,0.0,0.0,0.0,0.0,0.0,80.0,0.0,0.0,0.0,1.9,0.0,1.1,2.0,0.0,2.5,2.0,2.0,CBS,CBS,DPG,DPG,"N-1,3-dimethylbutyl-N-phenyl-para-phenylenediamine",6PPD,,,aromatic oil,other,True,TESPT (Si69),TESPT,SSBR,26.5,59.5,,93.0,,,,,,,,Zeosil 1165MP,,,internal,113.0,,,,,,,1.7,2.2,23.0,574.0,,,,,165.0,150.0,40.0,2.0,165.0,30.0,,silica_without_silane,,False
US6420488B1,Composition No. 16,0.0,75.0,25.0,0.0,0.0,0.0,0.0,0.0,0.0,0.0,80.0,0.0,0.0,0.0,1.9,0.0,1.1,2.0,0.0,2.5,2.0,2.0,CBS,CBS,DPG,DPG,"N-1,3-dimethylbutyl-N-phenyl-para-phenylenediamine",6PPD,,,aromatic oil,other,True,TESPT (Si69),TESPT,SSBR,26.5,59.5,,93.0,,,,,,,,Zeosil 1165MP,,,internal,108.0,,,,,,,1.6,2.0,23.7,624.0,,,,,165.0,150.0,40.0,2.0,165.0,30.0,,silica_without_silane,,False
US6420488B1,Composition No. 17,0.0,75.0,25.0,0.0,0.0,0.0,0.0,0.0,0.0,0.0,80.0,0.0,35.0,0.0,1.9,0.0,1.1,2.0,0.0,2.5,2.0,2.0,CBS,CBS,DPG,DPG,"N-1,3-dimethylbutyl-N-phenyl-para-phenylenediamine",6PPD,,,aromatic oil,other,True,TESPD (Si266),TESPD,SSBR,26.5,59.5,,93.0,,,,,,,,Zeosil 1165MP,,,internal,92.0,,,,,,,1.2,1.3,21.0,750.0,,,,,165.0,150.0,40.0,2.0,165.0,30.0,,silica_without_silane,,False
US6420488B1,Composition No. 18,0.0,75.0,25.0,0.0,0.0,0.0,0.0,0.0,0.0,0.0,80.0,0.0,35.0,0.0,1.9,0.0,1.1,2.0,0.0,2.5,2.0,2.0,CBS,CBS,DPG,DPG,"N-1,3-dimethylbutyl-N-phenyl-para-phenylenediamine",6PPD,,,aromatic oil,other,True,TESPD (Si266),TESPD,SSBR,26.5,59.5,,93.0,,,,,,,,Zeosil 1165MP,,,internal,80.0,,,,,,,1.3,1.4,22.4,734.0,,,,,165.0,150.0,40.0,2.0,165.0,30.0,,silica_without_silane,,False
US6420488B1,Composition No. 19,0.0,75.0,25.0,0.0,0.0,0.0,0.0,0.0,0.0,0.0,80.0,0.0,35.0,0.0,1.9,0.0,1.1,2.0,0.0,2.5,2.0,2.0,CBS,CBS,DPG,DPG,"N-1,3-dimethylbutyl-N-phenyl-para-phenylenediamine",6PPD,,,aromatic oil,other,True,silane (8),other,SSBR,26.5,59.5,,93.0,,,,,,,,Zeosil 1165MP,,,internal,90.0,16.0,,,,,,1.5,1.7,20.4,675.0,,,,,165.0,150.0,40.0,2.0,165.0,30.0,,silica_without_silane,,False
US6420488B1,Composition No. 20,0.0,75.0,25.0,0.0,0.0,0.0,0.0,0.0,0.0,0.0,80.0,0.0,35.0,0.0,1.9,0.0,1.1,2.0,0.0,2.5,2.0,2.0,CBS,CBS,DPG,DPG,"N-1,3-dimethylbutyl-N-phenyl-para-phenylenediamine",6PPD,,,aromatic oil,other,True,silane (8),other,SSBR,26.5,59.5,,93.0,,,,,,,,Zeosil 1165MP,,,internal,91.0,12.0,,,,,,1.8,2.3,20.1,540.0,,,,,165.0,150.0,40.0,2.0,165.0,30.0,,silica_without_silane,,False
US6420488B1,Composition No. 21,0.0,75.0,25.0,0.0,0.0,0.0,0.0,0.0,0.0,0.0,49.5,0.0,35.0,0.0,1.9,0.0,1.1,2.0,0.0,2.5,2.0,2.0,CBS,CBS,DPG,DPG,"N-1,3-dimethylbutyl-N-phenyl-para-phenylenediamine",6PPD,,,aromatic oil,other,True,TESPT (Si69),TESPT,SSBR,26.5,59.5,,93.0,,,,,,,,Zeosil 1165MP,,,internal,50.0,14.0,,,,,,1.7,2.1,21.7,591.0,,,,,165.0,150.0,40.0,2.0,165.0,30.0,,silica_without_silane,,False
US6420488B1,Composition No. 22,0.0,75.0,25.0,0.0,0.0,0.0,0.0,0.0,0.0,0.0,49.5,0.0,35.0,0.0,1.9,0.0,1.1,2.0,0.0,2.5,2.0,2.0,CBS,CBS,DPG,DPG,"N-1,3-dimethylbutyl-N-phenyl-para-phenylenediamine",6PPD,,,aromatic oil,other,True,TESPT (Si69),TESPT,SSBR,26.5,59.5,,93.0,,,,,,,,Zeosil 1165MP,,,internal,52.0,12.0,,,,,,1.8,2.2,23.2,609.0,,,,,165.0,150.0,40.0,2.0,165.0,30.0,,silica_without_silane,,False
US6420488B1,Composition No. 23,0.0,75.0,25.0,0.0,0.0,0.0,0.0,0.0,0.0,0.0,62.0,0.0,35.0,0.0,1.9,0.0,1.1,2.0,0.0,2.5,2.0,2.0,CBS,CBS,DPG,DPG,"N-1,3-dimethylbutyl-N-phenyl-para-phenylenediamine",6PPD,,,aromatic oil,other,True,TESPT (Si69),TESPT,SSBR,26.5,59.5,,93.0,,,,,,,,Zeosil 1165MP,,,internal,74.0,,,,,,,1.6,2.0,20.7,587.0,,,,,165.0,150.0,40.0,2.0,165.0,30.0,,silica_without_silane,,False
US6420488B1,Composition No. 24,0.0,75.0,25.0,0.0,0.0,0.0,0.0,0.0,0.0,0.0,62.0,0.0,35.0,0.0,1.9,0.0,1.1,2.0,0.0,2.5,2.0,2.0,CBS,CBS,DPG,DPG,"N-1,3-dimethylbutyl-N-phenyl-para-phenylenediamine",6PPD,,,aromatic oil,other,True,TESPT (Si69),TESPT,SSBR,26.5,59.5,,93.0,,,,,,,,Zeosil 1165MP,,,internal,74.0,,,,,,,1.9,2.4,20.8,539.0,,,,,165.0,150.0,40.0,2.0,165.0,30.0,,silica_without_silane,,False
US6420488B1,Composition No. 25,0.0,75.0,25.0,0.0,0.0,0.0,0.0,0.0,0.0,0.0,62.0,0.0,35.0,0.0,1.9,0.0,1.1,2.0,0.0,2.5,2.0,2.0,CBS,CBS,DPG,DPG,"N-1,3-dimethylbutyl-N-phenyl-para-phenylenediamine",6PPD,,,aromatic oil,other,True,TESPT (Si69),TESPT,SSBR,26.5,59.5,,93.0,,,,,,,,Zeosil 1165MP,,,internal,77.0,,,,,,,1.7,2.1,21.3,560.0,,,,,165.0,150.0,40.0,2.0,165.0,30.0,,silica_without_silane,,False
US6420488B1,Composition No. 26,0.0,75.0,25.0,0.0,0.0,0.0,0.0,0.0,0.0,0.0,80.0,0.0,35.0,0.0,1.9,0.0,1.1,2.0,0.0,2.5,2.0,2.0,CBS,CBS,DPG,DPG,"N-1,3-dimethylbutyl-N-phenyl-para-phenylenediamine",6PPD,,,aromatic oil,other,True,TESPT (Si69),TESPT,SSBR,26.5,59.5,,93.0,,,,,,,,Zeosil 1165MP,,,internal,84.0,20.0,,,,,,1.7,2.0,19.3,532.0,,,,,165.0,150.0,40.0,2.0,165.0,30.0,,silica_without_silane,,False
US6420488B1,Composition No. 27,0.0,75.0,25.0,0.0,0.0,0.0,0.0,0.0,0.0,0.0,80.0,0.0,35.0,0.0,1.9,0.0,1.1,2.0,0.0,2.5,2.0,2.0,CBS,CBS,DPG,DPG,"N-1,3-dimethylbutyl-N-phenyl-para-phenylenediamine",6PPD,,,aromatic oil,other,True,TESPT (Si69),TESPT,SSBR,26.5,59.5,,93.0,,,,,,,,Zeosil 1165MP,,,internal,87.0,12.0,,,,,,2.0,2.5,19.5,473.0,,,,,165.0,150.0,40.0,2.0,165.0,30.0,,silica_without_silane,,False
US6420488B1,Composition No. 28,0.0,75.0,25.0,0.0,0.0,0.0,0.0,0.0,0.0,0.0,80.0,0.0,35.0,0.0,1.9,0.0,1.1,2.0,0.0,2.5,2.0,2.0,CBS,CBS,,,"N-1,3-dimethylbutyl-N-phenyl-para-phenylenediamine",6PPD,,,aromatic oil,other,True,TESPT (Si69),TESPT,SSBR,26.5,59.5,,93.0,,,,,,,,Zeosil 1165MP,,,internal,98.0,20.0,,,,,,1.6,1.8,20.9,663.0,,,,,165.0,150.0,40.0,2.0,165.0,30.0,,silica_without_silane,,False
US6420488B1,Composition No. 29,0.0,75.0,25.0,0.0,0.0,0.0,0.0,0.0,0.0,0.0,80.0,0.0,35.0,0.0,1.9,0.0,1.1,2.0,0.0,2.5,2.0,2.0,CBS,CBS,DPG,DPG,"N-1,3-dimethylbutyl-N-phenyl-para-phenylenediamine",6PPD,,,aromatic oil,other,True,TESPT (Si69),TESPT,SSBR,26.5,59.5,,93.0,,,,,,,,Zeosil 1165MP,,,internal,84.0,,,,,,,1.7,2.1,19.4,533.0,,,,,165.0,150.0,40.0,2.0,165.0,30.0,,silica_without_silane,,False
US6420488B1,Composition No. 30,0.0,75.0,25.0,0.0,0.0,0.0,0.0,0.0,0.0,0.0,80.0,0.0,35.0,0.0,1.9,0.0,1.1,2.0,0.0,2.5,2.0,2.0,CBS,CBS,DPG,DPG,"N-1,3-dimethylbutyl-N-phenyl-para-phenylenediamine",6PPD,,,aromatic oil,other,True,TESPT (Si69),TESPT,SSBR,26.5,59.5,,93.0,,,,,,,,Zeosil 1165MP,,,internal,90.0,,,,,,,1.8,2.4,22.0,509.0,,,,,165.0,150.0,40.0,2.0,165.0,30.0,,silica_without_silane,,False
US6420488B1,Composition No. 31,0.0,75.0,25.0,0.0,0.0,0.0,0.0,0.0,0.0,0.0,80.0,0.0,35.0,0.0,1.9,0.0,1.1,2.0,0.0,2.5,2.0,2.0,CBS,CBS,DPG,DPG,"N-1,3-dimethylbutyl-N-phenyl-para-phenylenediamine",6PPD,,,aromatic oil,other,True,TESPT (Si69),TESPT,SSBR,26.5,59.5,,93.0,,,,,,,,Zeosil 1165MP,,,internal,88.0,,,,,,,1.8,2.2,22.1,536.0,,,,,165.0,150.0,40.0,2.0,165.0,30.0,,silica_without_silane,,False
US6420488B1,Composition No. 32,0.0,75.0,25.0,0.0,0.0,0.0,0.0,0.0,0.0,0.0,80.0,0.0,34.0,0.0,1.9,1.5,1.1,2.0,0.0,2.5,2.0,2.0,CBS,CBS,DPG,DPG,"N-1,3-dimethylbutyl-N-phenyl-para-phenylenediamine",6PPD,,,aromatic oil,other,True,TESPT (Si69),TESPT,SSBR,26.5,59.5,,93.0,,,,,,,,Zeosil 1165MP,,,internal,,,,,,,,,,,,,,,,165.0,150.0,40.0,2.0,165.0,30.0,,silica_without_silane,,False
US6420488B1,Composition No. 33,0.0,75.0,25.0,0.0,0.0,0.0,0.0,0.0,0.0,0.0,80.0,0.0,34.0,0.0,1.9,1.5,1.1,2.0,0.0,2.5,2.0,2.0,CBS,CBS,DPG,DPG,"N-1,3-dimethylbutyl-N-phenyl-para-phenylenediamine",6PPD,,,aromatic oil,other,True,TESPT (Si69),TESPT,SSBR,26.5,59.5,,93.0,,,,,,,,Zeosil 1165MP,,,internal,,,,,,,,,,,,,,,,165.0,150.0,40.0,2.0,165.0,30.0,,silica_without_silane,,False
US6420488B1,Composition No. 34,0.0,75.0,25.0,0.0,0.0,0.0,0.0,0.0,0.0,0.0,80.0,0.0,34.0,0.0,1.9,1.5,1.1,2.0,0.0,2.5,2.0,2.0,CBS,CBS,DPG,DPG,"N-1,3-dimethylbutyl-N-phenyl-para-phenylenediamine",6PPD,,,aromatic oil,other,True,silane (8),other,SSBR,26.5,59.5,,93.0,,,,,,,,Zeosil 1165MP,,,internal,,,,,,,,,,,,,,,,165.0,150.0,40.0,2.0,165.0,30.0,,silica_without_silane,,False
US6420488B1,Composition No. 35,0.0,75.0,25.0,0.0,0.0,0.0,0.0,0.0,0.0,0.0,80.0,0.0,34.0,0.0,1.9,1.5,1.1,2.0,0.0,2.5,2.0,2.0,CBS,CBS,DPG,DPG,"N-1,3-dimethylbutyl-N-phenyl-para-phenylenediamine",6PPD,,,aromatic oil,other,True,silane (8),other,SSBR,26.5,59.5,,93.0,,,,,,,,Zeosil 1165MP,,,internal,,,,,,,,,,,,,,,,165.0,150.0,40.0,2.0,165.0,30.0,,silica_without_silane,,False
US6420488B1,Composition No. 36,0.0,75.0,25.0,0.0,0.0,0.0,0.0,0.0,0.0,0.0,80.0,0.0,34.0,0.0,1.9,1.5,1.1,2.0,0.0,2.5,2.0,2.0,CBS,CBS,DPG,DPG,"N-1,3-dimethylbutyl-N-phenyl-para-phenylenediamine",6PPD,,,aromatic oil,other,True,TESPT (Si69),TESPT,SSBR,26.5,59.5,,93.0,,,,,,,,Zeosil 1165MP,,,internal,,,,,,,,,,,,,,,,165.0,150.0,40.0,2.0,165.0,30.0,,silica_without_silane,,False
US6420488B1,Composition No. 37,0.0,75.0,25.0,0.0,0.0,0.0,0.0,0.0,0.0,0.0,80.0,0.0,34.0,0.0,1.9,1.5,1.1,2.0,0.0,2.5,2.0,2.0,CBS,CBS,DPG,DPG,"N-1,3-dimethylbutyl-N-phenyl-para-phenylenediamine",6PPD,,,aromatic oil,other,True,TESPT (Si69),TESPT,SSBR,26.5,59.5,,93.0,,,,,,,,Zeosil 1165MP,,,internal,,,,,,,,,,,,,,,,165.0,150.0,40.0,2.0,165.0,30.0,,silica_without_silane,,False
US6534571B1,Invented Batch,0.0,0.0,0.0,0.0,100.0,0.0,0.0,0.0,0.0,155.0,0.0,0.0,75.0,0.0,1.0,3.0,0.35,0.1,0.0,5.0,1.0,0.1,2-mercaptobenzothiazole (MBT),MBT,Benzothiazyl disulfide (MBTS),MBTS,Flectol ODP (Octylated diphenylamine),other,soluble,CV,Sunpar 2280 (Paraffinic oil),paraffinic,False,,,,,,,,,,,N550,,,,,,,internal,68.0,10.92,1.02,,2.42,,78.0,3.96,,9.41,270.0,,,,,90.0,177.0,15.0,2.0,65.0,90.0,,,"antiox_type_mismatch(raw='Flectol ODP (Octylated diphenylamine)',llm='other',ref='other')",False
US6534571B1,Desical Batch,0.0,0.0,0.0,0.0,100.0,0.0,0.0,0.0,0.0,155.0,0.0,0.0,75.0,0.0,1.0,3.0,0.35,0.1,0.0,5.0,1.0,0.1,2-mercaptobenzothiazole (MBT),MBT,Benzothiazyl disulfide (MBTS),MBTS,Flectol ODP (Octylated diphenylamine),other,soluble,CV,Sunpar 2280 (Paraffinic oil),paraffinic,False,,,,,,,,,,,N550,,,,,,,internal,65.0,10.15,0.98,,2.31,,78.0,3.9,,9.41,270.0,,,,,90.0,177.0,,2.0,65.0,90.0,,,"antiox_type_mismatch(raw='Flectol ODP (Octylated diphenylamine)',llm='other',ref='other')",False
US6534584B2,Sample A,50.0,50.0,0.0,0.0,0.0,0.0,0.0,0.0,0.0,43.0,17.0,0.0,8.8,0.0,3.3,0.0,1.3,1.1,0.0,2.5,2.0,1.1,sulfenamide type,CBS,,,P-phenylenediamine type,6PPD,insoluble,CV,Naphthenic/parafinic rubber processing oil,naphthenic,False,,,SSBR,,,SLF 1216,,,,,N299,,,,Hi-Sil 210,,,internal,,,,,,,61.0,1.7,9.0,17.1,475.0,0.17,0.092,120000.0,,160.0,,,3.0,160.0,110.0,,silica_without_silane,,True
US6534584B2,Sample B,50.0,50.0,0.0,0.0,0.0,0.0,0.0,0.0,0.0,43.0,17.0,3.5,8.8,0.0,3.3,0.0,1.3,1.1,0.0,2.5,2.0,1.1,sulfenamide type,CBS,,,P-phenylenediamine type,6PPD,insoluble,CV,Naphthenic/parafinic rubber processing oil,naphthenic,False,bis (3-ethoxysilylpropyl) tetrasulfide on carbon black (50/50) as Si-69 on carbon black,TESPT,SSBR,,,SLF 1216,,,,,N299,,,,Hi-Sil 210,,,internal,,,,,,,64.0,2.1,12.3,19.0,439.0,0.175,0.091,105000.0,,160.0,,,3.0,160.0,110.0,,,,True
US6534584B2,Sample C,50.0,50.0,0.0,0.0,0.0,0.0,0.0,0.0,0.0,43.0,17.0,0.0,8.8,0.0,3.3,0.0,1.3,1.1,0.0,2.5,2.0,1.1,sulfenamide type,CBS,,,P-phenylenediamine type,6PPD,insoluble,CV,Naphthenic/parafinic rubber processing oil,naphthenic,False,"Product of Example 1, said 1-thioglycerol, exclusive of any polysulfide material, deposited on carbon black on a 50/50 weight basis",,SSBR,,,SLF 1216,,,,,N299,,,,Hi-Sil 210,,,internal,,,,,,,66.0,2.2,11.6,18.8,457.0,0.159,0.096,102000.0,,160.0,,,3.0,160.0,110.0,,silica_without_silane,,True
US6536492B2,Composition No. 1,0.0,100.0,0.0,0.0,0.0,0.0,0.0,0.0,0.0,0.0,50.0,0.0,0.0,0.0,1.9,0.0,1.1,2.0,0.0,2.5,2.0,2.0,CBS (N-cyclohexyl-2-benzothiazyl sulphenamide),CBS,DPG (diphenylguanidine),DPG,"N-1,3-dimethylbutyl-N-phenyl-para-phenylenediamine",6PPD,insoluble,CV,,,False,,,SSBR,25.0,58.0,"SBR with 25% styrene, 58% of 1,2-polybutadiene units and 22% of trans-1-4 polybutadiene units (Tg = -29°C)",,,,,,,,,Zeosil 1165 MP,,,internal,120.0,,,,,,,,,20.0,650.0,,,,,165.0,150.0,40.0,1.0,165.0,30.0,,silica_without_silane,,False
US6536492B2,Composition No. 2,0.0,100.0,0.0,0.0,0.0,0.0,0.0,0.0,0.0,0.0,50.0,4.0,0.0,0.0,1.9,0.0,1.1,2.0,0.0,2.5,2.0,2.0,CBS (N-cyclohexyl-2-benzothiazyl sulphenamide),CBS,DPG (diphenylguanidine),DPG,"N-1,3-dimethylbutyl-N-phenyl-para-phenylenediamine",6PPD,insoluble,CV,,,False,TESPT (Si69),TESPT,SSBR,25.0,58.0,"SBR with 25% styrene, 58% of 1,2-polybutadiene units and 22% of trans-1-4 polybutadiene units (Tg = -29°C)",,,,,,,,,Zeosil 1165 MP,,,internal,95.0,,,,,,,,,17.0,320.0,,,,,165.0,150.0,40.0,1.0,165.0,30.0,,,,False
US6536492B2,Composition No. 3,0.0,100.0,0.0,0.0,0.0,0.0,0.0,0.0,0.0,0.0,50.0,2.8,0.0,0.0,1.9,0.0,1.1,2.0,0.0,2.5,2.0,2.0,CBS (N-cyclohexyl-2-benzothiazyl sulphenamide),CBS,DPG (diphenylguanidine),DPG,"N-1,3-dimethylbutyl-N-phenyl-para-phenylenediamine",6PPD,insoluble,CV,,,False,TESPT (Si69),TESPT,SSBR,25.0,58.0,"SBR with 25% styrene, 58% of 1,2-polybutadiene units and 22% of trans-1-4 polybutadiene units (Tg = -29°C)",,,,,,,,,Zeosil 1165 MP,,,internal,105.0,,,,,,,,,18.0,400.0,,,,,165.0,150.0,40.0,1.0,165.0,30.0,,,,False
US6536492B2,Composition No. 4,0.0,100.0,0.0,0.0,0.0,0.0,0.0,0.0,0.0,0.0,50.0,2.8,0.0,0.0,1.9,0.0,1.1,2.0,0.0,2.5,2.0,2.0,CBS (N-cyclohexyl-2-benzothiazyl sulphenamide),CBS,DPG (diphenylguanidine),DPG,"N-1,3-dimethylbutyl-N-phenyl-para-phenylenediamine",6PPD,insoluble,CV,,,False,TESPT (Si69),TESPT,SSBR,25.0,58.0,"SBR with 25% styrene, 58% of 1,2-polybutadiene units and 22% of trans-1-4 polybutadiene units (Tg = -29°C)",,,,,,,,,Zeosil 1165 MP,,,internal,95.0,,,,,,,,,18.0,320.0,,,,,165.0,150.0,40.0,1.0,165.0,30.0,,,,False
US6536492B2,Composition No. 5,0.0,100.0,0.0,0.0,0.0,0.0,0.0,0.0,0.0,0.0,50.0,0.0,0.0,0.0,1.9,0.0,1.1,2.0,0.0,2.5,2.0,2.0,CBS (N-cyclohexyl-2-benzothiazyl sulphenamide),CBS,DPG (diphenylguanidine),DPG,"N-1,3-dimethylbutyl-N-phenyl-para-phenylenediamine",6PPD,insoluble,CV,,,False,,,SSBR,25.0,58.0,"SBR with 25% styrene, 58% of 1,2-polybutadiene units and 22% of trans-1-4 polybutadiene units (Tg = -29°C)",,,,,,,,,Zeosil 1165 MP,,,internal,120.0,,,,,,,,,20.0,670.0,,,,,165.0,150.0,40.0,1.0,165.0,30.0,,silica_without_silane,,False
US6536492B2,Composition No. 6,0.0,75.0,25.0,0.0,0.0,0.0,0.0,0.0,0.0,0.0,80.0,6.4,39.5,0.0,1.9,0.0,1.1,2.0,0.0,2.5,2.0,2.0,CBS (N-cyclohexyl-2-benzothiazyl sulphenamide),CBS,DPG (diphenylguanidine),DPG,"N-1,3-dimethylbutyl-N-phenyl-para-phenylenediamine",6PPD,insoluble,CV,aromatic oil,TDAE,False,TESPT (Si69),TESPT,SSBR,25.0,58.0,"SBR with 25% styrene, 58% of 1,2-polybutadiene units and 22% of trans-1-4 polybutadiene units (Tg = -29°C)",93.0,BR with 4.3% of 1-2; 2.7% of trans; 93% of cis 1-4 (Tg: -106°C),,,,,,,Zeosil 1165 MP,,,internal,114.0,,,,,,,2.0,3.2,23.0,570.0,,,,,165.0,150.0,40.0,1.0,165.0,30.0,,,,False
US6536492B2,Composition No. 7,0.0,75.0,25.0,0.0,0.0,0.0,0.0,0.0,0.0,0.0,80.0,4.5,39.5,0.0,1.9,0.0,1.1,2.0,0.0,2.5,2.0,2.0,CBS (N-cyclohexyl-2-benzothiazyl sulphenamide),CBS,DPG (diphenylguanidine),DPG,"N-1,3-dimethylbutyl-N-phenyl-para-phenylenediamine",6PPD,insoluble,CV,aromatic oil,TDAE,False,TESPT (Si69),TESPT,SSBR,25.0,58.0,"SBR with 25% styrene, 58% of 1,2-polybutadiene units and 22% of trans-1-4 polybutadiene units (Tg = -29°C)",93.0,BR with 4.3% of 1-2; 2.7% of trans; 93% of cis 1-4 (Tg: -106°C),,,,,,,Zeosil 1165 MP,,,internal,108.0,,,,,,,2.3,3.9,23.0,490.0,,,,,165.0,150.0,40.0,1.0,165.0,30.0,,,,False
US6536492B2,Composition No. 8,0.0,75.0,25.0,0.0,0.0,0.0,0.0,0.0,0.0,0.0,80.0,3.2,39.5,0.0,1.9,0.0,1.1,2.0,0.0,2.5,2.0,2.0,CBS (N-cyclohexyl-2-benzothiazyl sulphenamide),CBS,DPG (diphenylguanidine),DPG,"N-1,3-dimethylbutyl-N-phenyl-para-phenylenediamine",6PPD,insoluble,CV,aromatic oil,TDAE,False,TESPT (Si69),TESPT,SSBR,25.0,58.0,"SBR with 25% styrene, 58% of 1,2-polybutadiene units and 22% of trans-1-4 polybutadiene units (Tg = -29°C)",93.0,BR with 4.3% of 1-2; 2.7% of trans; 93% of cis 1-4 (Tg: -106°C),,,,,,,Zeosil 1165 MP,,,internal,130.0,,,,,,,2.0,3.2,23.0,570.0,,,,,165.0,150.0,40.0,1.0,165.0,30.0,,,,False
US6536492B2,Composition No. 9,100.0,0.0,0.0,0.0,0.0,0.0,0.0,0.0,0.0,0.0,80.0,6.4,35.0,0.0,1.9,0.0,1.1,2.0,0.0,2.5,2.0,2.0,CBS (N-cyclohexyl-2-benzothiazyl sulphenamide),CBS,DPG (diphenylguanidine),DPG,"N-1,3-dimethylbutyl-N-phenyl-para-phenylenediamine",6PPD,insoluble,CV,aromatic oil,TDAE,False,TESPT (Si69),TESPT,,,,,,,SMR20,,,,,,Zeosil 1165 MP,,,internal,50.0,,,,,,,2.1,2.0,20.0,530.0,,,,,165.0,150.0,40.0,1.0,165.0,30.0,,,,False
US6536492B2,Composition No. 10,100.0,0.0,0.0,0.0,0.0,0.0,0.0,0.0,0.0,0.0,80.0,4.5,35.0,0.0,1.9,0.0,1.1,2.0,0.0,2.5,2.0,2.0,CBS (N-cyclohexyl-2-benzothiazyl sulphenamide),CBS,DPG (diphenylguanidine),DPG,"N-1,3-dimethylbutyl-N-phenyl-para-phenylenediamine",6PPD,insoluble,CV,aromatic oil,TDAE,False,TESPT (Si69),TESPT,,,,,,,SMR20,,,,,,Zeosil 1165 MP,,,internal,48.0,,,,,,,1.9,2.0,20.0,550.0,,,,,165.0,150.0,40.0,1.0,165.0,30.0,,,,False
US6536492B2,Composition No. 11,0.0,57.5,42.5,0.0,0.0,0.0,0.0,0.0,0.0,0.0,80.0,6.4,39.5,0.0,1.9,0.0,1.1,2.0,0.0,2.5,2.0,2.0,CBS (N-cyclohexyl-2-benzothiazyl sulphenamide),CBS,DPG (diphenylguanidine),DPG,"N-1,3-dimethylbutyl-N-phenyl-para-phenylenediamine",6PPD,insoluble,CV,aromatic oil,TDAE,False,TESPT (Si69),TESPT,SSBR,25.0,58.0,"SBR with 25% styrene, 58% of 1,2-polybutadiene units and 22% of trans-1-4 polybutadiene units (Tg = -29°C)",93.0,BR with 4.3% of 1-2; 2.7% of trans; 93% of cis 1-4 (Tg: -106°C),,,,,,,Zeosil 1165 MP,,,internal,84.0,,,,,,,1.7,2.1,20.0,560.0,,,,,165.0,150.0,40.0,1.0,165.0,30.0,,,,False
US6536492B2,Composition No. 12,0.0,57.5,42.5,0.0,0.0,0.0,0.0,0.0,0.0,0.0,80.0,4.5,39.5,0.0,1.9,0.0,1.1,2.0,0.0,2.5,2.0,2.0,CBS (N-cyclohexyl-2-benzothiazyl sulphenamide),CBS,DPG (diphenylguanidine),DPG,"N-1,3-dimethylbutyl-N-phenyl-para-phenylenediamine",6PPD,insoluble,CV,aromatic oil,TDAE,False,TESPT (Si69),TESPT,SSBR,25.0,58.0,"SBR with 25% styrene, 58% of 1,2-polybutadiene units and 22% of trans-1-4 polybutadiene units (Tg = -29°C)",93.0,BR with 4.3% of 1-2; 2.7% of trans; 93% of cis 1-4 (Tg: -106°C),,,,,,,Zeosil 1165 MP,,,internal,100.0,,,,,,,1.8,2.2,20.0,510.0,,,,,165.0,150.0,40.0,1.0,165.0,30.0,,,,False
US6536492B2,Composition No. 13,0.0,57.5,42.5,0.0,0.0,0.0,0.0,0.0,0.0,0.0,80.0,4.5,39.5,0.0,1.9,0.0,1.1,2.0,0.0,2.5,2.0,2.0,CBS (N-cyclohexyl-2-benzothiazyl sulphenamide),CBS,DPG (diphenylguanidine),DPG,"N-1,3-dimethylbutyl-N-phenyl-para-phenylenediamine",6PPD,insoluble,CV,aromatic oil,TDAE,False,TESPT (Si69),TESPT,SSBR,25.0,58.0,"SBR with 25% styrene, 58% of 1,2-polybutadiene units and 22% of trans-1-4 polybutadiene units (Tg = -29°C)",93.0,BR with 4.3% of 1-2; 2.7% of trans; 93% of cis 1-4 (Tg: -106°C),,,,,,,Zeosil 1165 MP,,,internal,82.0,,,,,,,1.95,2.5,20.0,490.0,,,,,165.0,150.0,40.0,1.0,165.0,30.0,,,,False
US6536492B2,Composition No. 14,0.0,57.5,42.5,0.0,0.0,0.0,0.0,0.0,0.0,0.0,80.0,4.5,39.5,0.0,1.9,0.0,1.1,2.0,0.0,2.5,2.0,2.0,CBS (N-cyclohexyl-2-benzothiazyl sulphenamide),CBS,DPG (diphenylguanidine),DPG,"N-1,3-dimethylbutyl-N-phenyl-para-phenylenediamine",6PPD,insoluble,CV,aromatic oil,TDAE,False,TESPT (Si69),TESPT,SSBR,25.0,58.0,"SBR with 25% styrene, 58% of 1,2-polybutadiene units and 22% of trans-1-4 polybutadiene units (Tg = -29°C)",93.0,BR with 4.3% of 1-2; 2.7% of trans; 93% of cis 1-4 (Tg: -106°C),,,,,,,Zeosil 1165 MP,,,internal,110.0,,,,,,,1.6,1.9,20.0,620.0,,,,,165.0,150.0,40.0,1.0,165.0,30.0,,,,False
US6536492B2,Composition No. 15,0.0,70.0,30.0,0.0,0.0,0.0,0.0,0.0,0.0,0.0,80.0,4.5,39.5,0.0,1.9,0.0,0.7,1.0,0.0,2.5,2.0,1.0,CBS (N-cyclohexyl-2-benzothiazyl sulphenamide),CBS,DPG (diphenylguanidine),DPG,"N-1,3-dimethylbutyl-N-phenyl-para-phenylenediamine",6PPD,insoluble,CV,aromatic oil,TDAE,False,TESPT (Si69),TESPT,SSBR,25.0,58.0,"SBR with 25% styrene, 58% of 1,2-polybutadiene units and 22% of trans-1-4 polybutadiene units (Tg = -29°C)",93.0,BR with 4.3% of 1-2; 2.7% of trans; 93% of cis 1-4 (Tg: -106°C),,,,,,,Zeosil 1165 MP,,,internal,100.0,,,,,,,2.1,3.0,19.0,410.0,,,,,165.0,150.0,40.0,1.0,165.0,30.0,,,,False
US6536492B2,Composition No. 16,0.0,70.0,30.0,0.0,0.0,0.0,0.0,0.0,0.0,0.0,80.0,4.5,39.5,0.0,1.9,0.0,0.7,1.0,0.0,2.5,2.0,1.0,CBS (N-cyclohexyl-2-benzothiazyl sulphenamide),CBS,DPG (diphenylguanidine),DPG,"N-1,3-dimethylbutyl-N-phenyl-para-phenylenediamine",6PPD,insoluble,CV,aromatic oil,TDAE,False,TESPT (Si69),TESPT,SSBR,25.0,58.0,"SBR with 25% styrene, 58% of 1,2-polybutadiene units and 22% of trans-1-4 polybutadiene units (Tg = -29°C)",93.0,BR with 4.3% of 1-2; 2.7% of trans; 93% of cis 1-4 (Tg: -106°C),,,,,,,Zeosil 1165 MP,,,internal,101.0,,,,,,,2.1,2.9,19.0,415.0,,,,,165.0,150.0,40.0,1.0,165.0,30.0,,,,False
US6536492B2,Composition No. 17,0.0,70.0,30.0,0.0,0.0,0.0,0.0,0.0,0.0,0.0,80.0,4.5,39.5,0.0,1.9,0.0,0.7,1.0,0.0,2.5,2.0,1.0,CBS (N-cyclohexyl-2-benzothiazyl sulphenamide),CBS,DPG (diphenylguanidine),DPG,"N-1,3-dimethylbutyl-N-phenyl-para-phenylenediamine",6PPD,insoluble,CV,aromatic oil,TDAE,False,TESPT (Si69),TESPT,SSBR,25.0,58.0,"SBR with 25% styrene, 58% of 1,2-polybutadiene units and 22% of trans-1-4 polybutadiene units (Tg = -29°C)",93.0,BR with 4.3% of 1-2; 2.7% of trans; 93% of cis 1-4 (Tg: -106°C),,,,,,,Zeosil 1165 MP,,,internal,104.0,,,,,,,1.9,2.2,19.0,520.0,,,,,165.0,150.0,40.0,1.0,165.0,30.0,,,,False
