Repository: aimclub/CoScientist

# Supplementary material: CoScientist demo, AAAI-27 Demonstrations

## Contents
- `prompt.txt`: the prompt given to CoScientist and to the opencode baseline (the baseline got one extra line naming the local dataset path).
- `prompt_followup.txt`: the second user turn in the CoScientist session, asking for MCP servers from the two methods that ran.
- `coscientist_report.md`: the report CoScientist generated from its research graph (English, run `tyre-main-2`).
- `coscientist_run_summary.md`: time per agent, tool calls, tokens, cost, graph size, hypotheses and verdicts.
- `opencode_report.md`: the report written by the opencode baseline on the same prompt and model (GLM-5.3).

File: docs/aaai27-demo/supplementary/dataset/tires_2.csv (part 25 of 32)
CN102656023B,W3,0.0,50.0,50.0,0.0,0.0,0.0,0.0,0.0,0.0,0.0,0.0,0.0,0.0,0.0,0.0,0.0,0.0,0.0,0.0,0.0,0.0,0.0,n-cyclohexyl-2-benzothiazole sulfenamide (CBS),CBS,diphenylguanidine (DPG),DPG,,,soluble,SEV,,,False,X50-S,TESPT,SSBR,,,,93.0,,,,N330,,,,ZEOSIL 1165,,,Banbury,,,,,,,,,,,,,,,,,150.0,30.0,2.0,,,,,,False
CN102656023B,F1,0.0,50.0,50.0,0.0,0.0,0.0,0.0,0.0,0.0,0.0,0.0,0.0,0.0,0.0,0.0,0.0,0.0,0.0,0.0,0.0,0.0,0.0,n-cyclohexyl-2-benzothiazole sulfenamide (CBS),CBS,diphenylguanidine (DPG),DPG,,,soluble,SEV,,,False,X50-S,TESPT,SSBR,,,,93.0,,,,N330,,,,ZEOSIL 1165,,,Banbury,,,,,,,,,,,,,,,,,150.0,30.0,2.0,,,,,,False
CN102656023B,F2,0.0,50.0,50.0,0.0,0.0,0.0,0.0,0.0,0.0,0.0,0.0,0.0,0.0,0.0,0.0,0.0,0.0,0.0,0.0,0.0,0.0,0.0,n-cyclohexyl-2-benzothiazole sulfenamide (CBS),CBS,diphenylguanidine (DPG),DPG,,,soluble,SEV,,,False,X50-S,TESPT,SSBR,,,,93.0,,,,N330,,,,ZEOSIL 1165,,,Banbury,,,,,,,,,,,,,,,,,150.0,30.0,2.0,,,,,,False
CN102656023B,F3,0.0,50.0,50.0,0.0,0.0,0.0,0.0,0.0,0.0,0.0,0.0,0.0,0.0,0.0,0.0,0.0,0.0,0.0,0.0,0.0,0.0,0.0,n-cyclohexyl-2-benzothiazole sulfenamide (CBS),CBS,diphenylguanidine (DPG),DPG,,,soluble,SEV,,,False,X50-S,TESPT,SSBR,,,,93.0,,,,N330,,,,ZEOSIL 1165,,,Banbury,,,,,,,,,,,,,,,,,150.0,30.0,2.0,,,,,,False
US6536492B2,Composition No. 18,0.0,57.5,42.5,0.0,0.0,0.0,0.0,0.0,0.0,0.0,80.0,6.4,39.5,0.0,1.9,0.0,1.1,2.0,0.0,2.5,2.0,2.0,CBS (N-cyclohexyl-2-benzothiazyl sulphenamide),CBS,DPG (diphenylguanidine),DPG,"N-1,3-dimethylbutyl-N-phenyl-para-phenylenediamine",6PPD,insoluble,CV,aromatic oil,TDAE,False,TESPT (Si69),TESPT,SSBR,25.0,58.0,"SBR with 25% styrene, 58% of 1,2-polybutadiene units and 22% of trans-1-4 polybutadiene units (Tg = -29°C)",93.0,BR with 4.3% of 1-2; 2.7% of trans; 93% of cis 1-4 (Tg: -106°C),,,,,,,Zeosil 1165 MP,,,internal,89.0,,,,,,,1.7,1.9,19.0,600.0,,,,,165.0,150.0,40.0,1.0,165.0,30.0,,,,False
US6536492B2,Composition No. 19,0.0,57.5,42.5,0.0,0.0,0.0,0.0,0.0,0.0,0.0,80.0,5.6,39.5,0.0,1.9,0.0,1.1,2.0,0.0,2.5,2.0,2.0,CBS (N-cyclohexyl-2-benzothiazyl sulphenamide),CBS,DPG (diphenylguanidine),DPG,"N-1,3-dimethylbutyl-N-phenyl-para-phenylenediamine",6PPD,insoluble,CV,aromatic oil,TDAE,False,TESPD (Si266),TESPD,SSBR,25.0,58.0,"SBR with 25% styrene, 58% of 1,2-polybutadiene units and 22% of trans-1-4 polybutadiene units (Tg = -29°C)",93.0,BR with 4.3% of 1-2; 2.7% of trans; 93% of cis 1-4 (Tg: -106°C),,,,,,,Zeosil 1165 MP,,,internal,96.0,,,,,,,1.3,1.2,19.0,800.0,,,,,165.0,150.0,40.0,1.0,165.0,30.0,,,,False
US6536492B2,Composition No. 20,0.0,57.5,42.5,0.0,0.0,0.0,0.0,0.0,0.0,0.0,80.0,5.6,39.5,0.0,1.9,0.0,1.1,2.0,0.0,2.5,2.0,2.0,CBS (N-cyclohexyl-2-benzothiazyl sulphenamide),CBS,DPG (diphenylguanidine),DPG,"N-1,3-dimethylbutyl-N-phenyl-para-phenylenediamine",6PPD,insoluble,CV,aromatic oil,TDAE,False,TESPD (Si266),TESPD,SSBR,25.0,58.0,"SBR with 25% styrene, 58% of 1,2-polybutadiene units and 22% of trans-1-4 polybutadiene units (Tg = -29°C)",93.0,BR with 4.3% of 1-2; 2.7% of trans; 93% of cis 1-4 (Tg: -106°C),,,,,,,Zeosil 1165 MP,,,internal,90.0,,,,,,,1.7,1.95,19.5,600.0,,,,,165.0,150.0,40.0,1.0,165.0,30.0,,,,False
US6536492B2,Composition No. 21,0.0,70.0,30.0,0.0,0.0,0.0,0.0,0.0,0.0,0.0,80.0,6.4,35.0,0.0,1.9,1.5,1.1,2.0,0.0,2.5,2.0,2.0,CBS (N-cyclohexyl-2-benzothiazyl sulphenamide),CBS,DPG (diphenylguanidine),DPG,"N-1,3-dimethylbutyl-N-phenyl-para-phenylenediamine",6PPD,insoluble,CV,aromatic oil,TDAE,False,TESPT (Si69),TESPT,SSBR,25.0,58.0,"SBR with 25% styrene, 58% of 1,2-polybutadiene units and 22% of trans-1-4 polybutadiene units (Tg = -29°C)",93.0,BR with 4.3% of 1-2; 2.7% of trans; 93% of cis 1-4 (Tg: -106°C),,,,,,,Zeosil 1165 MP,,,internal,,,,,,,,,,,,,,,,165.0,150.0,40.0,1.0,165.0,30.0,,,,False
US6536492B2,Composition No. 22,0.0,70.0,30.0,0.0,0.0,0.0,0.0,0.0,0.0,0.0,80.0,4.4,35.0,0.0,1.9,1.5,1.1,2.0,0.0,2.5,2.0,2.0,CBS (N-cyclohexyl-2-benzothiazyl sulphenamide),CBS,DPG (diphenylguanidine),DPG,"N-1,3-dimethylbutyl-N-phenyl-para-phenylenediamine",6PPD,insoluble,CV,aromatic oil,TDAE,False,TESPT (Si69),TESPT,SSBR,25.0,58.0,"SBR with 25% styrene, 58% of 1,2-polybutadiene units and 22% of trans-1-4 polybutadiene units (Tg = -29°C)",93.0,BR with 4.3% of 1-2; 2.7% of trans; 93% of cis 1-4 (Tg: -106°C),,,,,,,Zeosil 1165 MP,,,internal,,,,,,,,,,,,,,,,165.0,150.0,40.0,1.0,165.0,30.0,,,,False
US6566449B2,Comparative Example 1,0.0,100.0,0.0,0.0,0.0,0.0,0.0,0.0,0.0,65.0,0.0,0.0,30.0,0.0,1.0,0.0,1.8,1.0,0.3,3.0,2.0,1.3,Noccelar D,other,Noccler NS,TBBS,Nocrac 6C,6PPD,soluble,CV,Aromatic oil,TDAE,,,,SSBR,,,SBR1500,,,,,Seast 3H(ISAF),,,,,,,Banbury,,,,100.0,100.0,,,,,,,,,,,,145.0,,,,,,,,False
US6566449B2,Comparative Example 2,0.0,100.0,0.0,0.0,0.0,0.0,0.0,0.0,0.0,65.0,0.0,0.0,30.0,0.0,1.0,0.0,1.8,1.0,0.3,3.0,2.0,1.3,Noccelar D,other,Noccler NS,TBBS,Nocrac 6C,6PPD,soluble,CV,Aromatic oil,TDAE,,,,SSBR,,,SBR1500,,,,,Seast 3H(ISAF),,,,,,,Banbury,,,,108.0,145.0,,,,,,,,,,,,145.0,,,,,,,,False
US6566449B2,Example 1,0.0,100.0,0.0,0.0,0.0,0.0,0.0,0.0,0.0,65.0,0.0,0.0,30.0,0.0,1.0,0.0,1.8,1.0,0.3,3.0,2.0,1.3,Noccelar D,other,Noccler NS,TBBS,Nocrac 6C,6PPD,soluble,CV,Aromatic oil,TDAE,,,,SSBR,,,SBR1500,,,,,Seast 3H(ISAF),,,,,,,Banbury,,,,107.0,140.0,,,,,,,,,,,,145.0,,,,,,,,False
US6566449B2,Example 2,0.0,100.0,0.0,0.0,0.0,0.0,0.0,0.0,0.0,65.0,0.0,0.0,30.0,0.0,1.0,0.0,1.8,1.0,0.3,3.0,2.0,1.3,Noccelar D,other,Noccler NS,TBBS,Nocrac 6C,6PPD,soluble,CV,Aromatic oil,TDAE,,,,SSBR,,,SBR1500,,,,,Seast 3H(ISAF),,,,,,,Banbury,,,,102.0,118.0,,,,,,,,,,,,145.0,,,,,,,,False
US6566449B2,Example 3,0.0,100.0,0.0,0.0,0.0,0.0,0.0,0.0,0.0,65.0,0.0,0.0,30.0,0.0,1.0,0.0,1.8,1.0,0.3,3.0,2.0,1.3,Noccelar D,other,Noccler NS,TBBS,Nocrac 6C,6PPD,soluble,CV,Aromatic oil,TDAE,,,,SSBR,,,SBR1500,,,,,Seast 3H(ISAF),,,,,,,Banbury,,,,97.0,103.0,,,,,,,,,,,,145.0,,,,,,,,False
US6566449B2,Example 4,0.0,100.0,0.0,0.0,0.0,0.0,0.0,0.0,0.0,65.0,0.0,0.0,30.0,1.2,1.0,0.0,1.8,1.0,0.3,3.0,2.0,1.3,Noccelar D,other,Noccler NS,TBBS,Nocrac 6C,6PPD,soluble,CV,Aromatic oil,TDAE,,,,SSBR,,,SBR1500,,,,,Seast 3H(ISAF),,,,,,,Banbury,,,,102.0,120.0,,,,,,,,,,,,145.0,,,,,,,,False
US6566449B2,Comparative Example 3,0.0,100.0,0.0,0.0,0.0,0.0,0.0,0.0,0.0,35.0,30.0,3.0,30.0,0.0,1.0,0.0,1.8,1.0,0.6,3.0,2.0,1.6,Noccelar D,other,Noccler NS,TBBS,Nocrac 6C,6PPD,soluble,CV,Aromatic oil,TDAE,,Si 69,TESPT,SSBR,,,SBR1500,,,,,Seast 3H(ISAF),,,,Nipsil AQ,,,Banbury,,,,100.0,100.0,,,,,,,,,,,,145.0,,,,,,,,False
US6566449B2,Comparative Example 4,0.0,100.0,0.0,0.0,0.0,0.0,0.0,0.0,0.0,35.0,30.0,3.0,30.0,0.0,1.0,0.0,1.8,1.0,0.6,3.0,2.0,1.6,Noccelar D,other,Noccler NS,TBBS,Nocrac 6C,6PPD,soluble,CV,Aromatic oil,TDAE,,Si 69,TESPT,SSBR,,,SBR1500,,,,,Seast 3H(ISAF),,,,Nipsil AQ,,,Banbury,,,,106.0,170.0,,,,,,,,,,,,145.0,,,,,,,,False
US6566449B2,Example 5,0.0,100.0,0.0,0.0,0.0,0.0,0.0,0.0,0.0,35.0,30.0,3.0,30.0,0.0,1.0,0.0,1.8,1.0,0.6,3.0,2.0,1.6,Noccelar D,other,Noccler NS,TBBS,Nocrac 6C,6PPD,soluble,CV,Aromatic oil,TDAE,,Si 69,TESPT,SSBR,,,SBR1500,,,,,Seast 3H(ISAF),,,,Nipsil AQ,,,Banbury,,,,106.0,167.0,,,,,,,,,,,,145.0,,,,,,,,False
US6566449B2,Example 6,0.0,100.0,0.0,0.0,0.0,0.0,0.0,0.0,0.0,35.0,30.0,3.0,30.0,0.0,1.0,0.0,1.8,1.0,0.6,3.0,2.0,1.6,Noccelar D,other,Noccler NS,TBBS,Nocrac 6C,6PPD,soluble,CV,Aromatic oil,TDAE,,Si 69,TESPT,SSBR,,,SBR1500,,,,,Seast 3H(ISAF),,,,Nipsil AQ,,,Banbury,,,,102.0,117.0,,,,,,,,,,,,145.0,,,,,,,,False
US6566449B2,Example 7,0.0,100.0,0.0,0.0,0.0,0.0,0.0,0.0,0.0,35.0,30.0,3.0,30.0,0.0,1.0,0.0,1.8,1.0,0.6,3.0,2.0,1.6,Noccelar D,other,Noccler NS,TBBS,Nocrac 6C,6PPD,soluble,CV,Aromatic oil,TDAE,,Si 69,TESPT,SSBR,,,SBR1500,,,,,Seast 3H(ISAF),,,,Nipsil AQ,,,Banbury,,,,100.0,105.0,,,,,,,,,,,,145.0,,,,,,,,False
US6566449B2,Example 8,0.0,100.0,0.0,0.0,0.0,0.0,0.0,0.0,0.0,35.0,30.0,3.0,30.0,1.2,1.0,0.0,1.8,1.0,0.6,3.0,2.0,1.6,Noccelar D,other,Noccler NS,TBBS,Nocrac 6C,6PPD,soluble,CV,Aromatic oil,TDAE,,Si 69,TESPT,SSBR,,,SBR1500,,,,,Seast 3H(ISAF),,,,Nipsil AQ,,,Banbury,,,,103.0,120.0,,,,,,,,,,,,145.0,,,,,,,,False
US6566449B2,Comparative Example 5,100.0,0.0,0.0,0.0,0.0,0.0,0.0,0.0,0.0,60.0,0.0,0.0,0.0,0.0,2.0,0.0,5.0,1.0,0.0,8.0,0.0,1.0,Noccelar DZ,DCBS,,,Nocrac 6C,6PPD,soluble,CV,,,,,,,,,,,,,,Asahi #70 (N330),,,,,,,Banbury,,,,100.0,100.0,,,,,,,,,,,,145.0,,,,,,,,False
US6566449B2,Comparative Example 6,100.0,0.0,0.0,0.0,0.0,0.0,0.0,0.0,0.0,60.0,0.0,0.0,0.0,0.0,2.0,0.0,5.0,1.0,0.0,8.0,0.0,1.0,Noccelar DZ,DCBS,,,Nocrac 6C,6PPD,soluble,CV,,,,,,,,,,,,,,Asahi #70 (N330),,,,,,,Banbury,,,,110.0,128.0,,,,,,,,,,,,145.0,,,,,,,,False
US6566449B2,Example 9,100.0,0.0,0.0,0.0,0.0,0.0,0.0,0.0,0.0,60.0,0.0,0.0,0.0,0.0,2.0,0.0,5.0,1.0,0.0,8.0,0.0,1.0,Noccelar DZ,DCBS,,,Nocrac 6C,6PPD,soluble,CV,,,,,,,,,,,,,,Asahi #70 (N330),,,,,,,Banbury,,,,103.0,108.0,,,,,,,,,,,,145.0,,,,,,,,False
US6566449B2,Comparative Example 7,100.0,0.0,0.0,0.0,0.0,0.0,0.0,0.0,0.0,60.0,0.0,0.0,0.0,2.0,2.0,0.0,5.0,1.0,0.0,8.0,0.0,1.0,Noccelar DZ,DCBS,,,Nocrac 6C,6PPD,soluble,CV,,,,,,,,,,,,,,Asahi #70 (N330),,,,,,,Banbury,,,,118.0,134.0,,,,,,,,,,,,145.0,,,,,,,,False
US6566449B2,Example 10,100.0,0.0,0.0,0.0,0.0,0.0,0.0,0.0,0.0,60.0,0.0,0.0,0.0,2.0,2.0,0.0,5.0,1.0,0.0,8.0,0.0,1.0,Noccelar DZ,DCBS,,,Nocrac 6C,6PPD,soluble,CV,,,,,,,,,,,,,,Asahi #70 (N330),,,,,,,Banbury,,,,106.0,110.0,,,,,,,,,,,,145.0,,,,,,,,False
US6566449B2,Example 11,100.0,0.0,0.0,0.0,0.0,0.0,0.0,0.0,0.0,60.0,0.0,0.0,0.0,2.0,2.0,0.0,5.0,1.0,0.0,8.0,0.0,1.0,Noccelar DZ,DCBS,,,Nocrac 6C,6PPD,soluble,CV,,,,,,,,,,,,,,Asahi #70 (N330),,,,,,,Banbury,,,,102.0,108.0,,,,,,,,,,,,145.0,,,,,,,,False
US6566449B2,Example 12,100.0,0.0,0.0,0.0,0.0,0.0,0.0,0.0,0.0,60.0,0.0,0.0,0.0,2.0,2.0,0.0,5.0,1.0,0.0,8.0,0.0,1.0,Noccelar DZ,DCBS,,,Nocrac 6C,6PPD,soluble,CV,,,,,,,,,,,,,,Asahi #70 (N330),,,,,,,Banbury,,,,104.0,110.0,,,,,,,,,,,,145.0,,,,,,,,False
US6540858B1,A suitable elastomeric mixture for portion A (first table),100.0,0.0,0.0,0.0,0.0,0.0,0.0,0.0,0.0,68.0,0.0,0.0,0.0,0.0,3.5,0.0,1.5,1.8,0.0,2.0,1.0,1.8,,,,,antioxidants,,soluble,,plasticizers,,,,,SSBR,,,SBR 1712,,,,,N 220,,,,,,,,,,,,,,,,,,,,,,,,,,,,,,primary_accel_type_missing,,True
US6540858B1,A suitable elastomeric mixture for portion B (first table),100.0,0.0,0.0,0.0,0.0,0.0,0.0,0.0,0.0,0.0,70.0,0.0,0.0,0.0,3.5,0.0,1.2,2.5,0.0,2.0,1.0,2.5,,,,,antioxidants,,soluble,,plasticizers,,,binding agent (Si69 by Degussa implied),TESPT,,,,,,,,,,,,,,,,,,,,,,,,,,,,,,,,,,,,,,,primary_accel_type_missing; silica_without_silane,,True
US6540858B1,Portion A (from the test table: 'The elastomeric mixtures of the portions A and B had the following compositions'),0.0,100.0,0.0,0.0,0.0,0.0,0.0,0.0,0.0,45.0,20.0,0.0,0.0,0.0,2.5,0.0,1.0,2.3,0.0,2.5,2.0,2.3,,,,,antioxidants,,soluble,,plasticizers,,,binding agent (implied Si69 or similar),TESPT,ESBR,,,"SBR 1712 (oil-extended), SBR 1500",,,,,N220,,,,VN3 (by Degussa),,,,,,,,,,,,,,,,,,,,,,,,,,primary_accel_type_missing; silica_without_silane,,True
US6573333B2,Example 1,0.0,0.0,0.0,70.0,30.0,0.0,0.0,0.0,0.0,0.0,0.0,0.0,0.0,0.0,0.0,0.0,0.0,0.0,0.0,0.0,0.0,0.0,dicumyl peroxide (40%),DPG,,,,,,peroxide,,,,,,,,,,,,,,,,,,,,,internal,120.0,,,,,,71.0,5.8,,20.0,280.0,,,,,150.0,170.0,30.0,1.0,,,,,,False
US6573333B2,Test A,0.0,0.0,0.0,70.0,30.0,0.0,0.0,0.0,0.0,0.0,0.0,0.0,0.0,0.0,0.0,0.0,0.0,0.0,0.0,0.0,0.0,0.0,,,,,,,,peroxide,,,,,,,,,,,,,,,,,,,,,internal,49.0,,,,,,,,,,,,,,,184.0,,,1.0,120.0,184.0,,,,False
US6573333B2,Test B,0.0,0.0,0.0,70.0,30.0,0.0,0.0,0.0,0.0,0.0,0.0,0.0,0.0,0.0,0.0,0.0,0.0,0.0,0.0,0.0,0.0,0.0,,,,,,,,peroxide,,,,,,,,,,,,,,,,,,,,,internal,66.0,,,,,,,,,,,,,,,183.0,,,1.0,120.0,183.0,,,,False
US6573333B2,Test C,0.0,0.0,0.0,70.0,30.0,0.0,0.0,0.0,0.0,0.0,0.0,0.0,0.0,0.0,0.0,0.0,0.0,0.0,0.0,0.0,0.0,0.0,,,,,,,,peroxide,,,,,,,,,,,,,,,,,,,,,internal,88.0,,,,,,,,,,,,,,,185.0,,,1.0,120.0,185.0,,,,False
US6573333B2,Test D,0.0,0.0,0.0,70.0,30.0,0.0,0.0,0.0,0.0,0.0,0.0,0.0,0.0,0.0,0.0,0.0,0.0,0.0,0.0,0.0,0.0,0.0,,,,,,,,peroxide,,,,,,,,,,,,,,,,,,,,,internal,110.0,,,,,,,,,,,,,,,186.0,,,1.0,120.0,186.0,,,,False
US6598632B1,witness,35.0,0.0,65.0,0.0,0.0,0.0,0.0,0.0,0.0,60.0,0.0,0.0,21.0,0.0,3.0,1.0,1.7,1.0,0.0,3.0,1.0,1.0,CBS,CBS,,,DMBPPD,6PPD,soluble,CV,aromatic oil,TDAE,False,,,,,,,,,,,conventional carcasse grade carbon black,,,,,,,,45.0,20.0,,,,,,,6.8,,,,,,,,,,,,,,,,False
US6598632B1,1,35.0,0.0,65.0,0.0,0.0,0.0,0.0,0.0,0.0,60.0,0.0,0.0,21.0,0.0,3.0,1.0,1.7,1.0,0.0,3.0,1.0,1.0,CBS,CBS,,,DMBPPD,6PPD,soluble,CV,aromatic oil,TDAE,False,,,,,,,,,,,conventional carcasse grade carbon black,,,,,,,,49.0,16.0,,,,,,,7.3,,,,,,,,,,,,,,,,False
US6598632B1,2,35.0,0.0,65.0,0.0,0.0,0.0,0.0,0.0,0.0,60.0,0.0,0.0,21.0,0.0,3.0,1.0,1.7,1.0,0.0,3.0,1.0,1.0,CBS,CBS,,,DMBPPD,6PPD,soluble,CV,aromatic oil,TDAE,False,,,,,,,,,,,conventional carcasse grade carbon black,,,,,,,,43.0,15.0,,,,,,,7.4,,,,,,,,,,,,,,,,False
US6598632B1,3,35.0,0.0,65.0,0.0,0.0,0.0,0.0,0.0,0.0,60.0,0.0,0.0,21.0,0.0,3.0,1.0,1.7,1.0,0.0,3.0,1.0,1.0,CBS,CBS,,,DMBPPD,6PPD,soluble,CV,aromatic oil,TDAE,False,,,,,,,,,,,conventional carcasse grade carbon black,,,,,,,,49.0,18.0,,,,,,,7.5,,,,,,,,,,,,,,,,False
US6598632B1,4,35.0,0.0,65.0,0.0,0.0,0.0,0.0,0.0,0.0,60.0,0.0,0.0,21.0,0.0,3.0,1.0,1.7,1.0,0.0,3.0,1.0,1.0,CBS,CBS,,,DMBPPD,6PPD,soluble,CV,aromatic oil,TDAE,False,,,,,,,,,,,conventional carcasse grade carbon black,,,,,,,,45.0,17.0,,,,,,,6.8,,,,,,,,,,,,,,,,False
US6598632B1,5,35.0,0.0,65.0,0.0,0.0,0.0,0.0,0.0,0.0,60.0,0.0,0.0,21.0,0.0,3.0,1.0,1.7,1.0,0.0,3.0,1.0,1.0,CBS,CBS,,,DMBPPD,6PPD,soluble,CV,aromatic oil,TDAE,False,,,,,,,,,,,conventional carcasse grade carbon black,,,,,,,,48.0,15.0,,,,,,,7.2,,,,,,,,,,,,,,,,False
US6598632B1,6,35.0,0.0,65.0,0.0,0.0,0.0,0.0,0.0,0.0,60.0,0.0,0.0,21.0,0.0,3.0,1.0,1.7,1.0,0.0,3.0,1.0,1.0,CBS,CBS,,,DMBPPD,6PPD,soluble,CV,aromatic oil,TDAE,False,,,,,,,,,,,conventional carcasse grade carbon black,,,,,,,,51.0,17.0,,,,,,,7.1,,,,,,,,,,,,,,,,False
US6598632B1,7,35.0,0.0,65.0,0.0,0.0,0.0,0.0,0.0,0.0,60.0,0.0,0.0,21.0,0.0,3.0,1.0,1.7,1.0,0.0,3.0,1.0,1.0,CBS,CBS,,,DMBPPD,6PPD,soluble,CV,aromatic oil,TDAE,False,,,,,,,,,,,conventional carcasse grade carbon black,,,,,,,,51.0,17.0,,,,,,,7.1,,,,,,,,,,,,,,,,False
US6598632B1,8,35.0,0.0,65.0,0.0,0.0,0.0,0.0,0.0,0.0,60.0,0.0,0.0,21.0,0.0,3.0,1.0,1.7,1.0,0.0,3.0,1.0,1.0,CBS,CBS,,,DMBPPD,6PPD,soluble,CV,aromatic oil,TDAE,False,,,,,,,,,,,conventional carcasse grade carbon black,,,,,,,,50.0,18.0,,,,,,,7.9,,,,,,,,,,,,,,,,False
US6598645B1,Sample A,100.0,0.0,0.0,0.0,0.0,0.0,0.0,0.0,0.0,55.0,0.0,0.0,4.0,2.0,0.0,0.0,3.0,1.6,0.0,1.0,0.0,1.6,sulfonamide type,other,,,,,soluble,CV,naphthenic type rubber processing oil,naphthenic,False,,,,,,,,,CV60,,N326,,,,,,,internal,,,,,,,,4.28,,24.84,418.0,,,,,160.0,,,2.0,160.0,100.0,,,,False
US6598645B1,Sample B,100.0,0.0,0.0,0.0,0.0,0.0,0.0,0.0,0.0,55.0,0.0,0.0,4.0,2.0,0.0,0.0,3.0,1.6,0.0,1.0,0.0,1.6,sulfonamide type,other,,,,,soluble,CV,naphthenic type rubber processing oil,naphthenic,False,,,,,,,,,CV60,,N326,,,,,,,internal,,,,,,,,4.06,,23.0,394.0,,,,,160.0,,,2.0,160.0,100.0,,,,False
US6598645B1,Sample C,100.0,0.0,0.0,0.0,0.0,0.0,0.0,0.0,0.0,55.0,0.0,0.0,4.0,2.0,0.0,0.0,3.0,1.6,0.0,1.0,0.0,1.6,sulfonamide type,other,,,,,soluble,CV,naphthenic type rubber processing oil,naphthenic,False,,,,,,,,,CV60,,N326,,,,,,,internal,,,,,,,,5.67,,21.0,320.0,,,,,160.0,,,2.0,160.0,100.0,,,,False
US6598645B1,Sample D,100.0,0.0,0.0,0.0,0.0,0.0,0.0,0.0,0.0,55.0,0.0,0.0,4.0,2.0,0.0,0.0,3.0,1.6,0.0,1.0,0.0,1.6,sulfonamide type,other,,,,,soluble,CV,naphthenic type rubber processing oil,naphthenic,False,,,,,,,,,CV60,,N326,,,,,,,internal,,,,,,,,6.08,,22.4,342.0,,,,,160.0,,,2.0,160.0,100.0,,,,False
US6598645B1,Sample E,100.0,0.0,0.0,0.0,0.0,0.0,0.0,0.0,0.0,55.0,0.0,0.0,4.0,2.0,0.0,0.0,3.0,1.6,0.0,1.0,0.0,1.6,sulfonamide type,other,,,,,soluble,CV,naphthenic type rubber processing oil,naphthenic,False,,,,,,,,,CV60,,N326,,,,,,,internal,,,,,,,,6.12,,21.8,363.0,,,,,160.0,,,2.0,160.0,100.0,,,,False
US6619357B1,Example 1,100.0,0.0,0.0,0.0,0.0,0.0,0.0,0.0,0.0,0.0,0.0,0.0,0.0,0.0,0.0,0.0,1.5,0.0,0.0,0.0,0.0,0.0,,,,,,,,,,,,,,,,,,,,,,,,,,,,,,,,,,,,,,,,,,,,,,,,,,,,,,False
US6619357B1,Example 2,100.0,0.0,0.0,0.0,0.0,0.0,0.0,0.0,0.0,0.0,0.0,0.0,0.0,0.0,0.0,0.0,1.5,0.0,0.0,0.0,0.0,0.0,,,,,,,,,,,,,,,,,,,,,,,,,,,,,,,,,,,,,,,,,,,,,,,,,,,,,,False
US6619357B1,Example 3,100.0,0.0,0.0,0.0,0.0,0.0,0.0,0.0,0.0,0.0,0.0,0.0,0.0,0.0,0.0,0.0,1.5,0.0,0.0,0.0,0.0,0.0,,,,,,,,,,,,,,,,,,,,,,,,,,,,,,,,,,,,,,,,,,,,,,,,,,,,,,False
US6619357B1,Comparative Example A,100.0,0.0,0.0,0.0,0.0,0.0,0.0,0.0,0.0,0.0,0.0,0.0,0.0,0.0,0.0,0.0,1.5,0.0,0.0,0.0,0.0,0.0,,,,,,,,,,,,,,,,,,,,,,,,,,,,,,,,,,,,,,,,,,,,,,,,,,,,,,False
US6608145B1,Stock 1,25.0,75.0,0.0,0.0,0.0,0.0,0.0,0.0,0.0,32.0,30.0,0.0,15.0,0.0,0.95,1.5,1.7,1.5,0.5,2.5,0.0,2.0,N-cyclohexyl-2-benzothiazylsulfenamide (CBS),CBS,Diphenyl Guanidine,DPG,"N-(1,3 dimethylbutyl)-N'-phenyl-p-phenylene-diamine",6PPD,,,Naphthenic Process Oil,naphthenic,,Si69,TESPT,SSBR,,,solution SBR,,,,,SAF,,,,,,,Banbury,41.5,16.68,1.82,,4.24,,,,14.55,17.76,343.0,0.1848,0.1148,,,155.0,171.0,15.0,3.0,155.0,105.0,,silica_without_silane,,False
US6608145B1,Stock 2,25.0,75.0,0.0,0.0,0.0,0.0,0.0,0.0,0.0,32.0,30.0,0.0,15.0,0.0,0.95,1.5,2.5,1.5,0.5,2.5,0.0,2.0,N-cyclohexyl-2-benzothiazylsulfenamide (CBS),CBS,Diphenyl Guanidine,DPG,"N-(1,3 dimethylbutyl)-N'-phenyl-p-phenylene-diamine",6PPD,,,Naphthenic Process Oil,naphthenic,,Si69,TESPT,SSBR,,,solution SBR,,,,,SAF,,,,,,,Banbury,43.8,20.12,1.88,,3.51,,,,11.85,19.48,423.0,0.1706,0.1093,,,175.0,171.0,15.0,3.0,175.0,105.0,,silica_without_silane,,False
US6608145B1,Stock 3,0.0,100.0,0.0,0.0,0.0,0.0,0.0,0.0,0.0,32.0,30.0,0.0,15.0,0.0,0.95,1.5,2.25,1.5,0.5,2.5,0.0,2.0,N-Cyclohexyl-2-benzothiazylsulfenamide (CBS),CBS,Diphenyl Guanidine,DPG,"N-(1,3 dimethylbutyl)-N'-phenyl-p-phenylene-diamine",6PPD,,,Naphthenic Process Oil,naphthenic,,Si69,TESPT,SSBR,,,"solution SBR, TEOS-terminated",,,,,SAF,,,,,,,Banbury,88.3,13.1,1.87,,10.14,,,,,12.08,252.0,0.2633,0.1477,,,145.0,171.0,15.0,3.0,145.0,105.0,,silica_without_silane,,False
US6608145B1,Stock 4,0.0,100.0,0.0,0.0,0.0,0.0,0.0,0.0,0.0,32.0,30.0,0.0,15.0,0.0,0.95,1.5,2.25,1.5,0.5,2.5,0.0,2.0,N-Cyclohexyl-2-benzothiazylsulfenamide (CBS),CBS,Diphenyl Guanidine,DPG,"N-(1,3 dimethylbutyl)-N'-phenyl-p-phenylene-diamine",6PPD,,,Naphthenic Process Oil,naphthenic,,Si69,TESPT,SSBR,,,"solution SBR, TEOS-terminated",,,,,SAF,,,,,,,Banbury,80.0,15.18,2.36,,6.67,,,,14.35,15.99,325.0,0.27,0.1463,,,145.0,171.0,15.0,3.0,175.0,105.0,,silica_without_silane,,False
US6727311B2,Example 7 (Comparative),0.0,100.0,0.0,0.0,0.0,0.0,0.0,0.0,0.0,30.0,0.0,0.0,15.0,0.0,0.0,0.0,2.0,1.6,0.4,3.0,3.0,2.0,CBS (n-cyclohexyl-2-benzothiazyl-sulfenamide),CBS,DPG (diphenyl guanidine),DPG,,,soluble,CV,Aromatic Oil,naphthenic,False,,,SSBR,23.0,44.3,(23/77 SBR)-b-(P(2-vinylpyridine),12.9,,,118.0,General Purpose Tread Black (ASTM N 299),,,,,,,Banbury,,,,,,,,1.31,6.23,11.2,432.0,,,,,144.0,160.0,20.0,2.0,144.0,110.0,,,,False
US6727311B2,Example 8,0.0,100.0,0.0,0.0,0.0,0.0,0.0,0.0,0.0,30.0,0.0,0.0,15.0,0.0,0.0,0.0,2.0,1.6,0.4,3.0,3.0,2.0,CBS (n-cyclohexyl-2-benzothiazyl-sulfenamide),CBS,DPG (diphenyl guanidine),DPG,,,soluble,CV,Aromatic Oil,naphthenic,False,,,SSBR,23.0,44.3,(23/77 SBR)-b-(P(2-vinylpyridine),12.9,,,118.0,General Purpose Tread Black (ASTM N 299),,,,,,,Banbury,,,,,,,,1.62,6.88,14.9,487.0,,,,,144.0,160.0,20.0,2.0,144.0,110.0,,,,False
US6727311B2,Example 9,0.0,100.0,0.0,0.0,0.0,0.0,0.0,0.0,0.0,30.0,0.0,0.0,15.0,0.0,0.0,0.0,2.0,1.6,0.4,3.0,3.0,2.0,CBS (n-cyclohexyl-2-benzothiazyl-sulfenamide),CBS,DPG (diphenyl guanidine),DPG,,,soluble,CV,Aromatic Oil,naphthenic,False,,,SSBR,23.0,44.3,(23/77 SBR)-b-(P(2-vinylpyridine),12.9,,,118.0,General Purpose Tread Black (ASTM N 299),,,,,,,Banbury,,,,,,,,1.76,6.78,18.9,600.0,,,,,144.0,160.0,20.0,2.0,144.0,110.0,,,,False
US6727311B2,Example 10 (Comparative),0.0,100.0,0.0,0.0,0.0,0.0,0.0,0.0,0.0,45.0,0.0,0.0,15.0,0.0,0.0,0.0,2.0,1.6,0.4,3.0,3.0,2.0,CBS (n-cyclohexyl-2-benzothiazyl-sulfenamide),CBS,DPG (diphenyl guanidine),DPG,,,soluble,CV,Aromatic Oil,naphthenic,False,,,SSBR,23.0,44.3,(23/77 SBR)-b-(P(2-vinylpyridine),12.9,,,118.0,General Purpose Tread Black (ASTM N 299),,,,,,,Banbury,,,,,,,,1.89,9.04,17.4,467.0,,0.126,,,144.0,160.0,20.0,2.0,144.0,110.0,,,,False
US6727311B2,Example 11,0.0,100.0,0.0,0.0,0.0,0.0,0.0,0.0,0.0,30.0,0.0,3.0,15.0,0.0,0.0,0.0,2.0,1.6,0.4,3.0,3.0,2.0,CBS (n-cyclohexyl-2-benzothiazyl-sulfenamide),CBS,DPG (diphenyl guanidine),DPG,,,soluble,CV,Aromatic Oil,naphthenic,False,Si69 on Carbon Black (50% active),TESPT,SSBR,23.0,44.3,(23/77 SBR)-b-(P(2-vinylpyridine),12.9,,,118.0,General Purpose Tread Black (ASTM N 299),,,,,,,Banbury,,,,,,,,2.54,9.99,15.8,448.0,,0.09,,,144.0,160.0,20.0,2.0,144.0,110.0,,,,False
US6727311B2,Example 12 (Comparative),0.0,100.0,0.0,0.0,0.0,0.0,0.0,0.0,0.0,40.0,0.0,0.0,15.0,0.0,0.0,0.0,2.0,1.6,0.4,3.0,3.0,2.0,CBS (n-cyclohexyl-2-benzothiazyl-sulfenamide),CBS,DPG (diphenyl guanidine),DPG,,,soluble,CV,Aromatic Oil,naphthenic,False,,,SSBR,44.1,,HPMA-terelastomer,,,,74.0,General Purpose Tread Black (ASTM N 299),,,,,,,Banbury,,,,,,,,3.99,14.13,16.2,366.0,,0.202,,,125.0,160.0,20.0,2.0,144.0,110.0,,,,False
US6727311B2,Example 13 (Comparative),0.0,100.0,0.0,0.0,0.0,0.0,0.0,0.0,0.0,40.0,0.0,0.0,15.0,0.0,0.0,0.0,2.0,1.6,0.4,3.0,3.0,2.0,CBS (n-cyclohexyl-2-benzothiazyl-sulfenamide),CBS,DPG (diphenyl guanidine),DPG,,,soluble,CV,Aromatic Oil,naphthenic,False,,,SSBR,44.1,,HPMA-terelastomer,,,,74.0,General Purpose Tread Black (ASTM N 299),,,,,,,Banbury,,,,,,,,4.79,14.5,16.5,364.0,,0.26,,,125.0,160.0,20.0,2.0,144.0,110.0,,,,False
US6758251B2,Sample 1,40.0,60.0,0.0,0.0,0.0,0.0,0.0,0.0,0.0,50.0,0.0,0.0,12.5,0.0,2.75,1.5,1.5,1.0,0.0,5.0,2.5,1.0,sulfenamide type,other,,,p-phenylenediamine type,other,soluble,CV,Process Oil,other,False,,,SSBR,3.7,4.4,,,,,,,,,,,,,internal,,,,,,,,,3.72,17.5,749.0,,,68.0,,,,,,,,,,,False
US6758251B2,Sample 2,40.0,60.0,0.0,0.0,0.0,0.0,0.0,0.0,0.0,50.0,0.0,0.0,12.5,0.0,2.75,1.5,1.5,1.0,0.0,5.0,2.5,1.0,sulfenamide type,other,,,p-phenylenediamine type,other,soluble,CV,Process Oil,other,False,,,SSBR,5.8,4.2,,,,,,,,,,,,,internal,,,,,,,,,5.93,22.2,644.0,,,63.0,,,,,,,,,,,False
US6758251B2,Sample 3,40.0,60.0,0.0,0.0,0.0,0.0,0.0,0.0,0.0,50.0,0.0,0.0,12.5,0.0,2.75,1.5,1.5,1.0,0.0,5.0,2.5,1.0,sulfenamide type,other,,,p-phenylenediamine type,other,soluble,CV,Process Oil,other,False,,,SSBR,8.3,3.9,,,,,,,,,,,,,internal,,,,,,,,,3.49,19.8,784.0,,,67.0,,,,,,,,,,,False
US6758251B2,Sample 4,40.0,60.0,0.0,0.0,0.0,0.0,0.0,0.0,0.0,50.0,0.0,0.0,12.5,0.0,2.75,1.5,1.5,1.0,0.0,5.0,2.5,1.0,sulfenamide type,other,,,p-phenylenediamine type,other,soluble,CV,Process Oil,other,False,,,SSBR,10.6,3.1,,,,,,,,,,,,,internal,,,,,,,,,5.56,23.4,644.0,,,71.0,,,,,,,,,,,False
US6758251B2,Sample 5,40.0,60.0,0.0,0.0,0.0,0.0,0.0,0.0,0.0,50.0,0.0,0.0,12.5,0.0,2.75,1.5,1.5,1.0,0.0,5.0,2.5,1.0,sulfenamide type,other,,,p-phenylenediamine type,other,soluble,CV,Process Oil,other,False,,,SSBR,12.9,4.1,,,,,,,,,,,,,internal,,,,,,,,,3.4,17.7,792.0,,,74.0,,,,,,,,,,,False
US6758251B2,Sample 6,40.0,60.0,0.0,0.0,0.0,0.0,0.0,0.0,0.0,50.0,0.0,0.0,12.5,0.0,2.75,1.5,1.5,1.0,0.0,5.0,2.5,1.0,sulfenamide type,other,,,p-phenylenediamine type,other,soluble,CV,Process Oil,other,False,,,SSBR,21.5,3.1,,,,,,,,,,,,,internal,,,,,,,,,3.44,18.1,757.0,,,82.0,,,,,,,,,,,False
US6758251B2,Sample 7,40.0,60.0,0.0,0.0,0.0,0.0,0.0,0.0,0.0,50.0,0.0,0.0,12.5,0.0,2.75,1.5,1.5,1.0,0.0,5.0,2.5,1.0,sulfenamide type,other,,,p-phenylenediamine type,other,soluble,CV,Process Oil,other,False,,,SSBR,27.4,2.7,,,,,,,,,,,,,internal,,,,,,,,,5.0,20.4,693.0,,,97.0,,,,,,,,,,,False
US6758251B2,Sample 8,40.0,60.0,0.0,0.0,0.0,0.0,0.0,0.0,0.0,50.0,0.0,0.0,12.5,0.0,2.75,1.5,1.5,1.0,0.0,5.0,2.5,1.0,sulfenamide type,other,,,p-phenylenediamine type,other,soluble,CV,Process Oil,other,False,,,SSBR,37.9,2.5,,,,,,,,,,,,,internal,,,,,,,,,3.7,16.8,725.0,,,119.0,,,,,,,,,,,False
US6758251B2,Sample 9,0.0,100.0,0.0,0.0,0.0,0.0,0.0,0.0,0.0,50.0,0.0,0.0,12.5,0.0,0.75,0.0,1.5,0.9,0.0,5.0,2.5,0.9,sulfenamide type,other,,,p-phenylenediamine type,other,soluble,CV,Processing Oil,other,False,,,SSBR,8.0,3.0,,,,,,,,,,,,,internal,,,,,,,,,5.4,14.2,513.0,,,59.0,,,,,,,,,,,False
US6758251B2,Sample 10,0.0,100.0,0.0,0.0,0.0,0.0,0.0,0.0,0.0,50.0,0.0,0.0,12.5,0.0,0.75,0.0,1.5,0.9,0.0,5.0,2.5,0.9,sulfenamide type,other,,,p-phenylenediamine type,other,soluble,CV,Processing Oil,other,False,,,ESBR,8.0,16.0,,,,,,,,,,,,,internal,,,,,,,,,6.2,10.3,421.0,,,78.0,,,,,,,,,,,False
US6627715B2,Example 1,0.0,0.0,100.0,0.0,0.0,0.0,0.0,0.0,0.0,0.0,0.0,0.0,0.0,0.0,0.0,0.0,0.0,0.0,0.0,0.0,0.0,0.0,,,,,,,,,,,,,,,,,,,,,,,,,,,,,,,,,,,,,,,,,,,,,,,,,,,,,,False
US6627715B2,Example 2,0.0,0.0,100.0,0.0,0.0,0.0,0.0,0.0,0.0,0.0,0.0,0.0,0.0,0.0,0.0,0.0,0.0,0.0,0.0,0.0,0.0,0.0,,,,,,,,,,,,,,,,,,,,,,,,,,,,,,,,,,,,,,,,,,,,,,,,,,,,,,False
US6627715B2,Example 3,0.0,0.0,100.0,0.0,0.0,0.0,0.0,0.0,0.0,0.0,0.0,0.0,0.0,0.0,0.0,0.0,0.0,0.0,0.0,0.0,0.0,0.0,,,,,,,,,,,,,,,,,,,,,,,,,,,,,,,,,,,,,,,,,,,,,,,,,,,,,,False
US6627715B2,Example 4,0.0,0.0,100.0,0.0,0.0,0.0,0.0,0.0,0.0,0.0,0.0,0.0,0.0,0.0,0.0,0.0,0.0,0.0,0.0,0.0,0.0,0.0,,,,,,,,,,,,,,,,,,,,,,,,,,,,,,,,,,,,,,,,,,,,,,,,,,,,,,False
US6627715B2,Example 5,0.0,0.0,100.0,0.0,0.0,0.0,0.0,0.0,0.0,0.0,0.0,0.0,0.0,0.0,1.0,0.0,0.0,0.0,0.0,0.0,0.0,0.0,,,,,,,,,,,,,,,,,,16.1,,,37.0,,,,,,,,,37.0,,,,,,,,,,,,,,,90.0,,,1.0,,,,,,False
US6627715B2,Example 6,0.0,0.0,100.0,0.0,0.0,0.0,0.0,0.0,0.0,0.0,0.0,0.0,0.0,0.0,0.0,0.0,0.0,0.0,0.0,0.0,0.0,0.0,,,,,,,,,,,,,,,,,,18.0,,,10.0,,,,,,,,,10.0,,,,,,,,,,,,,,,90.0,,,1.0,,,,,,False
US6627715B2,Example 7,0.0,0.0,100.0,0.0,0.0,0.0,0.0,0.0,0.0,0.0,0.0,0.0,0.0,0.0,0.0,0.0,0.0,0.0,0.0,0.0,0.0,0.0,,,,,,,,,,,,,,,,,,20.8,,,10.0,,,,,,,,,10.0,,,,,,,,,,,,,,,90.0,,,1.0,,,,,,False
US6627715B2,Example 8,0.0,0.0,100.0,0.0,0.0,0.0,0.0,0.0,0.0,0.0,0.0,0.0,0.0,0.0,0.0,0.0,0.0,0.0,0.0,0.0,0.0,0.0,,,,,,,,,,,,,,,,,,14.5,,,68.0,,,,,,,,,68.0,,,,,,,,,,,,,,,90.0,,,1.0,,,,,,False
US6627715B2,Example 9,0.0,0.0,100.0,0.0,0.0,0.0,0.0,0.0,0.0,0.0,0.0,0.0,0.0,0.0,0.0,0.0,0.0,0.0,0.0,0.0,0.0,0.0,,,,,,,,,,,,,,,,,,15.7,,,86.0,,,,,,,,,86.0,,,,,,,,,,,,,,,90.0,,,1.0,,,,,,False
US6627715B2,Example 10,0.0,0.0,100.0,0.0,0.0,0.0,0.0,0.0,0.0,0.0,0.0,0.0,0.0,0.0,0.0,0.0,0.0,0.0,0.0,0.0,0.0,0.0,,,,,,,,,,,,,,,,,,,,,57.0,,,,,,,,,57.0,,,,,,,,,,,,,,,90.0,,,1.0,,,,,,False
US6627715B2,Example 11,0.0,0.0,100.0,0.0,0.0,0.0,0.0,0.0,0.0,0.0,0.0,0.0,0.0,0.0,0.0,0.0,0.0,0.0,0.0,0.0,0.0,0.0,,,,,,,,,,,,,,,,,,,,,125.0,,,,,,,,,125.0,,,,,,,,,,,,,,,90.0,,,1.0,,,,,,False
US6627715B2,Example 12,0.0,0.0,100.0,0.0,0.0,0.0,0.0,0.0,0.0,0.0,0.0,0.0,0.0,0.0,0.0,0.0,0.0,0.0,0.0,0.0,0.0,0.0,,,,,,,,,,,,,,,,,,,,,138.0,,,,,,,,,138.0,,,,,,,,,,,,,,,90.0,,,1.0,,,,,,False
US6627715B2,Example 13,0.0,0.0,100.0,0.0,0.0,0.0,0.0,0.0,0.0,0.0,0.0,0.0,0.0,0.0,0.0,0.0,0.0,0.0,0.0,0.0,0.0,0.0,,,,,,,,,,,,,,,,,,,,,125.0,,,,,,,,,125.0,,,,,,,,,,,,,,,90.0,,,1.0,,,,,,False
US6627715B2,Example 14,0.0,0.0,100.0,0.0,0.0,0.0,0.0,0.0,0.0,0.0,0.0,0.0,0.0,0.0,0.0,0.0,0.0,0.0,0.0,0.0,0.0,0.0,,,,,,,,,,,,,,,,,,,,,10.0,,,,,,,,,10.0,,,,,,,,,,,,,,,90.0,,,1.0,,,,,,False
US6627715B2,Comparative Example 15,0.0,0.0,100.0,0.0,0.0,0.0,0.0,0.0,0.0,0.0,0.0,0.0,0.0,0.0,0.0,0.0,0.0,0.0,0.0,0.0,0.0,0.0,,,,,,,,,,,,,,,,,,22.5,,,14.0,,,,,,,,,14.0,,,,,,,,,,,,,,,90.0,,,1.0,,,,,,False
US6627715B2,Comparative Example 16,0.0,0.0,100.0,0.0,0.0,0.0,0.0,0.0,0.0,0.0,0.0,0.0,0.0,0.0,0.0,0.0,0.0,0.0,0.0,0.0,0.0,0.0,,,,,,,,,,,,,,,,,,22.0,,,,,,,,,,,,,,,,,,,,,,,,,,,90.0,,,1.0,,,,,,False
US6627715B2,Comparative Example 17,0.0,0.0,100.0,0.0,0.0,0.0,0.0,0.0,0.0,0.0,0.0,0.0,0.0,0.0,1.0,0.0,0.0,0.0,0.0,0.0,0.0,0.0,,,,,,,,,,,,,,,,,,20.0,,,34.0,,,,,,,,,34.0,,,,,,,,,,,,,,,90.0,,,1.0,,,,,,False
US6627715B2,Comparative Example 18,0.0,0.0,100.0,0.0,0.0,0.0,0.0,0.0,0.0,0.0,0.0,0.0,0.0,0.0,0.0,0.0,0.0,0.0,0.0,0.0,0.0,0.0,,,,,,,,,,,,,,,,,,17.3,,,22.0,,,,,,,,,22.0,,,,,,,,,,,,,,,90.0,,,1.0,,,,,,False
US6627715B2,Comparative Example 19,0.0,0.0,100.0,0.0,0.0,0.0,0.0,0.0,0.0,0.0,0.0,0.0,0.0,0.0,0.0,0.0,0.0,0.0,0.0,0.0,0.0,0.0,,,,,,,,,,,,,,,,,,15.8,,,23.0,,,,,,,,,23.0,,,,,,,,,,,,,,,90.0,,,1.0,,,,,,False
US6627715B2,Comparative Example 20,0.0,0.0,100.0,0.0,0.0,0.0,0.0,0.0,0.0,0.0,0.0,0.0,0.0,0.0,0.0,0.0,0.0,0.0,0.0,0.0,0.0,0.0,,,,,,,,,,,,,,,,,,78.9,,,17.0,,,,,,,,,17.0,,,,,,,,,,,,,,,90.0,,,1.0,,,,,,False
US6627715B2,Comparative Example 21,0.0,0.0,100.0,0.0,0.0,0.0,0.0,0.0,0.0,0.0,0.0,0.0,0.0,0.0,0.0,0.0,0.0,0.0,0.0,0.0,0.0,0.0,,,,,,,,,,,,,,,,,,12.8,,,60.0,,,,,,,,,60.0,,,,,,,,,,,,,,,90.0,,,1.0,,,,,,False
US6627715B2,Comparative Example 22,0.0,0.0,100.0,0.0,0.0,0.0,0.0,0.0,0.0,0.0,0.0,0.0,0.0,0.0,0.0,0.0,0.0,0.0,0.0,0.0,0.0,0.0,,,,,,,,,,,,,,,,,,15.8,,,24.0,,,,,,,,,24.0,,,,,,,,,,,,,,,90.0,,,1.0,,,,,,False
US6627715B2,Comparative Example 23,0.0,0.0,100.0,0.0,0.0,0.0,0.0,0.0,0.0,0.0,0.0,0.0,0.0,0.0,0.0,0.0,0.0,0.0,0.0,0.0,0.0,0.0,,,,,,,,,,,,,,,,,,13.0,,,33.0,,,,,,,,,33.0,,,,,,,,,,,,,,,90.0,,,1.0,,,,,,False
US6627715B2,Comparative Example 24,0.0,0.0,100.0,0.0,0.0,0.0,0.0,0.0,0.0,0.0,0.0,0.0,0.0,0.0,0.0,0.0,0.0,0.0,0.0,0.0,0.0,0.0,,,,,,,,,,,,,,,,,,14.1,,,37.0,,,,,,,,,37.0,,,,,,,,,,,,,,,90.0,,,1.0,,,,,,False
US6627715B2,Comparative Example 25,0.0,0.0,100.0,0.0,0.0,0.0,0.0,0.0,0.0,0.0,0.0,0.0,0.0,0.0,0.0,0.0,0.0,0.0,0.0,0.0,0.0,0.0,,,,,,,,,,,,,,,,,,16.4,,,68.0,,,,,,,,,68.0,,,,,,,,,,,,,,,90.0,,,1.0,,,,,,False
US6627715B2,Example 26,0.0,100.0,0.0,0.0,0.0,0.0,0.0,0.0,0.0,0.0,0.0,0.0,0.0,0.0,0.0,0.0,0.0,0.0,0.0,0.0,0.0,0.0,,,,,,,,,,,,,,SSBR,15.5,3.62,,13.0,,,,,,,,,,,,,,,,,,,,,,,,,,,90.0,,,1.0,,,,,,False
US6627715B2,Example 27,0.0,100.0,0.0,0.0,0.0,0.0,0.0,0.0,0.0,0.0,0.0,0.0,0.0,0.0,0.0,0.0,0.0,0.0,0.0,0.0,0.0,0.0,,,,,,,,,,,,,,SSBR,33.8,3.0,,11.0,,,,,,,,,,,,,,,,,,,,,,,,,,,90.0,,,1.0,,,,,,False
US6627715B2,Example 28,0.0,0.0,100.0,0.0,0.0,0.0,0.0,0.0,0.0,0.0,0.0,0.0,0.0,0.0,0.0,0.0,0.0,0.0,0.0,0.0,0.0,0.0,,,,,,,,,,,,,,,,,,15.9,,,35.0,,,,,,,,,35.0,,,,,,,,,,,,,,,90.0,,,2.0,,,,,,False
US6627715B2,Example 29,0.0,0.0,100.0,0.0,0.0,0.0,0.0,0.0,0.0,0.0,0.0,0.0,0.0,0.0,0.0,0.0,0.0,0.0,0.0,0.0,0.0,0.0,,,,,,,,,,,,,,,,,,16.0,,,84.0,,,,,,,,,84.0,,,,,,,,,,,,,,,90.0,,,2.0,,,,,,False
US6627715B2,Example 30,0.0,0.0,100.0,0.0,0.0,0.0,0.0,0.0,0.0,0.0,0.0,0.0,0.0,0.0,0.0,0.0,0.0,0.0,0.0,0.0,0.0,0.0,,,,,,,,,,,,,,,,,,15.6,,,126.0,,,,,,,,,126.0,,,,,,,,,,,,,,,90.0,,,2.0,,,,,,False
US6627715B2,Example 31,0.0,0.0,100.0,0.0,0.0,0.0,0.0,0.0,0.0,0.0,0.0,0.0,0.0,0.0,0.0,0.0,0.0,0.0,0.0,0.0,0.0,0.0,,,,,,,,,,,,,,,,,,16.4,,,60.0,,,,,,,,,60.0,,,,,,,,,,,,,,,90.0,,,2.0,,,,,,False
US6627715B2,Example 32,0.0,0.0,100.0,0.0,0.0,0.0,0.0,0.0,0.0,0.0,0.0,0.0,0.0,0.0,0.0,0.0,0.0,0.0,0.0,0.0,0.0,0.0,,,,,,,,,,,,,,,,,,,,,94.0,,,,,,,,,94.0,,,,,,,,,,,,,,,90.0,,,1.0,,,,,,False
US6627715B2,Example 33,0.0,0.0,100.0,0.0,0.0,0.0,0.0,0.0,0.0,0.0,0.0,0.0,0.0,0.0,0.0,0.0,0.0,0.0,0.0,0.0,0.0,0.0,,,,,,,,,,,,,,,,,,,,,60.0,,,,,,,,,60.0,,,,,,,,,,,,,,,90.0,,,1.0,,,,,,False
US6627715B2,Example 34,0.0,0.0,100.0,0.0,0.0,0.0,0.0,0.0,0.0,0.0,0.0,0.0,0.0,0.0,0.0,0.0,0.0,0.0,0.0,0.0,0.0,0.0,,,,,,,,,,,,,,,,,,15.7,,,67.0,,,,,,,,,67.0,,,,,,,,,,,,,,,93.0,,,2.0,,,,,,False
US6627715B2,Example 35,0.0,100.0,0.0,0.0,0.0,0.0,0.0,0.0,0.0,0.0,0.0,0.0,0.0,0.0,0.0,0.0,0.0,0.0,0.0,0.0,0.0,0.0,,,,,,,,,,,,,,SSBR,5.8,4.2,,15.0,,,77.0,,,,,,,,,77.0,,,,,,,,,,,,,,,93.0,,,2.0,,,,,,False
US6627715B2,Example 36,0.0,100.0,0.0,0.0,0.0,0.0,0.0,0.0,0.0,0.0,0.0,0.0,0.0,0.0,0.0,0.0,0.0,0.0,0.0,0.0,0.0,0.0,,,,,,,,,,,,,,SSBR,6.4,,,,,,23.0,,,,,,,,,23.0,,,,,,,,,,,,,,,93.0,,,2.0,,,,,,False
US6627715B2,Example 37,0.0,100.0,0.0,0.0,0.0,0.0,0.0,0.0,0.0,0.0,0.0,0.0,0.0,0.0,0.0,0.0,0.0,0.0,0.0,0.0,0.0,0.0,,,,,,,,,,,,,,SSBR,7.1,,,,,,24.0,,,,,,,,,24.0,,,,,,,,,,,,,,,93.0,,,2.0,,,,,,False
US6627715B2,Example 38,0.0,0.0,100.0,0.0,0.0,0.0,0.0,0.0,0.0,0.0,0.0,0.0,0.0,0.0,0.0,0.0,0.0,0.0,0.0,0.0,0.0,0.0,,,,,,,,,,,,,,,,6.2,,19.2,,,33.26,,,,,,,,,33.26,,,,,,,,,,,,,,,90.0,,,1.0,,,,,,False
US6627715B2,Example 39,0.0,100.0,0.0,0.0,0.0,0.0,0.0,0.0,0.0,0.0,0.0,0.0,0.0,0.0,0.0,0.0,0.0,0.0,0.0,0.0,0.0,0.0,,,,,,,,,,,,,,SSBR,5.4,3.5,,13.6,,,89.0,,,,,,,,,89.0,,,,,,,,,,,,,,,93.0,,,2.0,,,,,,False
US6627715B2,Example 40,0.0,100.0,0.0,0.0,0.0,0.0,0.0,0.0,0.0,0.0,0.0,0.0,0.0,0.0,0.0,0.0,0.0,0.0,0.0,0.0,0.0,0.0,,,,,,,,,,,,,,SSBR,2.6,3.6,,13.1,,,106.0,,,,,,,,,106.0,,,,,,,,,,,,,,,93.0,,,2.0,,,,,,False
US6627715B2,Example 41,0.0,100.0,0.0,0.0,0.0,0.0,0.0,0.0,0.0,0.0,0.0,0.0,0.0,0.0,0.0,0.0,0.0,0.0,0.0,0.0,0.0,0.0,,,,,,,,,,,,,,,,4.3,,14.9,,,87.0,,,,,,,,,87.0,,,,,,,,,,,,,,,93.0,,,2.0,,,,,,False
US6627715B2,Example 42,0.0,0.0,100.0,0.0,0.0,0.0,0.0,0.0,0.0,0.0,0.0,0.0,0.0,0.0,0.0,0.0,0.0,0.0,0.0,0.0,0.0,0.0,,,,,,,,,,,,,,,,4.1,,14.8,,,62.0,,,,,,,,,62.0,,,,,,,,,,,,,,,93.0,,,2.0,,,,,,False
US6627715B2,Example 43,0.0,0.0,100.0,0.0,0.0,0.0,0.0,0.0,0.0,0.0,0.0,0.0,0.0,0.0,1.0,0.0,0.0,0.0,0.0,0.0,0.0,0.0,,,,,,,,,,,,,,,,,,,,,114.0,,,,,,,,,114.0,,,,,,,,,,,,,,,90.0,,,1.0,,,,,,False
US6627715B2,Example 44,0.0,0.0,100.0,0.0,0.0,0.0,0.0,0.0,0.0,0.0,0.0,0.0,0.0,0.0,0.0,0.0,0.0,0.0,0.0,0.0,0.0,0.0,,,,,,,,,,,,,,,,,,,,,56.0,,,,,,,,,56.0,,,,,,,,,,,,,,,90.0,,,1.0,,,,,,False
US6627715B2,Example 45,0.0,0.0,100.0,0.0,0.0,0.0,0.0,0.0,0.0,0.0,0.0,0.0,0.0,0.0,1.0,0.0,0.0,0.0,0.0,0.0,0.0,0.0,,,,,,,,,,,,,,,,3.5,,12.9,,,104.0,,,,,,,,,104.0,,,,,,,,,,,,,,,90.0,,,1.0,,,,,,False
US6627715B2,Example 46,0.0,0.0,100.0,0.0,0.0,0.0,0.0,0.0,0.0,0.0,0.0,0.0,0.0,0.0,0.0,0.0,0.0,0.0,0.0,0.0,0.0,0.0,,,,,,,,,,,,,,,,3.3,,14.1,,,56.0,,,,,,,,,56.0,,,,,,,,,,,,,,,90.0,,,1.0,,,,,,False
US6627715B2,Example 47,0.0,0.0,100.0,0.0,0.0,0.0,0.0,0.0,0.0,0.0,0.0,0.0,0.0,0.0,1.0,0.0,0.0,0.0,0.0,0.0,0.0,0.0,,,,,,,,,,,,,,,,4.7,,17.2,,,133.0,,,,,,,,,133.0,,,,,,,,,,,,,,,90.0,,,1.0,,,,,,False
US6627715B2,Example 48,0.0,0.0,100.0,0.0,0.0,0.0,0.0,0.0,0.0,0.0,0.0,0.0,0.0,0.0,0.0,0.0,0.0,0.0,0.0,0.0,0.0,0.0,,,,,,,,,,,,,,,,11.8,,22.3,,,39.0,,,,,,,,,39.0,,,,,,,,,,,,,,,90.0,,,1.0,,,,,,False
US6627715B2,Example 49,0.0,0.0,100.0,0.0,0.0,0.0,0.0,0.0,0.0,0.0,0.0,0.0,0.0,0.0,0.0,0.0,0.0,0.0,0.0,0.0,0.0,0.0,,,,,,,,,,,,,,,,16.5,,21.0,,,37.0,,,,,,,,,37.0,,,,,,,,,,,,,,,90.0,,,1.0,,,,,,False
US6627715B2,Example 50,0.0,0.0,100.0,0.0,0.0,0.0,0.0,0.0,0.0,0.0,0.0,0.0,0.0,0.0,0.0,0.0,0.0,0.0,0.0,0.0,0.0,0.0,,,,,,,,,,,,,,,,11.8,,22.3,,,19.0,,,,,,,,,19.0,,,,,,,,,,,,,,,90.0,,,1.0,,,,,,False
US6627715B2,Example 51,0.0,0.0,100.0,0.0,0.0,0.0,0.0,0.0,0.0,0.0,0.0,0.0,0.0,0.0,1.0,0.0,0.0,0.0,0.0,0.0,0.0,0.0,,,,,,,,,,,,,,,,,,,,,,,,,,,,,,,,,,,,,,,,,,,,,90.0,,,1.0,,,,,,False
US6627715B2,Example 52,0.0,0.0,100.0,0.0,0.0,0.0,0.0,0.0,0.0,0.0,0.0,0.0,0.0,0.0,0.0,0.0,0.0,0.0,0.0,0.0,0.0,0.0,,,,,,,,,,,,,,,,,,,,,,,,,,,,,,,,,,,,,,,,,,,,,90.0,,,1.0,,,,,,False
US6627715B2,Example 53,0.0,100.0,0.0,0.0,0.0,0.0,0.0,0.0,0.0,0.0,0.0,0.0,0.0,0.0,1.0,0.0,0.0,0.0,0.0,0.0,0.0,0.0,,,,,,,,,,,,,,SSBR,,,,,,,78.0,,,,,,,,,78.0,,,,,,,,,,,,,,,90.0,,,1.0,,,,,,False
US6627715B2,Example 54,0.0,100.0,0.0,0.0,0.0,0.0,0.0,0.0,0.0,0.0,0.0,0.0,0.0,0.0,0.0,0.0,0.0,0.0,0.0,0.0,0.0,0.0,,,,,,,,,,,,,,SSBR,,,,,,,,,,,,,,,,,,,,,,,,,,,,,,,90.0,,,1.0,,,,,,False
US6627715B2,Example 55,0.0,100.0,0.0,0.0,0.0,0.0,0.0,0.0,0.0,0.0,0.0,0.0,0.0,0.0,0.0,0.0,0.0,0.0,0.0,0.0,0.0,0.0,,,,,,,,,,,,,,SSBR,,,,,,,99.0,,,,,,,,,99.0,,,,,,,,,,,,,,,90.0,,,1.0,,,,,,False
US6627715B2,Example 56,0.0,100.0,0.0,0.0,0.0,0.0,0.0,0.0,0.0,0.0,0.0,0.0,0.0,0.0,0.0,0.0,0.0,0.0,0.0,0.0,0.0,0.0,,,,,,,,,,,,,,SSBR,,,,,,,,,,,,,,,,,,,,,,,,,,,,,,,90.0,,,1.0,,,,,,False
US6627715B2,Example 57,0.0,100.0,0.0,0.0,0.0,0.0,0.0,0.0,0.0,0.0,0.0,0.0,0.0,0.0,0.0,0.0,0.0,0.0,0.0,0.0,0.0,0.0,,,,,,,,,,,,,,SSBR,,,,,,,92.4,,,,,,,,,92.4,,,,,,,,,,,,,,,90.0,,,1.0,,,,,,False
US6627715B2,Example 58,0.0,100.0,0.0,0.0,0.0,0.0,0.0,0.0,0.0,0.0,0.0,0.0,0.0,0.0,1.0,0.0,0.0,0.0,0.0,0.0,0.0,0.0,,,,,,,,,,,,,,SSBR,,,,,,,,,,,,,,,,,,,,,,,,,,,,,,,90.0,,,1.0,,,,,,False
US6627715B2,Example 59,0.0,100.0,0.0,0.0,0.0,0.0,0.0,0.0,0.0,0.0,0.0,0.0,0.0,0.0,1.0,0.0,0.0,0.0,0.0,0.0,0.0,0.0,,,,,,,,,,,,,,SSBR,,,,,,,,,,,,,,,,,,,,,,,,,,,,,,,90.0,,,1.0,,,,,,False
US6627715B2,Example 60,0.0,0.0,100.0,0.0,0.0,0.0,0.0,0.0,0.0,0.0,0.0,0.0,0.0,0.0,1.0,0.0,0.0,0.0,0.0,0.0,0.0,0.0,,,,,,,,,,,,,,,,,,,,,114.0,,,,,,,,,114.0,,,,,,,,,,,,,,,90.0,,,1.0,,,,,,False
US6627715B2,Example 61,0.0,0.0,100.0,0.0,0.0,0.0,0.0,0.0,0.0,0.0,0.0,0.0,0.0,0.0,0.0,0.0,0.0,0.0,0.0,0.0,0.0,0.0,,,,,,,,,,,,,,,,,,,,,56.0,,,,,,,,,56.0,,,,,,,,,,,,,,,90.0,,,1.0,,,,,,False
US6627715B2,Example 62,0.0,0.0,100.0,0.0,0.0,0.0,0.0,0.0,0.0,0.0,0.0,0.0,0.0,0.0,0.0,0.0,0.0,0.0,0.0,0.0,0.0,0.0,,,,,,,,,,,,,,,25.0,4.3,,16.7,,,,,,,,,,,,,,,,,,,,,,,,,,,,,,,,,,,,False
US6627715B2,Example 63,0.0,0.0,100.0,0.0,0.0,0.0,0.0,0.0,0.0,0.0,0.0,0.0,0.0,0.0,0.0,0.0,0.0,0.0,0.0,0.0,0.0,0.0,,,,,,,,,,,,,,,,,,,,,,,,,,,,,,,,,,,,,,,,,,,,,,,,,,,,,,False
US6627715B2,Example 64,0.0,0.0,100.0,0.0,0.0,0.0,0.0,0.0,0.0,0.0,0.0,0.0,0.0,0.0,0.0,0.0,0.0,0.0,0.0,0.0,0.0,0.0,,,,,,,,,,,,,,,,3.7,,13.7,,,,,,,,,,,,,,,,,,,,,,,,,,,90.0,,,1.0,,,,,,False
US6627715B2,Example 65,0.0,0.0,100.0,0.0,0.0,0.0,0.0,0.0,0.0,0.0,0.0,0.0,0.0,0.0,0.0,0.0,0.0,0.0,0.0,0.0,0.0,0.0,,,,,,,,,,,,,,,,,,,,,,,,,,,,,,,,,,,,,,,,,,,,,90.0,,,1.0,,,,,,False
US6627715B2,Example 66,0.0,0.0,100.0,0.0,0.0,0.0,0.0,0.0,0.0,0.0,0.0,0.0,0.0,0.0,0.0,0.0,0.0,0.0,0.0,0.0,0.0,0.0,,,,,,,,,,,,,,,,2.2,,9.7,,,,,,,,,,,,,,,,,,,,,,,,,,,90.0,,,1.0,,,,,,False
US6627715B2,Example 67,0.0,0.0,100.0,0.0,0.0,0.0,0.0,0.0,0.0,0.0,0.0,0.0,0.0,0.0,0.0,0.0,0.0,0.0,0.0,0.0,0.0,0.0,,,,,,,,,,,,,,,,5.4,,20.1,,,,,,,,,,,,,,,,,,,,,,,,,,,75.0,,,1.0,,,,,,False
US6627715B2,Example 68,0.0,0.0,100.0,0.0,0.0,0.0,0.0,0.0,0.0,0.0,0.0,0.0,0.0,0.0,0.0,0.0,0.0,0.0,0.0,0.0,0.0,0.0,,,,,,,,,,,,,,,,4.5,,14.3,,,,,,,,,,,,,,,,,,,,,,,,,,,65.0,,,1.0,,,,,,False
US6627715B2,Example 69,0.0,0.0,100.0,0.0,0.0,0.0,0.0,0.0,0.0,0.0,0.0,0.0,0.0,0.0,0.0,0.0,0.0,0.0,0.0,0.0,0.0,0.0,,,,,,,,,,,,,,,,3.5,,13.2,,,,,,,,,,,,,,,,,,,,,,,,,,,90.0,,,1.0,,,,,,False
US6627715B2,Example 70,0.0,0.0,100.0,0.0,0.0,0.0,0.0,0.0,0.0,0.0,0.0,0.0,0.0,0.0,0.0,0.0,0.0,0.0,0.0,0.0,0.0,0.0,,,,,,,,,,,,,,,,4.4,,14.2,,,,,,,,,,,,,,,,,,,,,,,,,,,90.0,,,1.0,,,,,,False
US6627715B2,Example 71,0.0,0.0,100.0,0.0,0.0,0.0,0.0,0.0,0.0,0.0,0.0,0.0,0.0,0.0,0.0,0.0,0.0,0.0,0.0,0.0,0.0,0.0,,,,,,,,,,,,,,,,2.8,,14.8,,,,,,,,,,,,,,,,,,,,,,,,,,,65.0,,,1.0,,,,,,False
US6627715B2,Example 72,0.0,0.0,100.0,0.0,0.0,0.0,0.0,0.0,0.0,0.0,0.0,0.0,0.0,0.0,0.0,0.0,0.0,0.0,0.0,0.0,0.0,0.0,,,,,,,,,,,,,,,,,,,,,,,,,,,,,,,,,,,,,,,,,,,,,90.0,,,1.0,,,,,,False
US6627715B2,Example 73,0.0,100.0,0.0,0.0,0.0,0.0,0.0,0.0,0.0,0.0,0.0,0.0,0.0,0.0,0.0,0.0,0.0,0.0,0.0,0.0,0.0,0.0,,,,,,,,,,,,,,SSBR,4.7,5.3,,20.1,,,,,,,,,,,,,,,,,,,,,,,,,,,90.0,,,1.0,,,,,,False
US6627715B2,Example 74,0.0,0.0,100.0,0.0,0.0,0.0,0.0,0.0,0.0,0.0,0.0,0.0,0.0,0.0,1.0,0.0,0.0,0.0,0.0,0.0,0.0,0.0,,,,,,,,,,,,,,,,3.0,,13.0,,,97.0,,,,,,,,,97.0,,,,,,,,,,,,,,,90.0,,,1.0,,,,,,False
US6627715B2,Comparative Example 75,0.0,0.0,100.0,0.0,0.0,0.0,0.0,0.0,0.0,0.0,0.0,0.0,0.0,0.0,0.0,0.0,0.0,0.0,0.0,0.0,0.0,0.0,,,,,,,,,,,,,,,,3.6,,16.1,,,37.0,,,,,,,,,37.0,,,,,,,,,,,,,,,90.0,,,1.0,,,,,,False
US6627715B2,Comparative Example 76,0.0,0.0,100.0,0.0,0.0,0.0,0.0,0.0,0.0,0.0,0.0,0.0,0.0,0.0,0.0,0.0,0.0,0.0,0.0,0.0,0.0,0.0,,,,,,,,,,,,,,,,3.3,,15.8,,,68.0,,,,,,,,,68.0,,,,,,,,,,,,,,,90.0,,,1.0,,,,,,False
US6627715B2,Example 77,0.0,0.0,100.0,0.0,0.0,0.0,0.0,0.0,0.0,0.0,0.0,0.0,0.0,0.0,1.0,0.0,0.0,0.0,0.0,0.0,0.0,0.0,,,,,,,,,,,,,,,,,,,,,97.0,,,,,,,,,97.0,,,,,,,,,,,,,,,90.0,,,1.0,,,,,,False
US6627715B2,Example 78,0.0,0.0,100.0,0.0,0.0,0.0,0.0,0.0,0.0,0.0,0.0,0.0,0.0,0.0,0.0,0.0,0.0,0.0,0.0,0.0,0.0,0.0,,,,,,,,,,,,,,,,,,,,,83.0,,,,,,,,,83.0,,,,,,,,,,,,,,,90.0,,,1.0,,,,,,False
US6627715B2,Example 79,0.0,0.0,100.0,0.0,0.0,0.0,0.0,0.0,0.0,0.0,0.0,0.0,0.0,0.0,0.0,0.0,0.0,0.0,0.0,0.0,0.0,0.0,,,,,,,,,,,,,,,,,,,,,82.0,,,,,,,,,82.0,,,,,,,,,,,,,,,90.0,,,1.0,,,,,,False
US6812277B2,Sample 3,0.0,30.0,70.0,0.0,0.0,0.0,0.0,0.0,0.0,38.0,10.0,2.0,6.0,0.0,3.0,0.0,1.5,1.1,0.0,2.5,2.0,1.1,sulfenamide type and tetramethylthiuramdisulfide,other,,,paraphenylene diamine,other,,,"Paraffinic oil, waxes and peptizer",paraffinic,False,X50S,other,SSBR,25.0,52.0,Solflex® 2552,97.0,Budene® 1280,,,N299,122.0,115.0,,HiSil210,,,,,,,,,,,,8.7,13.7,430.0,0.12,,57.0,,,160.0,14.0,,,,,,"primary_accel_type_mismatch(raw='sulfenamide type and tetramethylthiuramdisulfide',llm='other',ref='other'); silane_type_mismatch(raw='X50S',llm='other',ref='other')",False
US6818693B2,C1,60.0,0.0,40.0,0.0,0.0,0.0,0.0,0.0,0.0,50.0,0.0,0.0,5.0,0.0,1.0,0.0,2.0,2.5,0.0,3.0,2.0,2.5,accelerator,other,,,anti-aging agent,6PPD,insoluble,CV,aromatic oil,other,False,,,,,,,,Ubepol 150,,,N220,,,,,,,internal,,,,,,,67.5,2.96,15.04,20.0,406.0,0.109,0.061,,64.5,,160.0,,,,,,,,False
US6818693B2,I1,60.0,0.0,40.0,0.0,0.0,0.0,0.0,0.0,0.0,0.0,0.0,0.0,5.0,0.0,1.0,0.0,2.0,2.5,0.0,3.0,2.0,2.5,accelerator,other,,,anti-aging agent,6PPD,insoluble,CV,aromatic oil,other,False,,,,,,,,Ubepol 150,,,,,,,,,,internal,,,,,,,66.6,2.52,5.35,9.2,497.0,0.16,0.21,,38.1,,160.0,,,,,,,,False
US6818693B2,C2,0.0,100.0,0.0,0.0,0.0,0.0,0.0,0.0,0.0,80.0,0.0,0.0,40.0,0.0,1.0,0.0,2.0,2.5,0.0,3.0,2.0,2.5,accelerator,other,,,anti-aging agent,6PPD,insoluble,CV,aromatic oil,other,False,,,ESBR,23.5,,SBR 1500,,,,,N220,,,,,,,internal,,,,,,,53.3,1.35,6.83,15.2,523.0,0.278,0.194,,60.6,,160.0,,,,,,,,False
US6818693B2,I2,0.0,100.0,0.0,0.0,0.0,0.0,0.0,0.0,0.0,0.0,0.0,0.0,40.0,0.0,1.0,0.0,2.0,2.5,0.0,3.0,2.0,2.5,accelerator,other,,,anti-aging agent,6PPD,insoluble,CV,aromatic oil,other,False,,,ESBR,23.5,,SBR 1500,,,,,,,,,,,,internal,,,,,,,42.7,1.11,2.35,3.6,559.0,0.393,0.334,,29.2,,160.0,,,,,,,,False
