Repository: aimclub/CoScientist

# Supplementary material: CoScientist demo, AAAI-27 Demonstrations

## Contents
- `prompt.txt`: the prompt given to CoScientist and to the opencode baseline (the baseline got one extra line naming the local dataset path).
- `prompt_followup.txt`: the second user turn in the CoScientist session, asking for MCP servers from the two methods that ran.
- `coscientist_report.md`: the report CoScientist generated from its research graph (English, run `tyre-main-2`).
- `coscientist_run_summary.md`: time per agent, tool calls, tokens, cost, graph size, hypotheses and verdicts.
- `opencode_report.md`: the report written by the opencode baseline on the same prompt and model (GLM-5.3).

File: docs/aaai27-demo/supplementary/dataset/tires_2.csv (part 27 of 32)
CN102656023B,W3,0.0,50.0,50.0,0.0,0.0,0.0,0.0,0.0,0.0,0.0,0.0,0.0,0.0,0.0,0.0,0.0,0.0,0.0,0.0,0.0,0.0,0.0,n-cyclohexyl-2-benzothiazole sulfenamide (CBS),CBS,diphenylguanidine (DPG),DPG,,,soluble,SEV,,,False,X50-S,TESPT,SSBR,,,,93.0,,,,N330,,,,ZEOSIL 1165,,,Banbury,,,,,,,,,,,,,,,,,150.0,30.0,2.0,,,,,,False
CN102656023B,F1,0.0,50.0,50.0,0.0,0.0,0.0,0.0,0.0,0.0,0.0,0.0,0.0,0.0,0.0,0.0,0.0,0.0,0.0,0.0,0.0,0.0,0.0,n-cyclohexyl-2-benzothiazole sulfenamide (CBS),CBS,diphenylguanidine (DPG),DPG,,,soluble,SEV,,,False,X50-S,TESPT,SSBR,,,,93.0,,,,N330,,,,ZEOSIL 1165,,,Banbury,,,,,,,,,,,,,,,,,150.0,30.0,2.0,,,,,,False
CN102656023B,F2,0.0,50.0,50.0,0.0,0.0,0.0,0.0,0.0,0.0,0.0,0.0,0.0,0.0,0.0,0.0,0.0,0.0,0.0,0.0,0.0,0.0,0.0,n-cyclohexyl-2-benzothiazole sulfenamide (CBS),CBS,diphenylguanidine (DPG),DPG,,,soluble,SEV,,,False,X50-S,TESPT,SSBR,,,,93.0,,,,N330,,,,ZEOSIL 1165,,,Banbury,,,,,,,,,,,,,,,,,150.0,30.0,2.0,,,,,,False
CN102656023B,F3,0.0,50.0,50.0,0.0,0.0,0.0,0.0,0.0,0.0,0.0,0.0,0.0,0.0,0.0,0.0,0.0,0.0,0.0,0.0,0.0,0.0,0.0,n-cyclohexyl-2-benzothiazole sulfenamide (CBS),CBS,diphenylguanidine (DPG),DPG,,,soluble,SEV,,,False,X50-S,TESPT,SSBR,,,,93.0,,,,N330,,,,ZEOSIL 1165,,,Banbury,,,,,,,,,,,,,,,,,150.0,30.0,2.0,,,,,,False
US7019062B2,Control 4,0.0,100.0,0.0,0.0,0.0,0.0,0.0,0.0,0.0,0.0,0.0,0.0,0.0,0.0,0.0,0.0,0.0,0.0,0.0,0.0,0.0,0.0,,,,,,,,,,,,,,,,,,,,,,,,,,,,,internal,,,,,,,,,,144.79,3.6,,,,,360.0,,,1.0,,,,,,False
US7019062B2,Example 7,0.0,100.0,0.0,0.0,0.0,0.0,0.0,0.0,0.0,0.0,0.0,0.0,0.0,0.0,0.0,0.0,0.0,0.0,0.0,0.0,0.0,0.0,,,,,,,,,,,,,,,,,,,,,,,,,,,,,internal,,,,,,,,,,144.79,3.0,,,,,360.0,,,1.0,,,,,,False
US7019062B2,Comparative Example 2,0.0,100.0,0.0,0.0,0.0,0.0,0.0,0.0,0.0,0.0,0.0,0.0,0.0,0.0,0.0,0.0,0.0,0.0,0.0,0.0,0.0,0.0,,,,,,,,,,,,,,,,,,,,,,,,,,,,,internal,,,,,,,,,,147.55,3.0,,,,,360.0,,,1.0,,,,,,False
US7019062B2,Example 8,0.0,100.0,0.0,0.0,0.0,0.0,0.0,0.0,0.0,0.0,0.0,0.0,0.0,0.0,0.0,0.0,0.0,0.0,0.0,0.0,0.0,0.0,,,,,,,,,,,,,,,,,,,,,,,,,,,,,internal,,,,,,,,,,131.68,2.2,,,,,360.0,,,1.0,,,,,,False
US7019062B2,Comparative Example 3,0.0,100.0,0.0,0.0,0.0,0.0,0.0,0.0,0.0,0.0,0.0,0.0,0.0,0.0,0.0,0.0,0.0,0.0,0.0,0.0,0.0,0.0,,,,,,,,,,,,,,,,,,,,,,,,,,,,,internal,,,,,,,,,,142.03,3.0,,,,,360.0,,,1.0,,,,,,False
US7019062B2,Example 9,0.0,100.0,0.0,0.0,0.0,0.0,0.0,0.0,0.0,0.0,0.0,0.0,0.0,0.0,0.0,0.0,0.0,0.0,0.0,0.0,0.0,0.0,,,,,,,,,,,,,,,,,,,,,,,,,,,,,internal,,,,,,,,,,88.26,1.4,,,,,360.0,,,1.0,,,,,,False
US7019062B2,Comparative Example 4,0.0,100.0,0.0,0.0,0.0,0.0,0.0,0.0,0.0,0.0,0.0,0.0,0.0,0.0,0.0,0.0,0.0,0.0,0.0,0.0,0.0,0.0,,,,,,,,,,,,,,,,,,,,,,,,,,,,,internal,,,,,,,,,,135.82,2.9,,,,,360.0,,,1.0,,,,,,False
US7019062B2,Control 5,0.0,100.0,0.0,0.0,0.0,0.0,0.0,0.0,0.0,0.0,0.0,0.0,0.0,0.0,0.0,0.0,0.0,0.0,0.0,0.0,0.0,0.0,,,,,,,,,,,,,,,,,,,,,,,,,,,,,internal,,,,,,,,,,162.0,3.2,,,,,380.0,,,1.0,,,,,,False
US7019062B2,Example 10,0.0,100.0,0.0,0.0,0.0,0.0,0.0,0.0,0.0,0.0,0.0,0.0,0.0,0.0,0.0,0.0,0.0,0.0,0.0,0.0,0.0,0.0,,,,,,,,,,,,,,,,,,,,,,,,,,,,,internal,,,,,,,,,,161.0,3.2,,,,,380.0,,,1.0,,,,,,False
US7019062B2,Example 11,0.0,100.0,0.0,0.0,0.0,0.0,0.0,0.0,0.0,0.0,0.0,0.0,0.0,0.0,0.0,0.0,0.0,0.0,0.0,0.0,0.0,0.0,,,,,,,,,,,,,,,,,,,,,,,,,,,,,internal,,,,,,,,,,154.0,2.8,,,,,380.0,,,1.0,,,,,,False
US7019062B2,Example 12,0.0,100.0,0.0,0.0,0.0,0.0,0.0,0.0,0.0,0.0,0.0,0.0,0.0,0.0,0.0,0.0,0.0,0.0,0.0,0.0,0.0,0.0,,,,,,,,,,,,,,,,,,,,,,,,,,,,,internal,,,,,,,,,,149.0,2.4,,,,,380.0,,,1.0,,,,,,False
US7019062B2,Control 6,0.0,100.0,0.0,0.0,0.0,0.0,0.0,0.0,0.0,0.0,0.0,0.0,0.0,0.0,0.0,0.0,0.0,0.0,0.0,0.0,0.0,0.0,,,,,,,,,,,,,,,,,,,,,,,,,,,,,internal,,,,,,,,,,157.0,3.0,,,,,380.0,,,1.0,,,,,,False
US7019062B2,Comparative Example 5,0.0,100.0,0.0,0.0,0.0,0.0,0.0,0.0,0.0,0.0,0.0,0.0,0.0,0.0,0.0,0.0,0.0,0.0,0.0,0.0,0.0,0.0,,,,,,,,,,,,,,,,,,,,,,,,,,,,,internal,,,,,,,,,,124.0,2.0,,,,,380.0,,,1.0,,,,,,False
US7019062B2,Example 13,0.0,100.0,0.0,0.0,0.0,0.0,0.0,0.0,0.0,0.0,0.0,0.0,0.0,0.0,0.0,0.0,0.0,0.0,0.0,0.0,0.0,0.0,,,,,,,,,,,,,,,,,,,,,,,,,,,,,internal,,,,,,,,,,73.0,1.0,,,,,380.0,,,1.0,,,,,,False
US7019062B2,Control 7,0.0,100.0,0.0,0.0,0.0,0.0,0.0,0.0,0.0,0.0,0.0,0.0,0.0,0.0,0.0,0.0,0.0,0.0,0.0,0.0,0.0,0.0,,,,,,,,,,,,,,,,,,,,,,,,,,,,,internal,,,,,,,,,,70.33,,,,,,360.0,,,1.0,,,,,,False
US7019062B2,Example 14,0.0,100.0,0.0,0.0,0.0,0.0,0.0,0.0,0.0,0.0,0.0,0.0,0.0,0.0,0.0,0.0,0.0,0.0,0.0,0.0,0.0,0.0,,,,,,,,,,,,,,,,,,,,,,,,,,,,,internal,,,,,,,,,,71.02,,,,,,360.0,,,1.0,,,,,,False
US7019062B2,Example 15,0.0,100.0,0.0,0.0,0.0,0.0,0.0,0.0,0.0,0.0,0.0,0.0,0.0,0.0,0.0,0.0,0.0,0.0,0.0,0.0,0.0,0.0,,,,,,,,,,,,,,,,,,,,,,,,,,,,,internal,,,,,,,,,,71.71,,,,,,360.0,,,1.0,,,,,,False
US7019062B2,Example 16,0.0,100.0,0.0,0.0,0.0,0.0,0.0,0.0,0.0,0.0,0.0,0.0,0.0,0.0,0.0,0.0,0.0,0.0,0.0,0.0,0.0,0.0,,,,,,,,,,,,,,,,,,,,,,,,,,,,,internal,,,,,,,,,,73.09,,,,,,360.0,,,1.0,,,,,,False
US7019062B2,Control 8,0.0,100.0,0.0,0.0,0.0,0.0,0.0,0.0,0.0,0.0,0.0,0.0,0.0,0.0,0.0,0.0,0.0,0.0,0.0,0.0,0.0,0.0,,,,,,,,,,,,,,,,,,,,,,,,,,,,,internal,,,,,,,,,,77.91,,,,,,375.0,,,1.0,,,,,,False
US7019062B2,Example 17,0.0,100.0,0.0,0.0,0.0,0.0,0.0,0.0,0.0,0.0,0.0,0.0,0.0,0.0,0.0,0.0,0.0,0.0,0.0,0.0,0.0,0.0,,,,,,,,,,,,,,,,,,,,,,,,,,,,,internal,,,,,,,,,,77.91,,,,,,375.0,,,1.0,,,,,,False
US7019062B2,Example 18,0.0,100.0,0.0,0.0,0.0,0.0,0.0,0.0,0.0,0.0,0.0,0.0,0.0,0.0,0.0,0.0,0.0,0.0,0.0,0.0,0.0,0.0,,,,,,,,,,,,,,,,,,,,,,,,,,,,,internal,,,,,,,,,,78.6,,,,,,375.0,,,1.0,,,,,,False
US7019062B2,Example 19,0.0,100.0,0.0,0.0,0.0,0.0,0.0,0.0,0.0,0.0,0.0,0.0,0.0,0.0,0.0,0.0,0.0,0.0,0.0,0.0,0.0,0.0,,,,,,,,,,,,,,,,,,,,,,,,,,,,,internal,,,,,,,,,,,,,,,,375.0,,,1.0,,,,,,False
US7019062B2,Control 9,0.0,100.0,0.0,0.0,0.0,0.0,0.0,0.0,0.0,0.0,0.0,0.0,0.0,0.0,0.0,0.0,0.0,0.0,0.0,0.0,0.0,0.0,,,,,,,,,,,,,,,,,,,,,,,,,,,,,internal,,,,,,,,,,76.53,,,,,,400.0,,,1.0,,,,,,False
US7019062B2,Example 20,0.0,100.0,0.0,0.0,0.0,0.0,0.0,0.0,0.0,0.0,0.0,0.0,0.0,0.0,0.0,0.0,0.0,0.0,0.0,0.0,0.0,0.0,,,,,,,,,,,,,,,,,,,,,,,,,,,,,internal,,,,,,,,,,73.78,,,,,,400.0,,,1.0,,,,,,False
US7019062B2,Example 21,0.0,100.0,0.0,0.0,0.0,0.0,0.0,0.0,0.0,0.0,0.0,0.0,0.0,0.0,0.0,0.0,0.0,0.0,0.0,0.0,0.0,0.0,,,,,,,,,,,,,,,,,,,,,,,,,,,,,internal,,,,,,,,,,,,,,,,400.0,,,1.0,,,,,,False
US7026387B2,SBR A,0.0,100.0,0.0,0.0,0.0,0.0,0.0,0.0,0.0,0.0,80.0,6.4,40.0,0.0,1.9,1.5,1.1,2.0,1.5,2.5,1.5,3.5,N-cyclohexyl-2-benzothiazylsulphenamide,CBS,diphenylguanidine,DPG,"N-(1,3-dimethyl butyl)-n-N'-phenyl-p-phenylenediamine",6PPD,insoluble,SEV,Enerflex 65,other,False,Si69,TESPT,SSBR,27.0,40.0,,,,,30.0,,,,,Zeosil 1165,,,internal,30.0,,,,,,62.8,1.77,2.15,,,,,,,160.0,150.0,40.0,2.0,,,,,,False
US7026387B2,SBR B,0.0,100.0,0.0,0.0,0.0,0.0,0.0,0.0,0.0,0.0,80.0,6.4,40.0,0.0,1.9,1.5,1.1,2.0,1.5,2.5,1.5,3.5,N-cyclohexyl-2-benzothiazylsulphenamide,CBS,diphenylguanidine,DPG,"N-(1,3-dimethyl butyl)-n-N'-phenyl-p-phenylenediamine",6PPD,insoluble,SEV,Enerflex 65,other,False,Si69,TESPT,SSBR,,,,,,,32.0,,,,,Zeosil 1165,,,internal,32.0,,,,,,58.7,1.75,2.47,,,,,,,160.0,150.0,40.0,2.0,,,,,,False
US7026387B2,SBR C,0.0,100.0,0.0,0.0,0.0,0.0,0.0,0.0,0.0,0.0,80.0,6.4,40.0,0.0,1.9,1.5,1.1,2.0,1.5,2.5,1.5,3.5,N-cyclohexyl-2-benzothiazylsulphenamide,CBS,diphenylguanidine,DPG,"N-(1,3-dimethyl butyl)-n-N'-phenyl-p-phenylenediamine",6PPD,insoluble,SEV,Enerflex 65,other,False,Si69,TESPT,SSBR,27.0,40.0,,,,,36.0,,,,,Zeosil 1165,,,internal,36.0,,,,,,59.2,1.59,2.14,,,,,,,160.0,150.0,40.0,2.0,,,,,,False
US7026387B2,SBR D,0.0,100.0,0.0,0.0,0.0,0.0,0.0,0.0,0.0,0.0,80.0,6.4,40.0,0.0,1.9,1.5,1.1,2.0,1.5,2.5,1.5,3.5,N-cyclohexyl-2-benzothiazylsulphenamide,CBS,diphenylguanidine,DPG,"N-(1,3-dimethyl butyl)-n-N'-phenyl-p-phenylenediamine",6PPD,insoluble,SEV,Enerflex 65,other,False,Si69,TESPT,SSBR,,,,,,,38.0,,,,,Zeosil 1165,,,internal,38.0,,,,,,59.5,1.94,2.71,,,,,,,160.0,150.0,40.0,2.0,,,,,,False
US7026387B2,SBR E,0.0,100.0,0.0,0.0,0.0,0.0,0.0,0.0,0.0,0.0,80.0,6.4,40.0,0.0,1.9,1.5,1.1,2.0,1.5,2.5,1.5,3.5,N-cyclohexyl-2-benzothiazylsulphenamide,CBS,diphenylguanidine,DPG,"N-(1,3-dimethyl butyl)-n-N'-phenyl-p-phenylenediamine",6PPD,insoluble,SEV,Enerflex 65,other,False,Si69,TESPT,SSBR,,,,,,,29.0,,,,,Zeosil 1165,,,internal,29.0,,,,,,60.7,1.62,2.05,,,,,,,160.0,150.0,40.0,2.0,,,,,,False
US7026387B2,SBR F,0.0,100.0,0.0,0.0,0.0,0.0,0.0,0.0,0.0,0.0,80.0,6.4,40.0,0.0,1.9,1.5,1.1,2.0,1.5,2.5,1.5,3.5,N-cyclohexyl-2-benzothiazylsulphenamide,CBS,diphenylguanidine,DPG,"N-(1,3-dimethyl butyl)-n-N'-phenyl-p-phenylenediamine",6PPD,insoluble,SEV,Enerflex 65,other,False,Si69,TESPT,SSBR,,,,,,,30.0,,,,,Zeosil 1165,,,internal,30.0,,,,,,70.6,2.5,2.63,,,,,,,160.0,150.0,40.0,2.0,,,,,,False
US7019084B2,Sample 1,0.0,100.0,0.0,0.0,0.0,0.0,0.0,0.0,0.0,30.0,30.0,6.0,8.0,0.0,2.5,0.5,1.4,1.7,0.0,3.0,3.0,1.7,mixture of sulfenamide accelerator and diphenylguanidine,other,,,amine type antioxidants/antiozonants,other,soluble,SEV,Sundex 8125,other,,X50S,other,SSBR,,,SLF1810,,BUDENE20 1208,,,N121,,,,Zeosil 1156MP,,,internal,,,,,21.5,,65.8,2.5,11.3,21.2,483.0,,0.157,91.0,,160.0,150.0,21.5,3.0,160.0,120.0,,,"primary_accel_type_mismatch(raw='mixture of sulfenamide accelerator and diphenylguanidine',llm='other',ref='other'); silane_type_mismatch(raw='X50S',llm='other',ref='other')",True
US7019084B2,Sample 2,0.0,80.0,20.0,0.0,0.0,0.0,0.0,0.0,0.0,30.0,30.0,6.0,8.0,0.0,2.5,0.5,1.4,1.7,0.0,3.0,3.0,1.7,mixture of sulfenamide accelerator and diphenylguanidine,other,,,amine type antioxidants/antiozonants,other,soluble,SEV,Sundex 8125,other,,X50S,other,SSBR,,,SLF1810,,BUDENE® 1208,,,N121,,,,Zeosil 1156MP,,,internal,,,,,20.8,,66.1,2.5,11.1,20.4,479.0,,0.151,80.0,,160.0,150.0,20.8,3.0,160.0,120.0,,,"primary_accel_type_mismatch(raw='mixture of sulfenamide accelerator and diphenylguanidine',llm='other',ref='other'); silane_type_mismatch(raw='X50S',llm='other',ref='other')",True
US7019084B2,Sample 3,0.0,60.0,40.0,0.0,0.0,0.0,0.0,0.0,0.0,30.0,30.0,6.0,8.0,0.0,2.5,0.5,1.4,1.7,0.0,3.0,3.0,1.7,mixture of sulfenamide accelerator and diphenylguanidine,other,,,amine type antioxidants/antiozonants,other,soluble,SEV,Sundex 8125,other,,X50S,other,SSBR,,,SLF1810,,BUDENE® 1208,,,N121,,,,Zeosil 1156MP,,,internal,,,,,20.4,,66.2,2.5,10.4,17.8,458.0,,0.161,69.0,,160.0,150.0,20.4,3.0,160.0,120.0,,,"primary_accel_type_mismatch(raw='mixture of sulfenamide accelerator and diphenylguanidine',llm='other',ref='other'); silane_type_mismatch(raw='X50S',llm='other',ref='other')",True
US7019084B2,Sample 4,0.0,100.0,0.0,0.0,0.0,0.0,0.0,0.0,0.0,30.0,30.0,6.0,8.0,0.0,2.5,0.5,1.4,1.7,0.0,3.0,3.0,1.7,mixture of sulfenamide accelerator and diphenylguanidine,other,,,amine type antioxidants/antiozonants,other,soluble,SEV,Sundex 8125,other,,X50S,other,SSBR,8.0,4.0,high trans SSBR,,,,70.0,N121,,,,Zeosil 1156MP,,,internal,,,,,18.8,,65.0,2.2,10.2,22.1,510.0,,0.174,65.0,,160.0,150.0,18.8,3.0,160.0,120.0,,,"primary_accel_type_mismatch(raw='mixture of sulfenamide accelerator and diphenylguanidine',llm='other',ref='other'); silane_type_mismatch(raw='X50S',llm='other',ref='other')",True
US7019084B2,Sample 5,0.0,80.0,20.0,0.0,0.0,0.0,0.0,0.0,0.0,30.0,30.0,6.0,8.0,0.0,2.5,0.5,1.4,1.7,0.0,3.0,3.0,1.7,mixture of sulfenamide accelerator and diphenylguanidine,other,,,amine type antioxidants/antiozonants,other,soluble,SEV,Sundex 8125,other,,X50S,other,SSBR,8.0,4.0,high trans SSBR,,BUDENE® 1208,,70.0,N121,,,,Zeosil 1156MP,,,internal,,,,,19.9,,66.0,2.2,10.0,21.6,512.0,,0.168,56.0,,160.0,150.0,19.9,3.0,160.0,120.0,,,"primary_accel_type_mismatch(raw='mixture of sulfenamide accelerator and diphenylguanidine',llm='other',ref='other'); silane_type_mismatch(raw='X50S',llm='other',ref='other')",True
US7019084B2,Sample 6,0.0,60.0,40.0,0.0,0.0,0.0,0.0,0.0,0.0,30.0,30.0,6.0,8.0,0.0,2.5,0.5,1.4,1.7,0.0,3.0,3.0,1.7,mixture of sulfenamide accelerator and diphenylguanidine,other,,,amine type antioxidants/antiozonants,other,soluble,SEV,Sundex 8125,other,,X50S,other,SSBR,8.0,4.0,high trans SSBR,,BUDENE® 1208,,70.0,N121,,,,Zeosil 1156MP,,,internal,,,,,21.1,,64.0,2.3,9.3,19.5,510.0,,0.166,50.0,,160.0,150.0,21.1,3.0,160.0,120.0,,,"primary_accel_type_mismatch(raw='mixture of sulfenamide accelerator and diphenylguanidine',llm='other',ref='other'); silane_type_mismatch(raw='X50S',llm='other',ref='other')",True
US7019084B2,Sample 7,0.0,60.0,40.0,0.0,0.0,0.0,0.0,0.0,0.0,30.0,30.0,6.0,5.0,0.0,3.5,0.5,1.4,1.7,0.0,3.0,3.0,1.7,mixture of sulfenamide accelerator and diphenylguanidine,other,,,amine type antioxidants/antiozonants,other,soluble,SEV,Sundex 8125,other,,X50S,other,SSBR,8.0,4.0,high trans SSBR,,BUDENE® 1208,,70.0,N121,,,,Zeosil 1156MP,,,internal,,,,,14.3,,68.2,2.67,13.8,21.1,429.0,,0.157,47.0,,160.0,150.0,14.3,4.0,160.0,120.0,,,"primary_accel_type_mismatch(raw='mixture of sulfenamide accelerator and diphenylguanidine',llm='other',ref='other'); silane_type_mismatch(raw='X50S',llm='other',ref='other')",True
US7019084B2,Sample 8,0.0,40.0,60.0,0.0,0.0,0.0,0.0,0.0,0.0,30.0,30.0,6.0,5.0,0.0,3.5,0.5,1.4,1.7,0.0,3.0,3.0,1.7,mixture of sulfenamide accelerator and diphenylguanidine,other,,,amine type antioxidants/antiozonants,other,soluble,SEV,Sundex 8125,other,,X50S,other,SSBR,8.0,4.0,high trans SSBR,,BUDENE® 1208,,70.0,N121,,,,Zeosil 1156MP,,,internal,,,,,13.9,,68.8,2.81,13.6,18.0,390.0,,0.155,47.0,,160.0,150.0,13.9,4.0,160.0,120.0,,,"primary_accel_type_mismatch(raw='mixture of sulfenamide accelerator and diphenylguanidine',llm='other',ref='other'); silane_type_mismatch(raw='X50S',llm='other',ref='other')",True
US7019084B2,Sample 9,0.0,20.0,80.0,0.0,0.0,0.0,0.0,0.0,0.0,30.0,30.0,6.0,5.0,0.0,3.5,0.5,1.4,1.7,0.0,3.0,3.0,1.7,mixture of sulfenamide accelerator and diphenylguanidine,other,,,amine type antioxidants/antiozonants,other,soluble,SEV,Sundex 8125,other,,X50S,other,SSBR,8.0,4.0,high trans SSBR,,BUDENE® 1208,,70.0,N121,,,,Zeosil 1156MP,,,internal,,,,,13.7,,68.5,2.77,12.5,17.8,415.0,,0.153,44.0,,160.0,150.0,13.7,4.0,160.0,120.0,,,"primary_accel_type_mismatch(raw='mixture of sulfenamide accelerator and diphenylguanidine',llm='other',ref='other'); silane_type_mismatch(raw='X50S',llm='other',ref='other')",True
US7019084B2,Sample 10,20.0,20.0,60.0,0.0,0.0,0.0,0.0,0.0,0.0,30.0,30.0,6.0,5.0,0.0,3.5,0.5,1.4,1.7,0.0,3.0,3.0,1.7,mixture of sulfenamide accelerator and diphenylguanidine,other,,,amine type antioxidants/antiozonants,other,soluble,SEV,Sundex 8125,other,,X50S,other,SSBR,8.0,4.0,high trans SSBR,,BUDENE® 1208,SMR20,70.0,N121,,,,Zeosil 1156MP,,,internal,,,,,13.9,,66.6,2.65,12.5,18.5,430.0,,0.142,58.0,,160.0,150.0,13.9,4.0,160.0,120.0,,,"primary_accel_type_mismatch(raw='mixture of sulfenamide accelerator and diphenylguanidine',llm='other',ref='other'); silane_type_mismatch(raw='X50S',llm='other',ref='other')",True
US7019084B2,Sample 11,20.0,40.0,40.0,0.0,0.0,0.0,0.0,0.0,0.0,30.0,30.0,6.0,5.0,0.0,3.5,0.5,1.4,1.7,0.0,3.0,3.0,1.7,mixture of sulfenamide accelerator and diphenylguanidine,other,,,amine type antioxidants/antiozonants,other,soluble,SEV,Sundex 8125,other,,X50S,other,SSBR,8.0,4.0,high trans SSBR,,BUDENE® 1208,SMR20,70.0,N121,,,,Zeosil 1156MP,,,internal,,,,,14.7,,67.1,2.69,13.2,20.0,438.0,,0.148,66.0,,160.0,150.0,14.7,4.0,160.0,120.0,,,"primary_accel_type_mismatch(raw='mixture of sulfenamide accelerator and diphenylguanidine',llm='other',ref='other'); silane_type_mismatch(raw='X50S',llm='other',ref='other')",True
US7019084B2,Sample 12,20.0,80.0,0.0,0.0,0.0,0.0,0.0,0.0,0.0,30.0,30.0,6.0,5.0,0.0,3.5,0.5,1.4,1.7,0.0,3.0,3.0,1.7,mixture of sulfenamide accelerator and diphenylguanidine,other,,,amine type antioxidants/antiozonants,other,soluble,SEV,Sundex 8125,other,,X50S,other,SSBR,8.0,4.0,high trans SSBR,,BUDENE20 1208,SMR20,70.0,N121,,,,Zeosil 1156MP,,,internal,,,,,15.3,,66.8,2.55,13.9,22.0,440.0,,0.163,72.0,,160.0,150.0,15.3,4.0,160.0,120.0,,,"primary_accel_type_mismatch(raw='mixture of sulfenamide accelerator and diphenylguanidine',llm='other',ref='other'); silane_type_mismatch(raw='X50S',llm='other',ref='other')",True
US7048023B2,Sample 1,40.0,60.0,0.0,0.0,0.0,0.0,0.0,0.0,0.0,50.0,0.0,0.0,12.5,0.0,2.75,1.5,1.5,1.0,0.0,5.0,2.5,1.0,sulfenamide,CBS,,,p-phenylenediamine,6PPD,insoluble,CV,process oil,naphthenic,False,,,SSBR,3.7,4.4,,,,,,,,,,,,,,,,,,,,,,3.72,17.5,749.0,,,68.0,,,,,,,,,,,False
US7048023B2,Sample 2,40.0,60.0,0.0,0.0,0.0,0.0,0.0,0.0,0.0,50.0,0.0,0.0,12.5,0.0,2.75,1.5,1.5,1.0,0.0,5.0,2.5,1.0,sulfenamide,CBS,,,p-phenylenediamine,6PPD,insoluble,CV,process oil,naphthenic,False,,,SSBR,5.8,4.2,,,,,,,,,,,,,,,,,,,,,,5.93,22.2,644.0,,,63.0,,,,,,,,,,,False
US7048023B2,Sample 3,40.0,60.0,0.0,0.0,0.0,0.0,0.0,0.0,0.0,50.0,0.0,0.0,12.5,0.0,2.75,1.5,1.5,1.0,0.0,5.0,2.5,1.0,sulfenamide,CBS,,,p-phenylenediamine,6PPD,insoluble,CV,process oil,naphthenic,False,,,SSBR,8.3,3.9,,,,,,,,,,,,,,,,,,,,,,3.49,19.8,784.0,,,67.0,,,,,,,,,,,False
US7048023B2,Sample 4,40.0,60.0,0.0,0.0,0.0,0.0,0.0,0.0,0.0,50.0,0.0,0.0,12.5,0.0,2.75,1.5,1.5,1.0,0.0,5.0,2.5,1.0,sulfenamide,CBS,,,p-phenylenediamine,6PPD,insoluble,CV,process oil,naphthenic,False,,,SSBR,10.6,3.1,,,,,,,,,,,,,,,,,,,,,,5.56,23.4,644.0,,,71.0,,,,,,,,,,,False
US7048023B2,Sample 5,40.0,60.0,0.0,0.0,0.0,0.0,0.0,0.0,0.0,50.0,0.0,0.0,12.5,0.0,2.75,1.5,1.5,1.0,0.0,5.0,2.5,1.0,sulfenamide,CBS,,,p-phenylenediamine,6PPD,insoluble,CV,process oil,naphthenic,False,,,SSBR,12.9,4.1,,,,,,,,,,,,,,,,,,,,,,3.4,17.7,792.0,,,74.0,,,,,,,,,,,False
US7048023B2,Sample 6,40.0,60.0,0.0,0.0,0.0,0.0,0.0,0.0,0.0,50.0,0.0,0.0,12.5,0.0,2.75,1.5,1.5,1.0,0.0,5.0,2.5,1.0,sulfenamide,CBS,,,p-phenylenediamine,6PPD,insoluble,CV,process oil,naphthenic,False,,,SSBR,21.5,3.1,,,,,,,,,,,,,,,,,,,,,,3.44,18.1,757.0,,,82.0,,,,,,,,,,,False
US7048023B2,Sample 7,40.0,60.0,0.0,0.0,0.0,0.0,0.0,0.0,0.0,50.0,0.0,0.0,12.5,0.0,2.75,1.5,1.5,1.0,0.0,5.0,2.5,1.0,sulfenamide,CBS,,,p-phenylenediamine,6PPD,insoluble,CV,process oil,naphthenic,False,,,SSBR,27.4,2.7,,,,,,,,,,,,,,,,,,,,,,5.0,20.4,693.0,,,97.0,,,,,,,,,,,False
US7048023B2,Sample 8,40.0,60.0,0.0,0.0,0.0,0.0,0.0,0.0,0.0,50.0,0.0,0.0,12.5,0.0,2.75,1.5,1.5,1.0,0.0,5.0,2.5,1.0,sulfenamide,CBS,,,p-phenylenediamine,6PPD,insoluble,CV,process oil,naphthenic,False,,,SSBR,37.9,2.5,,,,,,,,,,,,,,,,,,,,,,3.7,16.8,725.0,,,119.0,,,,,,,,,,,False
US7048023B2,Sample 9,0.0,100.0,0.0,0.0,0.0,0.0,0.0,0.0,0.0,50.0,0.0,0.0,12.5,0.0,0.75,0.0,1.5,0.9,0.0,5.0,2.5,0.9,sulfenamide,CBS,,,p-phenylenediamine,6PPD,insoluble,CV,processing oil,naphthenic,False,,,SSBR,8.0,3.0,,,,,,,,,,,,,,,,,,,,,,5.4,14.2,513.0,,,59.0,,,,,,,,,,,False
US7048023B2,Sample 10,0.0,100.0,0.0,0.0,0.0,0.0,0.0,0.0,0.0,50.0,0.0,0.0,12.5,0.0,0.75,0.0,1.5,0.9,0.0,5.0,2.5,0.9,sulfenamide,CBS,,,p-phenylenediamine,6PPD,insoluble,CV,processing oil,naphthenic,False,,,ESBR,8.0,16.0,,,,,,,,,,,,,,,,,,,,,,6.2,10.3,421.0,,,78.0,,,,,,,,,,,False
US7048023B2,Sample 11,15.0,85.0,0.0,0.0,0.0,0.0,0.0,0.0,0.0,65.0,0.0,0.0,19.0,0.0,0.0,0.0,1.65,0.0,0.0,0.0,0.0,0.0,,,,,,,insoluble,SEV,aromatic process oil,naphthenic,False,,,ESBR,,,,,,,,,,,,,,,,,,6.18,,24.46,,68.7,1.48,6.22,14.51,578.0,,,126.0,,,160.0,74.0,,,,,,,False
US7048023B2,Sample 12,15.0,85.0,0.0,0.0,0.0,0.0,0.0,0.0,0.0,65.0,0.0,0.0,16.0,0.0,0.0,0.0,1.9,0.0,0.0,0.0,0.0,0.0,,,,,,,insoluble,SEV,aromatic process oil,naphthenic,False,,,SSBR,,,,,,,,,,,,,,,,,,4.14,,13.35,,65.9,1.36,6.16,13.59,529.0,,,76.0,,,160.0,74.0,,,,,,,False
US7041745B2,Control A,0.0,67.0,33.0,0.0,0.0,0.0,0.0,0.0,0.0,40.0,35.0,3.08,18.0,0.0,0.95,1.3,2.3,1.6,0.5,1.7,1.0,2.1,N-tert-butyl-2-benzothiazole sulfenamide,TBBS,diphenyl guanidine,DPG,"N-(1,3-dimethylbutyl)-N'-phenyl-p-phenylene-diamine",6PPD,soluble,CV,aromatic process oil,TDAE,True,bis(Triethoxysilylpropyl) disulfide,TESPD,SSBR,,,,,,,,,,,,,,,Banbury,82.9,11.53,1.35,,4.06,,,,11.41,16.62,411.0,0.333,0.226,,,170.0,171.0,15.0,4.0,170.0,105.0,,,,False
US7041745B2,Example 1,0.0,67.0,33.0,0.0,0.0,0.0,0.0,0.0,0.0,40.0,35.0,3.08,18.0,0.0,0.95,1.3,2.3,1.6,0.5,1.7,1.0,2.1,N-tert-butyl-2-benzothiazole sulfenamide,TBBS,diphenyl guanidine,DPG,"N-(1,3-dimethylbutyl)-N'-phenyl-p-phenylene-diamine",6PPD,soluble,CV,aromatic process oil,TDAE,True,bis(Triethoxysilylpropyl) disulfide,TESPD,SSBR,,,,,,,,,,,,,,,Banbury,74.5,16.95,1.66,,3.27,,,,10.31,17.06,460.0,0.33,0.238,,,170.0,171.0,15.0,4.0,170.0,105.0,,,,False
US7041745B2,Control B,0.0,67.0,33.0,0.0,0.0,0.0,0.0,0.0,0.0,40.0,35.0,3.08,18.0,0.0,0.95,1.3,2.3,1.6,0.5,1.7,1.0,2.1,N-tert-butyl-2-benzothiazole sulfenamide,TBBS,diphenyl guanidine,DPG,"N-(1,3-dimethylbutyl)-N'-phenyl-p-phenylene-diamine",6PPD,soluble,CV,aromatic process oil,TDAE,True,bis(Triethoxysilylpropyl) disulfide,TESPD,SSBR,,,,,,,,,,,,,,,Banbury,86.7,10.62,1.29,,4.12,,,,10.56,17.74,462.0,0.333,0.227,,,170.0,171.0,15.0,3.0,170.0,105.0,,,,False
US7041745B2,Example 2,0.0,67.0,33.0,0.0,0.0,0.0,0.0,0.0,0.0,40.0,35.0,3.08,18.0,0.0,0.95,1.3,2.3,1.6,0.5,1.7,1.0,2.1,N-tert-butyl-2-benzothiazole sulfenamide,TBBS,diphenyl guanidine,DPG,"N-(1,3-dimethylbutyl)-N'-phenyl-p-phenylene-diamine",6PPD,soluble,CV,aromatic process oil,TDAE,True,bis(Triethoxysilylpropyl) disulfide,TESPD,SSBR,,,,,,,,,,,,,,,Banbury,80.6,15.28,1.61,,3.36,,,,10.71,16.78,442.0,0.325,0.238,,,170.0,171.0,15.0,3.0,170.0,105.0,,,,False
US7071251B2,Sample A,0.0,70.0,30.0,0.0,0.0,0.0,0.0,0.0,0.0,0.0,85.75,15.8,0.0,5.0,2.6,1.8,1.4,4.0,0.0,2.5,3.0,4.0,sulfenamide and diphenyl guanidine types,other,,DPG,para-phenylene diamine type,other,insoluble,CV,rubber processing oil,other,True,X266S,other,ESBR,40.0,,SB1721,,Budene 1207,,,,,,,Zeosil 1165MP,,,internal,,,,,,,68.1,1.9,8.9,,,,,,,165.0,160.0,14.0,3.0,,,,,"primary_accel_type_mismatch(raw='sulfenamide and diphenyl guanidine types',llm='other',ref='other')",False
US7071251B2,Sample B,0.0,70.0,30.0,0.0,0.0,0.0,0.0,0.0,0.0,0.0,86.0,15.8,0.0,5.0,2.6,1.8,1.4,4.0,0.0,2.5,3.0,4.0,sulfenamide and diphenyl guanidine types,other,,DPG,para-phenylene diamine type,other,insoluble,CV,rubber processing oil,other,True,X266S,other,SSBR,27.0,64.0,T596,,Budene 1207,,40.0,,,,,Zeosil 165GR,,,internal,,,,,,,64.8,2.0,9.8,,,,,,,165.0,160.0,14.0,3.0,,,,,"primary_accel_type_mismatch(raw='sulfenamide and diphenyl guanidine types',llm='other',ref='other')",False
US7071251B2,Sample C,0.0,70.0,30.0,0.0,0.0,0.0,0.0,0.0,0.0,0.0,86.0,15.8,0.0,5.0,2.6,1.8,1.4,4.0,0.0,2.5,3.0,4.0,sulfenamide and diphenyl guanidine types,other,,DPG,para-phenylene diamine type,other,insoluble,CV,rubber processing oil,other,True,X266S,other,SSBR,27.0,64.0,T596,,Budene 1207,,40.0,,,,,Zeosil 165GR,,,internal,,,,,,,65.6,2.0,9.7,,,,,,,165.0,160.0,14.0,3.0,,,,,"primary_accel_type_mismatch(raw='sulfenamide and diphenyl guanidine types',llm='other',ref='other')",False
US7071251B2,Sample D,0.0,70.0,30.0,0.0,0.0,0.0,0.0,0.0,0.0,15.0,70.0,13.23,0.0,5.0,2.6,1.8,1.4,4.0,0.0,2.5,3.0,4.0,sulfenamide and diphenyl guanidine types,other,,DPG,para-phenylene diamine type,other,insoluble,CV,rubber processing oil,other,True,X266S,other,SSBR,27.0,64.0,T596,,Budene 1207,,40.0,,,,,Zeosil 165GR,,,internal,,,,,,,66.7,2.2,10.4,,,,,,,165.0,160.0,14.0,3.0,,,,,"primary_accel_type_mismatch(raw='sulfenamide and diphenyl guanidine types',llm='other',ref='other')",False
US7071251B2,Sample F,0.0,70.0,30.0,0.0,0.0,0.0,0.0,0.0,0.0,0.0,80.0,12.8,0.0,0.0,2.6,1.5,2.0,1.8,0.0,3.5,3.0,1.8,sulfenamide and diphenyl guanidine types,other,,DPG,antidegradant(s),other,insoluble,CV,,,True,X266S,other,SSBR,27.0,64.0,T596,,Budene 1207,,40.0,,,,,Zeosil 165GR,,,internal,,,,,,,65.5,2.0,10.9,,,,,,,165.0,160.0,14.0,3.0,,,,,"primary_accel_type_mismatch(raw='sulfenamide and diphenyl guanidine types',llm='other',ref='other')",False
US7071251B2,Sample G,0.0,70.0,30.0,0.0,0.0,0.0,0.0,0.0,0.0,0.0,80.0,12.8,0.0,0.0,2.6,1.5,2.0,1.8,0.0,3.5,3.0,1.8,sulfenamide and diphenyl guanidine types,other,,DPG,antidegradant(s),other,insoluble,CV,,,True,X266S,other,SSBR,27.0,64.0,T596,,Budene 1207,,40.0,,,,,Zeosil 165GR,,,internal,,,,,,,62.8,1.8,9.6,,,,,,,165.0,160.0,14.0,3.0,,,,,"primary_accel_type_mismatch(raw='sulfenamide and diphenyl guanidine types',llm='other',ref='other')",False
US7071251B2,Sample H,0.0,70.0,30.0,0.0,0.0,0.0,0.0,0.0,0.0,6.0,65.0,13.0,2.0,0.0,2.6,1.5,2.0,3.2,0.0,3.5,3.0,3.2,sulfenamide and diphenyl guanidine types,other,,DPG,antidegradant(s),other,insoluble,CV,rubber processing oil,other,True,X266S,other,SSBR,27.0,64.0,T596,,Budene 1207,,40.0,,,,,Zeosil 165GR,,,internal,,,,,,,63.6,2.4,13.0,,,,,,,165.0,160.0,14.0,3.0,,,,,"primary_accel_type_mismatch(raw='sulfenamide and diphenyl guanidine types',llm='other',ref='other')",False
US7096903B2,Sample 1,0.0,70.0,30.0,0.0,0.0,0.0,0.0,0.0,0.0,0.0,86.0,15.8,26.5,0.0,3.0,1.8,1.4,3.0,1.0,2.5,3.0,4.0,sulfenamide and guanidine type,TBBS,sulfenamide and guanidine type,DPG,p-phenylenediamine type,6PPD,soluble,SEV,Process Oil,naphthenic,False,"silane disulfide type, 50 percent by weight on carbon black carrier; silane tetrasulfide type",TESPD,ESBR,40.0,,,,Budene 1207,,,,,,,,,,,49.0,,,,,,68.5,,8.3,17.6,600.0,,,136.6,,,,,,,,,,,False
US7096903B2,Sample 2,0.0,70.0,30.0,0.0,0.0,0.0,0.0,0.0,0.0,0.0,86.0,15.8,26.5,0.0,3.0,1.8,1.4,3.0,1.0,2.5,3.0,4.0,sulfenamide and guanidine type,TBBS,sulfenamide and guanidine type,DPG,p-phenylenediamine type,6PPD,soluble,SEV,Process Oil,naphthenic,False,"silane disulfide type, 50 percent by weight on carbon black carrier; silane tetrasulfide type",TESPD,SSBR,25.0,,JSR T596,,Budene 1207,,,,,,,,,,,56.0,,,,,,66.5,,14.3,17.6,376.0,,,88.7,,,,,,,,,,,False
US7096903B2,Sample 3,0.0,70.0,30.0,0.0,0.0,0.0,0.0,0.0,0.0,0.0,85.0,15.6,26.5,5.0,3.0,1.5,1.4,2.6,0.9,2.5,3.0,3.5,sulfenamide and guanidine type,TBBS,sulfenamide and guanidine type,DPG,p-phenylenediamine type,6PPD,soluble,SEV,Process Oil,naphthenic,False,"silane disulfide type, 50 percent by weight on carbon black carrier; silane tetrasulfide type",TESPD,SSBR,46.0,,"SLR-6610, Dow Chemical Company; emulsion polymerized styrene-butadiene rubber with 25% styrene, Dow",,Budene 1207,,,,,,,,,,,43.0,,,,,,63.8,,8.7,18.9,560.0,,,113.0,,,,,,,,,,,False
US7119150B2,C-A,25.0,75.0,0.0,0.0,0.0,0.0,0.0,0.0,0.0,35.0,30.0,3.0,15.0,0.0,0.95,1.5,1.7,1.5,0.5,2.5,0.0,2.0,N-cyclohexyl-2-benzothiazylsulfenamide (CBS),CBS,diphenyl guanidine,DPG,"N-(1,3-dimethylbutyl)-N'-phenyl-p-phenylene-diamine",6PPD,soluble,CV,Naphthenic Process Oil,naphthenic,False,Si69 liquid (Degussa),TESPT,SSBR,,,tin-coupled TEOS-terminated,,,,52.4,SAF,,,,,,,Banbury,71.2,18.5,1.79,,13.58,,,,15.49,20.97,374.0,0.2917,0.1347,,,175.0,171.0,15.0,3.0,155.0,105.0,,,,False
US7119150B2,C-B,25.0,75.0,0.0,0.0,0.0,0.0,0.0,0.0,0.0,35.0,30.0,0.0,15.0,0.0,0.95,1.5,2.5,1.5,0.5,2.5,0.0,2.0,N-cyclohexyl-2-benzothiazylsulfenamide (CBS),CBS,diphenyl guanidine,DPG,"N-(1,3-dimethylbutyl)-N'-phenyl-p-phenylene-diamine",6PPD,soluble,CV,Naphthenic Process Oil,naphthenic,False,3-mercaptopropyltriethoxysilane,TESPT,SSBR,,,tin-coupled TEOS-terminated,,,,52.4,SAF,,,,,,,Banbury,78.4,20.5,1.86,,6.13,,,,18.22,23.5,361.0,0.3197,0.1188,,,175.0,171.0,15.0,3.0,175.0,105.0,,silica_without_silane,,False
US7119150B2,Invention Stock1,25.0,75.0,0.0,0.0,0.0,0.0,0.0,0.0,0.0,35.0,30.0,0.0,15.0,0.0,0.95,1.5,2.5,1.5,0.5,2.5,0.0,2.0,N-cyclohexyl-2-benzothiazylsulfenamide (CBS),CBS,diphenyl guanidine,DPG,"N-(1,3-dimethylbutyl)-N'-phenyl-p-phenylene-diamine",6PPD,soluble,CV,Naphthenic Process Oil,naphthenic,False,3-mercaptopropyltriethoxysilane,TESPT,SSBR,,,tin-coupled TEOS-terminated,,,,52.4,SAF,,,,,,,Banbury,77.6,19.43,2.01,,3.79,,,,17.73,19.39,320.0,0.3147,0.1025,,,175.0,171.0,15.0,3.0,175.0,105.0,,silica_without_silane,,False
US7119150B2,Invention Stock 2,25.0,75.0,0.0,0.0,0.0,0.0,0.0,0.0,0.0,35.0,30.0,0.0,15.0,0.0,0.95,1.5,2.5,1.5,0.5,2.5,0.0,2.0,N-cyclohexyl-2-benzothiazylsulfenamide (CBS),CBS,diphenyl guanidine,DPG,"N-(1,3-dimethylbutyl)-N'-phenyl-p-phenylene-diamine",6PPD,soluble,CV,Naphthenic Process Oil,naphthenic,False,3-mercaptopropyltriethoxysilane,TESPT,SSBR,,,tin-coupled TEOS-terminated,,,,52.4,SAF,,,,,,,Banbury,84.1,18.92,1.97,,5.02,,,,18.78,23.67,354.0,0.2859,0.0835,,,175.0,171.0,15.0,3.0,175.0,105.0,,silica_without_silane,,False
US7119150B2,Invention Stock3,25.0,75.0,0.0,0.0,0.0,0.0,0.0,0.0,0.0,35.0,30.0,0.0,15.0,0.0,0.95,1.5,2.5,1.5,0.5,2.5,0.0,2.0,N-cyclohexyl-2-benzothiazylsulfenamide (CBS),CBS,diphenyl guanidine,DPG,"N-(1,3-dimethylbutyl)-N'-phenyl-p-phenylene-diamine",6PPD,soluble,CV,Naphthenic Process Oil,naphthenic,False,3-mercaptopropyltriethoxysilane,TESPT,SSBR,,,tin-coupled TEOS-terminated,,,,52.4,SAF,,,,,,,Banbury,83.9,19.68,2.0,,5.09,,,,19.65,22.38,324.0,0.3083,0.1064,,,175.0,171.0,15.0,3.0,175.0,105.0,,silica_without_silane,,False
US7135517B2,C-1,0.0,100.0,0.0,0.0,0.0,0.0,0.0,0.0,0.0,50.0,0.0,0.0,0.0,0.0,1.9,0.0,1.5,2.5,0.0,2.5,2.0,2.5,N-cyclohexyl-2-benzothiazylsulphenamide,CBS,,,"N-1,3-dimethylbutyl-N-phenylparaphenylenediamine",6PPD,,SEV,,,,,,SSBR,27.0,24.0,,,,,,N234,126.0,,,,,,internal,,,,,,,,6.99,,21.37,345.0,,,,,140.0,150.0,40.0,1.0,140.0,,,,,False
US7135517B2,C-2,0.0,100.0,0.0,0.0,0.0,0.0,0.0,0.0,0.0,45.0,0.0,0.0,0.0,0.0,1.9,0.0,1.5,2.5,0.0,2.5,2.0,2.5,N-cyclohexyl-2-benzothiazylsulphenamide,CBS,,,"N-1,3-dimethylbutyl-N-phenylparaphenylenediamine",6PPD,,SEV,,,,,,SSBR,27.0,24.0,,,,,,N550,40.0,,,,,,internal,,,,,,,,6.9,,15.92,324.0,,,,,140.0,150.0,40.0,1.0,140.0,,,,,False
US7135517B2,C-3,0.0,100.0,0.0,0.0,0.0,0.0,0.0,0.0,0.0,0.0,52.5,4.2,0.0,0.0,1.9,0.0,1.5,2.5,1.05,2.5,2.0,3.55,N-cyclohexyl-2-benzothiazylsulphenamide (Santocure CBS),CBS,"DPG (N,N'-diphenylguanidine)",DPG,"N-1,3-dimethylbutyl-N-phenylparaphenylenediamine (Santoflex 6-PPD)",6PPD,soluble,CV,,,False,TESPT (Si69),TESPT,SSBR,27.0,24.0,"solution SBR with 24% of 1,2-polybutadiene units; 46% of 1,4-polybutadiene units, 27% styrene; Tg = -48Â°C",,,,,,,,,Zeosil 1165 MP,160.0,,internal,,,,,,,,8.49,,17.46,296.0,,,,,140.0,150.0,40.0,1.0,140.0,,,,,True
US7135517B2,C-4,0.0,100.0,0.0,0.0,0.0,0.0,0.0,0.0,0.0,0.0,0.0,5.11,0.0,0.0,1.9,0.0,1.5,2.5,0.0,2.5,2.0,2.5,N-cyclohexyl-2-benzothiazylsulphenamide,CBS,,,"N-1,3-dimethylbutyl-N-phenylparaphenylenediamine",6PPD,,SEV,,,,TESPT (Si69),TESPT,SSBR,27.0,24.0,,,,,,,,,,,,,internal,,,,,,,,9.08,,24.08,324.0,,,,,140.0,150.0,40.0,1.0,140.0,,,,,False
US7135517B2,C-5,0.0,100.0,0.0,0.0,0.0,0.0,0.0,0.0,0.0,0.0,0.0,0.24,0.0,0.0,1.9,0.0,1.5,2.5,0.0,2.5,2.0,2.5,N-cyclohexyl-2-benzothiazylsulphenamide,CBS,,,"N-1,3-dimethylbutyl-N-phenylparaphenylenediamine",6PPD,,SEV,,,,TESPT (Si69),TESPT,SSBR,27.0,24.0,,,,,,,,,,,,,internal,,,,,,,,4.7,,6.1,267.0,,,,,140.0,150.0,40.0,1.0,140.0,,,,,False
US7193004B2,control 1,0.0,70.0,30.0,0.0,0.0,0.0,0.0,0.0,0.0,0.0,86.0,13.8,26.25,0.0,3.0,1.8,1.4,4.0,0.0,2.5,3.0,4.0,sulfenamides and guanidines,other,guanidine,DPG,phenylene diamine type,other,,,DAE Oil,other,,bis-(3-triethoxysilylpropyl)disulfide and bis-(3-triethoxysilylpropyl)tetrasulfide (50% active) commercially available from Degussa under the designation X50S which is a 50/50 by weight blend of the tetrasulfide with N330 carbon black,other,SSBR,26.0,,SE SLR-4610,,Budene® 1207,,,N330,,,,,,,,,,5.3,,13.8,6.7,65.4,2.0,10.7,16.9,445.7,,,,,,150.0,,,,,,,"silane_type_mismatch(raw='bis-(3-triethoxysilylpropyl)disulfide and bis-(3-triethoxysilylpropyl)tetrasulfide (50% active) commercially available from Degussa under the designation X50S which is a 50/50 by weight blend of the tetrasulfide with N330 carbon black',llm='other',ref='other')",False
US7193004B2,control 2,0.0,70.0,30.0,0.0,0.0,0.0,0.0,0.0,0.0,0.0,86.0,13.8,26.25,0.0,3.0,1.8,1.4,4.0,0.0,2.5,3.0,4.0,sulfenamides and guanidines,other,guanidine,DPG,phenylene diamine type,other,,,Catenex SNR,MES,,bis-(3-triethoxysilylpropyl)disulfide and bis-(3-triethoxysilylpropyl)tetrasulfide (50% active) commercially available from Degussa under the designation X50S which is a 50/50 by weight blend of the tetrasulfide with N330 carbon black,other,SSBR,26.0,,SE SLR-4610,,Budene® 1207,,,N330,,,,,,,,,,5.8,,14.6,7.6,66.8,2.0,10.0,16.1,446.7,,,,,,150.0,,,,,,,"silane_type_mismatch(raw='bis-(3-triethoxysilylpropyl)disulfide and bis-(3-triethoxysilylpropyl)tetrasulfide (50% active) commercially available from Degussa under the designation X50S which is a 50/50 by weight blend of the tetrasulfide with N330 carbon black',llm='other',ref='other')",False
US7193004B2,control 3,0.0,70.0,30.0,0.0,0.0,0.0,0.0,0.0,0.0,0.0,86.0,13.8,26.25,0.0,3.0,1.8,1.4,4.0,0.0,2.5,3.0,4.0,sulfenamides and guanidines,other,guanidine,DPG,phenylene diamine type,other,,,DAE Oil,other,,bis-(3-triethoxysilylpropyl)disulfide and bis-(3-triethoxysilylpropyl)tetrasulfide (50% active) commercially available from Degussa under the designation X50S which is a 50/50 by weight blend of the tetrasulfide with N330 carbon black,other,ESBR,41.0,,1721,,Budene® 1207,,,N330,,,,,,,,,,5.4,,11.6,6.5,66.1,1.9,8.6,18.5,591.6,,,,,,150.0,,,,,,,"silane_type_mismatch(raw='bis-(3-triethoxysilylpropyl)disulfide and bis-(3-triethoxysilylpropyl)tetrasulfide (50% active) commercially available from Degussa under the designation X50S which is a 50/50 by weight blend of the tetrasulfide with N330 carbon black',llm='other',ref='other')",False
US7193004B2,control 4,0.0,70.0,30.0,0.0,0.0,0.0,0.0,0.0,0.0,0.0,86.0,13.8,26.25,0.0,3.0,1.8,1.4,4.0,0.0,2.5,3.0,4.0,sulfenamides and guanidines,other,guanidine,DPG,phenylene diamine type,other,,,DAE Oil,other,,bis-(3-triethoxysilylpropyl)disulfide and bis-(3-triethoxysilylpropyl)tetrasulfide (50% active) commercially available from Degussa under the designation X50S which is a 50/50 by weight blend of the tetrasulfide with N330 carbon black,other,ESBR,41.0,,1721,,Budene® 1207,,,N330,,,,,,,,,,5.4,,11.2,6.5,66.9,1.9,8.2,18.5,611.7,,,,,,150.0,,,,,,,"silane_type_mismatch(raw='bis-(3-triethoxysilylpropyl)disulfide and bis-(3-triethoxysilylpropyl)tetrasulfide (50% active) commercially available from Degussa under the designation X50S which is a 50/50 by weight blend of the tetrasulfide with N330 carbon black',llm='other',ref='other')",False
US7193004B2,5,0.0,70.0,30.0,0.0,0.0,0.0,0.0,0.0,0.0,0.0,85.0,13.6,26.25,0.0,3.0,1.5,1.7,3.7,0.0,2.5,3.0,3.7,sulfenamides and guanidines,other,guanidine,DPG,phenylene diamine type,other,,,Catenex SNR,MES,,bis-(3-triethoxysilylpropyl)disulfide and bis-(3-triethoxysilylpropyl)tetrasulfide (50% active) commercially available from Degussa under the designation X50S which is a 50/50 by weight blend of the tetrasulfide with N330 carbon black,other,SSBR,45.0,,SE SLR-6610,,Budene® 1207,,,N330,,,,,,,,,,6.7,,18.4,8.9,69.0,2.0,9.5,17.7,529.2,,,,,,150.0,,,,,,,"silane_type_mismatch(raw='bis-(3-triethoxysilylpropyl)disulfide and bis-(3-triethoxysilylpropyl)tetrasulfide (50% active) commercially available from Degussa under the designation X50S which is a 50/50 by weight blend of the tetrasulfide with N330 carbon black',llm='other',ref='other')",False
US7084228B2,Composition T1,0.0,57.5,42.5,0.0,0.0,0.0,0.0,0.0,0.0,10.0,80.0,6.4,39.5,0.0,2.0,0.0,1.0,2.0,1.5,2.5,2.0,3.5,CBS,CBS,DPG,DPG,6PPD,6PPD,,,aromatic oil,other,True,Si69,TESPT,SSBR,25.0,58.0,S-SBR A,93.0,,,54.0,N234,,,,Zeosil 1165 MP,,,,102.0,,,,,,63.0,1.55,,22.3,640.0,,,,,,,,,,,,,,False
US7084228B2,Composition I1,0.0,45.0,55.0,0.0,0.0,0.0,0.0,0.0,0.0,10.0,80.0,6.4,22.5,17.0,2.0,0.0,1.0,2.0,1.5,2.5,2.0,3.5,CBS,CBS,DPG,DPG,6PPD,6PPD,,,aromatic oil,other,True,Si69,TESPT,SSBR,25.0,58.0,S-SBR A,93.0,,,54.0,N234,,,,Zeosil 1165 MP,,,,97.0,,,,,,62.0,1.45,,22.1,700.0,,,,,,,,,,,,,,False
US7084228B2,Composition I1',0.0,45.0,55.0,0.0,0.0,0.0,0.0,0.0,0.0,10.0,80.0,6.4,21.0,18.5,2.0,0.0,1.0,2.0,1.5,2.5,2.0,3.5,CBS,CBS,DPG,DPG,6PPD,6PPD,,,aromatic oil,other,True,Si69,TESPT,SSBR,25.0,58.0,S-SBR A,93.0,,,54.0,N234,,,,Zeosil 1165 MP,,,,103.0,,,,,,62.0,1.5,,22.1,690.0,,,,,,,,,,,,,,False
US7084228B2,Composition T2,0.0,85.0,15.0,0.0,0.0,0.0,0.0,0.0,0.0,5.0,85.0,6.8,32.5,0.0,2.0,0.0,1.0,2.0,1.5,2.5,2.0,3.5,CBS,CBS,DPG,DPG,6PPD,6PPD,,,aromatic oil,other,True,Si69,TESPT,SSBR,25.0,58.0,S-SBR A,93.0,,,54.0,N234,,,,Zeosil 1165 MP,,,,97.0,,,,,,69.0,1.95,,21.1,530.0,,,,,,,,,,,,,,False
US7084228B2,Composition I2,0.0,70.0,30.0,0.0,0.0,0.0,0.0,0.0,0.0,5.0,85.0,6.8,12.5,20.0,2.0,0.0,1.0,2.0,1.5,2.5,2.0,3.5,CBS,CBS,DPG,DPG,6PPD,6PPD,,,aromatic oil,other,True,Si69,TESPT,SSBR,25.0,58.0,S-SBR A,93.0,,,54.0,N234,,,,Zeosil 1165 MP,,,,110.0,,,,,,68.0,1.9,,22.7,540.0,,,,,,,,,,,,,,False
US7084228B2,Composition I2',0.0,70.0,30.0,0.0,0.0,0.0,0.0,0.0,0.0,5.0,85.0,6.8,1.25,20.0,2.0,0.0,1.0,2.0,1.5,2.5,2.0,3.5,CBS,CBS,DPG,DPG,6PPD,6PPD,,,aromatic oil,other,True,Si69,TESPT,SSBR,25.0,58.0,S-SBR A,93.0,,,54.0,N234,,,,Zeosil 1165 MP,,,,113.0,,,,,,69.0,2.0,,23.9,570.0,,,,,,,,,,,,,,False
US7150301B2,CC,100.0,0.0,0.0,0.0,0.0,0.0,0.0,0.0,0.0,54.0,0.0,0.0,4.0,1.26,1.0,0.0,1.81,1.0,0.0,6.0,1.5,1.0,,,,,,,,,Aromatic oil,other,False,,,,,,,,,,,N375,,,,,,,,,,,,,,75.4,3.5,17.2,21.2,384.0,,,,,,151.0,30.0,,,,,primary_accel_type_missing,,True
US7150301B2,CI,65.0,15.0,20.0,0.0,0.0,0.0,0.0,0.0,0.0,50.0,0.0,0.0,10.0,1.0,3.0,0.0,1.8,1.0,0.0,3.5,2.0,1.0,,,,,,,,,Aromatic oil,other,False,,,ESBR,,,Europrene™ 1712,,Europrene™ Neocis,,,N660,,,,,,,,,,,,,,61.2,2.2,9.75,17.25,517.0,,,,,,151.0,30.0,,,,,primary_accel_type_missing,,True
US7150301B2,FC,40.0,0.0,60.0,0.0,0.0,0.0,0.0,0.0,0.0,30.5,0.0,0.0,18.6,0.0,4.0,3.0,1.8,0.7,0.0,3.0,2.0,0.7,,,,,,,,,Aromatic oil,other,False,,,,,,,,Europrene™ Neocis,,,N375,,,,,,,,,,,,,,51.8,1.15,6.0,12.7,556.0,,,,,,151.0,30.0,,,,,primary_accel_type_missing,,True
US7150301B2,FI,40.0,0.0,60.0,0.0,0.0,0.0,0.0,0.0,0.0,50.0,0.0,0.0,0.0,0.0,4.0,3.0,1.8,0.7,0.0,3.0,2.0,0.7,,,,,,,,,,,False,,,,,,,,Europrene™ Neocis,,,N660,,,,,,,,,,,,,,63.3,2.14,9.59,13.6,409.0,,,,,,151.0,30.0,,,,,primary_accel_type_missing,,True
US7150301B2,SC,50.0,50.0,0.0,0.0,0.0,0.0,0.0,0.0,0.0,60.0,0.0,0.0,0.0,0.0,1.5,0.0,2.01,1.25,0.0,2.5,1.0,1.25,,,,,,,,,,,False,,,ESBR,,,Europrene™ 1712,,,,,N660,,,,,,,,,,,,,,67.0,3.36,12.1,14.1,385.0,,0.136,,,,151.0,30.0,,,,,primary_accel_type_missing,,True
US7150301B2,SI,60.0,20.0,20.0,0.0,0.0,0.0,0.0,0.0,0.0,35.0,0.0,2.0,0.0,2.0,2.5,0.0,4.02,1.2,0.0,3.0,2.0,1.2,,,,,,,,,,,False,X50S,other,SSBR,,,NS116,,Europrene™ Neocis,,,N375,,,,,,,,,,,,,,75.7,4.6,,9.6,190.0,,0.055,,,,151.0,30.0,,,,,primary_accel_type_missing,"silane_type_mismatch(raw='X50S',llm='other',ref='other')",True
US7150301B2,LC,60.0,0.0,40.0,0.0,0.0,0.0,0.0,0.0,0.0,82.0,0.0,0.0,16.0,0.0,2.9,0.0,2.51,1.4,0.0,3.5,2.0,1.4,,,,,,,,,oil,naphthenic,False,,,,,,,,,,,N375,,,,,,,,,,,,,,80.1,3.16,15.4,16.6,350.0,,0.174,,,,151.0,30.0,,,,,primary_accel_type_missing,,True
US7150301B2,LI,60.0,0.0,40.0,0.0,0.0,0.0,0.0,0.0,0.0,40.0,0.0,0.0,0.0,2.0,2.9,0.0,2.51,1.4,0.0,3.5,2.0,1.4,,,,,,,,,,,False,,,,,,,,,,,N234,,,,,,,,,,,,,,79.3,3.59,11.7,14.3,340.0,,0.103,,,,151.0,30.0,,,,,primary_accel_type_missing,,True
US7150301B2,NC,100.0,0.0,0.0,0.0,0.0,0.0,0.0,0.0,0.0,54.0,0.0,0.0,4.0,1.26,1.0,0.0,1.81,1.0,0.0,6.0,1.5,1.0,,,,,,,,,Aromatic oil,other,False,,,,,,,,,,,N375,,,,,,,,,,,,,,,3.5,17.2,21.2,384.0,,,,,,151.0,30.0,,,,,primary_accel_type_missing,,True
US7150301B2,NI,65.0,15.0,20.0,0.0,0.0,0.0,0.0,0.0,0.0,50.0,0.0,0.0,10.0,1.0,3.0,0.0,1.8,1.0,0.0,3.5,2.0,1.0,,,,,,,,,Aromatic oil,other,False,,,ESBR,,,Europrene™ 1712,,Europrene™ Neocis,,,N660,,,,,,,,,,,,,,,2.2,9.75,17.25,517.0,,,,,,151.0,30.0,,,,,primary_accel_type_missing,,True
US7150301B2,P1,65.0,15.0,20.0,0.0,0.0,0.0,0.0,0.0,0.0,50.0,0.0,0.0,10.0,1.0,3.0,0.0,1.8,1.0,0.0,3.5,2.0,1.0,,,,,,,,,aromatic oil,naphthenic,False,X50S,TESPT,SSBR,,,SBR 5025,,BR40,,,,,,,,,,,,,,,,,,,,,,,,,,,,,,,,,primary_accel_type_missing,,True
US7150301B2,P2,65.0,15.0,20.0,0.0,0.0,0.0,0.0,0.0,0.0,50.0,0.0,0.0,10.0,1.0,3.0,0.0,1.8,1.0,0.0,3.5,2.0,1.0,,,,,,,,,aromatic oil,naphthenic,False,X50S,TESPT,SSBR,,,SBR 5025,,BR40,,,,,,,,,,,,,,,,,,,,,,,,,,,,,,,,,primary_accel_type_missing,,True
US7150301B2,P3,65.0,15.0,20.0,0.0,0.0,0.0,0.0,0.0,0.0,50.0,0.0,0.0,10.0,1.0,3.0,0.0,1.8,1.0,0.0,3.5,2.0,1.0,,,,,,,,,aromatic oil,naphthenic,False,X50S,TESPT,SSBR,,,SBR 5025,,BR40,,,,,,,,,,,,,,,,,,,,,,,,,,,,,,,,,primary_accel_type_missing,,True
US7150301B2,P4,65.0,15.0,20.0,0.0,0.0,0.0,0.0,0.0,0.0,50.0,0.0,0.0,10.0,1.0,3.0,0.0,1.8,1.0,0.0,3.5,2.0,1.0,,,,,,,,,aromatic oil,naphthenic,False,X50S,TESPT,SSBR,,,SBR 5025,,BR40,,,,,,,,,,,,,,,,,,,,,,,,,,,,,,,,,primary_accel_type_missing,,True
US7150301B2,P5,65.0,15.0,20.0,0.0,0.0,0.0,0.0,0.0,0.0,50.0,0.0,0.0,10.0,1.0,3.0,0.0,1.8,1.0,0.0,3.5,2.0,1.0,,,,,,,,,aromatic oil,naphthenic,False,X50S,TESPT,SSBR,,,SBR 5025,,BR40,,,,,,,,,,,,,,,,,,,,,,,,,,,,,,,,,primary_accel_type_missing,,True
US7150301B2,PT,100.0,0.0,0.0,0.0,0.0,0.0,0.0,0.0,0.0,54.0,0.0,0.0,4.0,1.26,1.0,0.0,1.81,1.0,0.0,6.0,1.5,1.0,,,,,,,,,aromatic oil,naphthenic,False,X50S,TESPT,SSBR,,,SBR 5025,,BR40,,,,,,,,,,,,,,,,,,,,,,,,,,,,,,,,,primary_accel_type_missing,,True
US7150301B2,Pc1,65.0,15.0,20.0,0.0,0.0,0.0,0.0,0.0,0.0,50.0,0.0,0.0,10.0,1.0,3.0,0.0,1.8,1.0,0.0,3.5,2.0,1.0,,,,,,,,,aromatic oil,naphthenic,False,X50S,TESPT,SSBR,,,SBR 5025,,BR40,,,,,,,,,,,,,,,,,,,,,,,,,,,,,,,,,primary_accel_type_missing,,True
US7150301B2,Pc2,40.0,0.0,60.0,0.0,0.0,0.0,0.0,0.0,0.0,50.0,0.0,0.0,0.0,0.0,4.0,3.0,1.8,0.7,0.0,3.0,2.0,0.7,,,,,,,,,aromatic oil,naphthenic,False,X50S,TESPT,SSBR,,,SBR 5025,,BR40,,,,,,,,,,,,,,,,,,,,,,,,,,,,,,,,,primary_accel_type_missing,,True
US7150301B2,PI,65.0,15.0,20.0,0.0,0.0,0.0,0.0,0.0,0.0,50.0,0.0,0.0,10.0,1.0,3.0,0.0,1.8,1.0,0.0,3.5,2.0,1.0,,,,,,,,,aromatic oil,naphthenic,False,X50S,TESPT,SSBR,,,SBR 5025,,BR40,,,,,,,,,,,,,,,,,,,,,,,,,,,,,,,,,primary_accel_type_missing,,True
