Repository: aimclub/CoScientist

# Supplementary material: CoScientist demo, AAAI-27 Demonstrations

## Contents
- `prompt.txt`: the prompt given to CoScientist and to the opencode baseline (the baseline got one extra line naming the local dataset path).
- `prompt_followup.txt`: the second user turn in the CoScientist session, asking for MCP servers from the two methods that ran.
- `coscientist_report.md`: the report CoScientist generated from its research graph (English, run `tyre-main-2`).
- `coscientist_run_summary.md`: time per agent, tool calls, tokens, cost, graph size, hypotheses and verdicts.
- `opencode_report.md`: the report written by the opencode baseline on the same prompt and model (GLM-5.3).

File: docs/aaai27-demo/supplementary/dataset/tires_2.csv (part 28 of 32)
CN102656023B,W3,0.0,50.0,50.0,0.0,0.0,0.0,0.0,0.0,0.0,0.0,0.0,0.0,0.0,0.0,0.0,0.0,0.0,0.0,0.0,0.0,0.0,0.0,n-cyclohexyl-2-benzothiazole sulfenamide (CBS),CBS,diphenylguanidine (DPG),DPG,,,soluble,SEV,,,False,X50-S,TESPT,SSBR,,,,93.0,,,,N330,,,,ZEOSIL 1165,,,Banbury,,,,,,,,,,,,,,,,,150.0,30.0,2.0,,,,,,False
CN102656023B,F1,0.0,50.0,50.0,0.0,0.0,0.0,0.0,0.0,0.0,0.0,0.0,0.0,0.0,0.0,0.0,0.0,0.0,0.0,0.0,0.0,0.0,0.0,n-cyclohexyl-2-benzothiazole sulfenamide (CBS),CBS,diphenylguanidine (DPG),DPG,,,soluble,SEV,,,False,X50-S,TESPT,SSBR,,,,93.0,,,,N330,,,,ZEOSIL 1165,,,Banbury,,,,,,,,,,,,,,,,,150.0,30.0,2.0,,,,,,False
CN102656023B,F2,0.0,50.0,50.0,0.0,0.0,0.0,0.0,0.0,0.0,0.0,0.0,0.0,0.0,0.0,0.0,0.0,0.0,0.0,0.0,0.0,0.0,0.0,n-cyclohexyl-2-benzothiazole sulfenamide (CBS),CBS,diphenylguanidine (DPG),DPG,,,soluble,SEV,,,False,X50-S,TESPT,SSBR,,,,93.0,,,,N330,,,,ZEOSIL 1165,,,Banbury,,,,,,,,,,,,,,,,,150.0,30.0,2.0,,,,,,False
CN102656023B,F3,0.0,50.0,50.0,0.0,0.0,0.0,0.0,0.0,0.0,0.0,0.0,0.0,0.0,0.0,0.0,0.0,0.0,0.0,0.0,0.0,0.0,0.0,n-cyclohexyl-2-benzothiazole sulfenamide (CBS),CBS,diphenylguanidine (DPG),DPG,,,soluble,SEV,,,False,X50-S,TESPT,SSBR,,,,93.0,,,,N330,,,,ZEOSIL 1165,,,Banbury,,,,,,,,,,,,,,,,,150.0,30.0,2.0,,,,,,False
US7205370B2,Example 2,0.0,0.0,100.0,0.0,0.0,0.0,0.0,0.0,0.0,50.0,0.0,0.0,15.0,2.0,0.95,1.0,1.7,1.4,0.2,3.0,2.0,1.6,Cyclohexyl-benzothiazole sulfenamide,CBS,Diphenylguanidine,DPG,Santoflex 13,6PPD,insoluble,CV,Aromatic Oil,TDAE,False,,,,,,,,HX301,,,N343,,,,,,,Banbury,42.4,,,,,,60.7,,1.05,13.725,456.0,0.20041,,,,110.0,160.0,30.0,2.0,,,,,,False
US7217751B2,C-1,0.0,70.0,30.0,0.0,0.0,0.0,0.0,0.0,0.0,6.0,80.0,6.4,33.0,0.0,1.9,1.5,1.1,2.0,1.5,2.5,2.0,3.5,N-cyclohexyl-2-benzothiazyl sulfenamide (Santocure CBS from Flexsys),CBS,diphenylguanidine (Vulcacit D from Bayer),DPG,"N-1,3-dimethylbutyl-N-phenyl-para-phenylenediamine (Santoflex 6-PPD from Flexsys)",6PPD,insoluble,SEV,aromatic oil (Enerflex 65 from BP),TDAE,True,TESPT (Si69 from Degussa),TESPT,SSBR,26.5,59.5,,93.0,,,,N234,,,,Zeosil 1165 MP,150.0,150.0,internal,97.1,18.0,6.0,,17.2,,68.0,1.8,2.1,21.4,570.0,,,,,160.0,150.0,30.0,,160.0,,,,,False
US7217751B2,C-2,0.0,70.0,30.0,0.0,0.0,0.0,0.0,0.0,0.0,6.0,80.0,5.0,33.0,0.0,1.9,1.5,1.1,2.0,1.5,2.5,2.0,3.5,N-cyclohexyl-2-benzothiazyl sulfenamide (Santocure CBS from Flexsys),CBS,diphenylguanidine (Vulcacit D from Bayer),DPG,"N-1,3-dimethylbutyl-N-phenyl-para-phenylenediamine (Santoflex 6-PPD from Flexsys)",6PPD,insoluble,SEV,aromatic oil (Enerflex 65 from BP),TDAE,True,MESPT (synthesised in accordance with section III-1.A),TESPT,SSBR,26.5,59.5,,93.0,,,,N234,,,,Zeosil 1165 MP,150.0,150.0,internal,89.5,21.0,9.7,,14.9,,69.0,2.0,2.5,21.8,550.0,,,,,160.0,150.0,30.0,,160.0,,,,,False
US7217751B2,C-3,0.0,70.0,30.0,0.0,0.0,0.0,0.0,0.0,0.0,6.0,80.0,5.0,33.0,0.0,1.9,1.5,1.1,2.0,1.5,2.5,2.0,3.5,N-cyclohexyl-2-benzothiazyl sulfenamide (Santocure CBS from Flexsys),CBS,diphenylguanidine (Vulcacit D from Bayer),DPG,"N-1,3-dimethylbutyl-N-phenyl-para-phenylenediamine (Santoflex 6-PPD from Flexsys)",6PPD,insoluble,SEV,aromatic oil (Enerflex 65 from BP),TDAE,True,MESPT (synthesised in accordance with section III-1.A),TESPT,SSBR,26.5,59.5,,93.0,,,,N234,,,,Zeosil 1165 MP,150.0,150.0,internal,81.6,20.0,10.0,,15.1,,69.0,1.9,2.3,20.6,550.0,,,,,160.0,150.0,30.0,,160.0,,,,,False
US7217751B2,C-4,0.0,70.0,30.0,0.0,0.0,0.0,0.0,0.0,0.0,6.0,80.0,5.6,33.0,0.0,1.9,1.5,1.1,2.0,1.5,2.5,2.0,3.5,N-cyclohexyl-2-benzothiazyl sulfenamide (Santocure CBS from Flexsys),CBS,diphenylguanidine (Vulcacit D from Bayer),DPG,"N-1,3-dimethylbutyl-N-phenyl-para-phenylenediamine (Santoflex 6-PPD from Flexsys)",6PPD,insoluble,SEV,aromatic oil (Enerflex 65 from BP),TDAE,True,TESPD (Si75 from Degussa),TESPD,SSBR,26.5,59.5,,93.0,,,,N234,,,,Zeosil 1165 MP,150.0,150.0,internal,88.3,25.0,6.0,,18.8,,65.0,1.4,1.5,20.9,680.0,,,,,160.0,150.0,30.0,,160.0,,,,,False
US7217751B2,C-5,0.0,70.0,30.0,0.0,0.0,0.0,0.0,0.0,0.0,6.0,80.0,4.4,33.0,0.0,1.9,1.5,1.1,2.0,1.5,2.5,2.0,3.5,N-cyclohexyl-2-benzothiazyl sulfenamide (Santocure CBS from Flexsys),CBS,diphenylguanidine (Vulcacit D from Bayer),DPG,"N-1,3-dimethylbutyl-N-phenyl-para-phenylenediamine (Santoflex 6-PPD from Flexsys)",6PPD,insoluble,SEV,aromatic oil (Enerflex 65 from BP),TDAE,True,MESPD (synthesised in accordance with section III-1.B),TESPD,SSBR,26.5,59.5,,93.0,,,,N234,,,,Zeosil 1165 MP,150.0,150.0,internal,79.0,35.0,12.5,,19.4,,65.0,1.5,1.5,20.9,660.0,,,,,160.0,150.0,30.0,,160.0,,,,,False
US7217751B2,C-6,0.0,70.0,30.0,0.0,0.0,0.0,0.0,0.0,0.0,45.0,40.0,2.5,33.0,0.0,1.9,1.5,1.1,2.0,0.75,2.5,2.0,2.75,N-cyclohexyl-2-benzothiazyl sulfenamide (Santocure CBS from Flexsys),CBS,diphenylguanidine (Vulcacit D from Bayer),DPG,"N-1,3-dimethylbutyl-N-phenyl-para-phenylenediamine (Santoflex 6-PPD from Flexsys)",6PPD,insoluble,SEV,aromatic oil (Enerflex 65 from BP),TDAE,True,MESPT (synthesised in accordance with section III-1.A),TESPT,SSBR,26.5,59.5,,93.0,,,,N234,,,,Zeosil 1165 MP,150.0,150.0,internal,,,,,,,67.0,1.85,2.2,19.2,560.0,,,,,,150.0,30.0,,,,,,,False
US7217751B2,C-7,0.0,70.0,30.0,0.0,0.0,0.0,0.0,0.0,0.0,45.0,40.0,2.2,33.0,0.0,1.9,1.5,1.1,2.0,0.75,2.5,2.0,2.75,N-cyclohexyl-2-benzothiazyl sulfenamide (Santocure CBS from Flexsys),CBS,diphenylguanidine (Vulcacit D from Bayer),DPG,"N-1,3-dimethylbutyl-N-phenyl-para-phenylenediamine (Santoflex 6-PPD from Flexsys)",6PPD,insoluble,SEV,aromatic oil (Enerflex 65 from BP),TDAE,True,MESPD (synthesised in accordance with section III-1.B),TESPD,SSBR,26.5,59.5,,93.0,,,,N234,,,,Zeosil 1165 MP,150.0,150.0,internal,,,,,,,65.0,1.6,1.7,18.7,650.0,,,,,,150.0,30.0,,,,,,,False
US7217751B2,C-8,0.0,70.0,30.0,0.0,0.0,0.0,0.0,0.0,0.0,6.0,80.0,6.4,32.5,0.0,2.0,1.5,1.1,2.0,1.5,2.5,2.0,3.5,N-cyclohexyl-2-benzothiazyl sulfenamide (Santocure CBS from Flexsys),CBS,diphenylguanidine (Vulcacit D from Bayer),DPG,"N-1,3-dimethylbutyl-N-phenyl-para-phenylenediamine (Santoflex 6-PPD from Flexsys)",6PPD,insoluble,SEV,aromatic oil (Enerflex 65 from BP),TDAE,True,TESPT (Si69 from Degussa),TESPT,SSBR,26.5,59.5,,93.0,,,,N234,,,,Zeosil 1165 MP,150.0,150.0,internal,110.0,22.0,10.6,,24.6,,65.0,1.7,2.1,23.9,600.0,,,,,160.0,150.0,30.0,,160.0,,,,,False
US7217751B2,C-9,0.0,70.0,30.0,0.0,0.0,0.0,0.0,0.0,0.0,6.0,80.0,5.0,32.5,0.0,2.0,1.5,1.1,2.0,1.5,2.5,2.0,3.5,N-cyclohexyl-2-benzothiazyl sulfenamide (Santocure CBS from Flexsys),CBS,diphenylguanidine (Vulcacit D from Bayer),DPG,"N-1,3-dimethylbutyl-N-phenyl-para-phenylenediamine (Santoflex 6-PPD from Flexsys)",6PPD,insoluble,SEV,aromatic oil (Enerflex 65 from BP),TDAE,True,MESPT (synthesised in accordance with section III-1.A),TESPT,SSBR,26.5,59.5,,93.0,,,,N234,,,,Zeosil 1165 MP,150.0,150.0,internal,107.0,19.0,10.1,,17.2,,67.0,1.9,2.5,23.3,570.0,,,,,160.0,150.0,30.0,,160.0,,,,,False
US7217751B2,C-10,0.0,100.0,0.0,0.0,0.0,0.0,0.0,0.0,0.0,6.0,80.0,6.4,41.5,0.0,2.0,1.5,1.1,2.0,1.5,2.5,2.0,3.5,N-cyclohexyl-2-benzothiazyl sulfenamide (Santocure CBS from Flexsys),CBS,diphenylguanidine (Vulcacit D from Bayer),DPG,"N-1,3-dimethylbutyl-N-phenyl-para-phenylenediamine (Santoflex 6-PPD from Flexsys)",6PPD,insoluble,SEV,aromatic oil (Enerflex 65 from BP),TDAE,True,TESPT (Si69 from Degussa),TESPT,SSBR,40.5,24.0,,,,,,N234,,,,Zeosil 1165 MP,150.0,150.0,internal,107.0,18.0,9.1,,27.5,,67.0,1.7,2.0,27.4,670.0,,,,,160.0,150.0,30.0,,160.0,,,,,False
US7217751B2,C-11,0.0,100.0,0.0,0.0,0.0,0.0,0.0,0.0,0.0,6.0,80.0,5.0,41.5,0.0,2.0,1.5,1.1,2.0,1.5,2.5,2.0,3.5,N-cyclohexyl-2-benzothiazyl sulfenamide (Santocure CBS from Flexsys),CBS,diphenylguanidine (Vulcacit D from Bayer),DPG,"N-1,3-dimethylbutyl-N-phenyl-para-phenylenediamine (Santoflex 6-PPD from Flexsys)",6PPD,insoluble,SEV,aromatic oil (Enerflex 65 from BP),TDAE,True,MESPT (synthesised in accordance with section III-1.A),TESPT,SSBR,40.5,24.0,,,,,,N234,,,,Zeosil 1165 MP,150.0,150.0,internal,108.0,21.0,12.7,,21.8,,67.0,1.8,2.3,27.5,640.0,,,,,160.0,150.0,30.0,,160.0,,,,,False
US7217751B2,C-12,0.0,75.0,25.0,0.0,0.0,0.0,0.0,0.0,0.0,6.0,80.0,5.0,33.5,0.0,2.0,1.5,1.1,2.0,1.5,2.5,2.0,3.5,N-cyclohexyl-2-benzothiazyl sulfenamide (Santocure CBS from Flexsys),CBS,diphenylguanidine (Vulcacit D from Bayer),DPG,"N-1,3-dimethylbutyl-N-phenyl-para-phenylenediamine (Santoflex 6-PPD from Flexsys)",6PPD,insoluble,SEV,aromatic oil (Enerflex 65 from BP),TDAE,True,MESPT (synthesised in accordance with section III-1.A),TESPT,SSBR,26.5,59.5,,93.0,,,,N234,,,,Zeosil 1165 MP,150.0,150.0,internal,92.5,23.0,10.2,,18.5,,68.0,1.7,2.1,21.2,620.0,,,,,160.0,150.0,30.0,,160.0,,,,,False
US7217751B2,C-13,0.0,75.0,25.0,0.0,0.0,0.0,0.0,0.0,0.0,6.0,80.0,4.4,33.5,0.0,2.0,1.5,1.1,2.0,1.5,2.5,2.0,3.5,N-cyclohexyl-2-benzothiazyl sulfenamide (Santocure CBS from Flexsys),CBS,diphenylguanidine (Vulcacit D from Bayer),DPG,"N-1,3-dimethylbutyl-N-phenyl-para-phenylenediamine (Santoflex 6-PPD from Flexsys)",6PPD,insoluble,SEV,aromatic oil (Enerflex 65 from BP),TDAE,True,MESPD (synthesised in accordance with section III-1.B),TESPD,SSBR,26.5,59.5,,93.0,,,,N234,,,,Zeosil 1165 MP,150.0,150.0,internal,88.5,28.5,12.5,,24.3,,65.0,1.6,1.7,21.4,600.0,,,,,160.0,150.0,30.0,,160.0,,,,,False
US7217751B2,C-14,0.0,70.0,30.0,0.0,0.0,0.0,0.0,0.0,0.0,6.0,94.0,5.6,32.5,0.0,2.0,1.5,1.1,2.0,1.5,2.5,2.0,3.5,N-cyclohexyl-2-benzothiazyl sulfenamide (Santocure CBS from Flexsys),CBS,diphenylguanidine (Vulcacit D from Bayer),DPG,"N-1,3-dimethylbutyl-N-phenyl-para-phenylenediamine (Santoflex 6-PPD from Flexsys)",6PPD,insoluble,SEV,aromatic oil (Enerflex 65 from BP),TDAE,True,TESPT (Si69 from Degussa),TESPT,SSBR,26.5,59.5,,93.0,,,,N234,,,,Zeosil 1115 MP,110.0,110.0,internal,93.0,25.0,9.3,,23.0,,67.0,1.8,2.3,21.1,600.0,,,,,160.0,150.0,30.0,,160.0,,,,,False
US7217751B2,C-15,0.0,70.0,30.0,0.0,0.0,0.0,0.0,0.0,0.0,6.0,94.0,4.8,32.5,0.0,2.0,1.5,1.1,2.0,1.5,2.5,2.0,3.5,N-cyclohexyl-2-benzothiazyl sulfenamide (Santocure CBS from Flexsys),CBS,diphenylguanidine (Vulcacit D from Bayer),DPG,"N-1,3-dimethylbutyl-N-phenyl-para-phenylenediamine (Santoflex 6-PPD from Flexsys)",6PPD,insoluble,SEV,aromatic oil (Enerflex 65 from BP),TDAE,True,MESPT (synthesised in accordance with section III-1.A),TESPT,SSBR,26.5,59.5,,93.0,,,,N234,,,,Zeosil 1115 MP,110.0,110.0,internal,95.0,21.0,6.7,,13.5,,69.0,2.1,2.6,20.2,570.0,,,,,160.0,150.0,30.0,,160.0,,,,,False
US7217751B2,C-16,100.0,0.0,0.0,0.0,0.0,0.0,0.0,0.0,0.0,5.0,50.0,5.0,0.0,0.0,2.5,1.0,1.5,1.8,0.0,3.0,2.5,1.8,N-cyclohexyl-2-benzothiazyl sulfenamide (Santocure CBS from Flexsys),CBS,,,"N-1,3-dimethylbutyl-N-phenyl-para-phenylenediamine (Santoflex 6-PPD from Flexsys)",6PPD,insoluble,SEV,,,False,TESPT (Si69 from Degussa),TESPT,,,,,,,SMR20,,N330,,,,Zeosil 1165 MP,150.0,150.0,internal,77.0,13.0,5.3,,13.2,,63.4,2.0,2.0,28.6,595.0,,0.076,,,160.0,150.0,30.0,,160.0,,,,,False
US7217751B2,C-17,100.0,0.0,0.0,0.0,0.0,0.0,0.0,0.0,0.0,5.0,50.0,3.85,0.0,0.0,2.5,1.0,1.5,1.8,0.0,3.0,2.5,1.8,N-cyclohexyl-2-benzothiazyl sulfenamide (Santocure CBS from Flexsys),CBS,,,"N-1,3-dimethylbutyl-N-phenyl-para-phenylenediamine (Santoflex 6-PPD from Flexsys)",6PPD,insoluble,SEV,,,False,MESPT (synthesised in accordance with section III-1.A),TESPT,,,,,,,SMR20,,N330,,,,Zeosil 1165 MP,150.0,150.0,internal,76.0,10.0,5.9,,11.8,,66.4,2.3,2.3,29.7,575.0,,0.068,,,160.0,150.0,30.0,,160.0,,,,,False
US7241824B2,Example 1,100.0,0.0,0.0,0.0,0.0,0.0,0.0,0.0,0.0,0.0,50.0,4.0,0.0,0.0,1.9,0.0,1.5,1.8,0.0,3.0,2.5,1.8,CBS (7),CBS,,,antioxidant (6),6PPD,soluble,CV,,,False,silane (3),TESPT,,,,,,,other,,,,,,Zeosil 1165MP,150.0,150.0,internal,41.0,23.0,,,,,,3.2,7.0,35.0,520.0,,,,86.0,,150.0,25.0,,,,,,,False
US7241824B2,Example 2,100.0,0.0,0.0,0.0,0.0,0.0,0.0,0.0,0.0,0.0,50.0,4.0,0.0,0.0,1.9,0.0,1.5,1.8,0.0,3.0,2.5,1.8,CBS (7),CBS,,,antioxidant (6),6PPD,soluble,CV,,,False,silane (3),TESPT,,,,,,,other,,,,,,Zeosil 1165MP,150.0,150.0,internal,43.0,22.0,,,,,,3.2,6.9,34.0,505.0,,,,87.0,,150.0,25.0,,,,,,,False
US7241824B2,Example 3,100.0,0.0,0.0,0.0,0.0,0.0,0.0,0.0,0.0,0.0,50.0,3.7,0.0,0.0,1.9,0.0,1.5,1.8,0.0,3.0,2.5,1.8,CBS (7),CBS,,,antioxidant (6),6PPD,soluble,CV,,,False,silane (4),TESPT,,,,,,,other,,,,,,Zeosil 1165MP,150.0,150.0,internal,43.0,30.0,,,,,,2.3,5.1,29.0,648.0,,,,80.5,,150.0,25.0,,,,,,,False
US7241824B2,Example 4,100.0,0.0,0.0,0.0,0.0,0.0,0.0,0.0,0.0,0.0,50.0,3.7,0.0,0.0,1.9,0.0,1.5,1.8,0.0,3.0,2.5,1.8,CBS (7),CBS,,,antioxidant (6),6PPD,soluble,CV,,,False,silane (4),TESPT,,,,,,,other,,,,,,Zeosil 1165MP,150.0,150.0,internal,53.0,30.0,,,,,,2.5,7.1,30.0,586.0,,,,86.0,,150.0,25.0,,,,,,,False
US7241824B2,Example 5,100.0,0.0,0.0,0.0,0.0,0.0,0.0,0.0,0.0,0.0,50.0,3.7,0.0,0.0,1.9,0.0,1.5,1.8,0.0,3.0,2.5,1.8,CBS (7),CBS,,,antioxidant (6),6PPD,soluble,CV,,,False,silane (4),TESPT,,,,,,,other,,,,,,Zeosil 1165MP,150.0,150.0,internal,45.0,30.0,,,,,,2.3,5.1,30.0,682.0,,,,81.0,,150.0,25.0,,,,,,,False
US7241824B2,Example 6,100.0,0.0,0.0,0.0,0.0,0.0,0.0,0.0,0.0,0.0,50.0,4.0,0.0,0.0,1.9,0.0,1.5,1.8,0.0,2.5,2.0,1.8,CBS (7),CBS,,,antioxidant (6),6PPD,soluble,CV,,,False,silane (8),TESPT,,,,,,,other,,,,,,Zeosil 1165MP,150.0,150.0,internal,42.0,30.0,,,,,,2.1,3.4,26.0,713.0,,,,77.0,,150.0,25.0,,,,,,,False
US7241824B2,Example 7,100.0,0.0,0.0,0.0,0.0,0.0,0.0,0.0,0.0,0.0,50.0,4.0,0.0,0.0,1.9,0.0,1.5,1.8,0.0,2.5,2.0,1.8,CBS (7),CBS,,,antioxidant (6),6PPD,soluble,CV,,,False,silane (8),TESPT,,,,,,,other,,,,,,Zeosil 1165MP,150.0,150.0,internal,43.0,30.0,,,,,,1.9,3.0,24.0,711.0,,,,76.0,,150.0,25.0,,,,,,,False
US7241824B2,Example 8,100.0,0.0,0.0,0.0,0.0,0.0,0.0,0.0,0.0,0.0,50.0,4.8,0.0,0.0,1.9,0.0,1.5,1.8,0.0,2.5,2.0,1.8,CBS (7),CBS,,,antioxidant (6),6PPD,soluble,CV,,,False,silane (9),TESPT,,,,,,,other,,,,,,Zeosil 1165MP,150.0,150.0,internal,44.5,30.0,,,,,,2.7,7.7,29.0,553.0,,,,85.0,,150.0,25.0,,,,,,,False
US7241824B2,Example 9,100.0,0.0,0.0,0.0,0.0,0.0,0.0,0.0,0.0,0.0,50.0,4.8,0.0,0.0,1.9,0.0,1.5,1.8,0.0,2.5,2.0,1.8,CBS (7),CBS,,,antioxidant (6),6PPD,soluble,CV,,,False,silane (10),TESPT,,,,,,,other,,,,,,Zeosil 1165MP,150.0,150.0,internal,43.0,30.0,,,,,,2.5,7.1,27.0,536.0,,,,84.0,,150.0,25.0,,,,,,,False
US7241824B2,Example 10,0.0,100.0,0.0,0.0,0.0,0.0,0.0,0.0,0.0,0.0,80.0,6.4,37.5,0.0,1.9,0.0,1.1,2.0,1.5,2.5,2.0,3.5,CBS (7),CBS,DPG,DPG,antioxidant (6),6PPD,soluble,CV,aromatic oil,TDAE,False,silane (3),TESPT,,,,,,,,,,,,,Zeosil 1165MP,150.0,150.0,internal,36.0,19.0,,,,,,2.8,6.9,21.0,703.0,,,,70.0,,150.0,25.0,,,,,,,False
US7241824B2,Example 11,0.0,100.0,0.0,0.0,0.0,0.0,0.0,0.0,0.0,0.0,80.0,6.0,37.5,0.0,1.9,0.0,1.1,2.0,1.5,2.5,2.0,3.5,CBS (7),CBS,DPG,DPG,antioxidant (6),6PPD,soluble,CV,aromatic oil,TDAE,False,silane (4),TESPT,,,,,,,,,,,,,Zeosil 1165MP,150.0,150.0,internal,31.0,30.0,,,,,,2.5,8.1,17.0,481.0,,,,76.0,,150.0,25.0,,,,,,,False
US7241824B2,Example 12,0.0,100.0,0.0,0.0,0.0,0.0,0.0,0.0,0.0,0.0,80.0,6.4,0.0,0.0,1.9,0.0,1.1,2.0,1.5,2.5,2.0,3.5,CBS (7),CBS,DPG,DPG,antioxidant (6),6PPD,soluble,CV,,,True,silane (3),TESPT,SSBR,26.5,59.5,,,,,,,,,,Zeosil 1165MP,150.0,150.0,internal,53.0,18.0,,,,,,2.8,6.8,24.0,599.0,,,,69.0,,150.0,25.0,,,,,,,False
US7241824B2,Example 13,0.0,100.0,0.0,0.0,0.0,0.0,0.0,0.0,0.0,0.0,80.0,6.0,0.0,0.0,1.9,0.0,1.1,2.0,1.5,2.5,2.0,3.5,CBS (7),CBS,DPG,DPG,antioxidant (6),6PPD,soluble,CV,,,True,silane (4),TESPT,SSBR,26.5,59.5,,,,,,,,,,Zeosil 1165MP,150.0,150.0,internal,47.0,30.0,,,,,,2.4,7.1,23.0,581.0,,,,72.0,,150.0,25.0,,,,,,,False
US7241824B2,Example 14,100.0,0.0,0.0,0.0,0.0,0.0,0.0,0.0,0.0,0.0,50.0,4.0,0.0,0.0,1.9,0.0,1.5,1.8,0.0,3.0,2.5,1.8,CBS (7),CBS,,,antioxidant (6),6PPD,soluble,CV,,,False,silane (3),TESPT,,,,,,,other,,,,,,Zeosil 1165MP,150.0,150.0,internal,29.0,30.0,,,,,,3.2,7.0,31.0,596.0,,,,86.5,,150.0,25.0,,,,,,,False
US7241824B2,Example 15,100.0,0.0,0.0,0.0,0.0,0.0,0.0,0.0,0.0,0.0,50.0,3.0,0.0,0.0,1.9,0.0,1.5,1.8,0.0,3.0,2.5,1.8,CBS (7),CBS,,,antioxidant (6),6PPD,soluble,CV,,,False,silane (4),TESPT,,,,,,,other,,,,,,Zeosil 1165MP,150.0,150.0,internal,27.0,30.0,,,,,,3.2,9.4,31.0,530.0,,,,89.5,,150.0,25.0,,,,,,,False
US7241824B2,Example 16,100.0,0.0,0.0,0.0,0.0,0.0,0.0,0.0,0.0,0.0,25.0,4.0,0.0,0.0,1.9,0.0,1.5,1.8,0.0,3.0,2.5,1.8,CBS (7),CBS,,,antioxidant (6),6PPD,soluble,CV,,,False,silane (3),TESPT,,,,,,,other,,,,,,Zeosil 1165MP,150.0,150.0,internal,38.0,12.0,,,,,,3.0,5.2,29.0,644.0,,,,81.0,,150.0,20.0,,,,,,,False
US7241824B2,Example 17,100.0,0.0,0.0,0.0,0.0,0.0,0.0,0.0,0.0,0.0,25.0,3.7,0.0,0.0,1.9,0.0,1.5,1.8,0.0,3.0,2.5,1.8,CBS (7),CBS,,,antioxidant (6),6PPD,soluble,CV,,,False,silane (4),TESPT,,,,,,,other,,,,,,Zeosil 1165MP,150.0,150.0,internal,37.0,26.0,,,,,,2.2,4.0,27.0,680.0,,,,80.9,,150.0,20.0,,,,,,,False
US7241824B2,Example 18,100.0,0.0,0.0,0.0,0.0,0.0,0.0,0.0,0.0,0.0,25.0,3.7,0.0,0.0,1.9,0.0,1.5,1.8,0.0,3.0,2.5,1.8,CBS (7),CBS,,,antioxidant (6),6PPD,soluble,CV,,,False,silane (4),TESPT,,,,,,,other,,,,,,Zeosil 1165MP,150.0,150.0,internal,43.0,22.0,,,,,,2.2,4.8,28.0,660.0,,,,83.2,,150.0,20.0,,,,,,,False
US7241824B2,Example 19,100.0,0.0,0.0,0.0,0.0,0.0,0.0,0.0,0.0,0.0,50.0,3.7,0.0,0.0,1.9,0.0,1.5,1.8,0.0,3.0,2.5,1.8,CBS (7),CBS,,,antioxidant (6),6PPD,soluble,CV,,,False,silane (4),TESPT,,,,,,,other,,,,,,Zeosil 1165MP,150.0,150.0,internal,48.0,30.0,,,,,,2.3,4.8,28.0,673.0,,,,76.0,,150.0,25.0,,,,,,,False
US7241824B2,Example 20,100.0,0.0,0.0,0.0,0.0,0.0,0.0,0.0,0.0,0.0,50.0,3.7,0.0,0.0,1.9,0.0,1.5,1.8,0.0,3.0,2.5,1.8,CBS (7),CBS,,,antioxidant (6),6PPD,soluble,CV,,,False,silane (4),TESPT,,,,,,,other,,,,,,Zeosil 1165MP,150.0,150.0,internal,58.0,30.0,,,,,,2.5,6.1,28.0,595.0,,,,79.7,,150.0,25.0,,,,,,,False
US7253225B2,T1,50.0,0.0,50.0,0.0,0.0,0.0,0.0,0.0,0.0,0.0,65.0,5.2,45.0,0.0,2.0,0.0,1.0,2.0,1.5,2.5,2.0,3.5,CBS,CBS,DPG,DPG,6PPD,6PPD,soluble,CV,Aromatic oil/Paraffin oil,MES,False,Si69,TESPT,,,,,93.0,,RSS3,,,,,,Zeosil 1165MP,,,internal,,,,,,,55.0,1.05,,,,,,,,,,,,,,,,,True
US7253225B2,I1,50.0,0.0,50.0,0.0,0.0,0.0,0.0,0.0,0.0,0.0,65.0,5.2,0.0,12.0,2.0,0.0,1.0,2.0,1.5,2.5,2.0,3.5,CBS,CBS,DPG,DPG,6PPD,6PPD,soluble,CV,,,False,Si69,TESPT,,,,,93.0,,RSS3,,,,,,Zeosil 1165MP,,,internal,,,,,,,53.0,0.95,,,,,,,,,,,,,,,,,True
US7253225B2,T2,40.0,0.0,60.0,0.0,0.0,0.0,0.0,0.0,0.0,35.0,25.0,2.0,45.0,0.0,2.0,0.0,1.1,2.0,0.5,2.5,1.0,2.5,CBS,CBS,DPG,DPG,6PPD,6PPD,soluble,CV,Aromatic/paraffin oil,MES,False,Si69,TESPT,,,,,93.0,,RSS3,,N234,,,,Zeosil 1165MP,,,internal,,,,,,,55.0,1.34,,,,,,,,,,,,,,,,,True
US7253225B2,I2,40.0,0.0,60.0,0.0,0.0,0.0,0.0,0.0,0.0,35.0,25.0,2.0,0.0,15.0,2.0,0.0,1.1,2.0,0.5,2.5,1.0,2.5,CBS,CBS,DPG,DPG,6PPD,6PPD,soluble,CV,,,False,Si69,TESPT,,,,,93.0,,RSS3,,N234,,,,Zeosil 1165MP,,,internal,,,,,,,54.0,1.24,,,,,,,,,,,,,,,,,True
US7253225B2,T3,70.0,0.0,30.0,0.0,0.0,0.0,0.0,0.0,0.0,55.0,0.0,0.0,40.0,0.0,2.0,0.0,2.5,2.2,0.0,3.0,0.5,2.2,CBS,CBS,,,6PPD,6PPD,soluble,CV,Aromatic/paraffin oil,MES,False,,,,,,,93.0,,SMR20,,N234,,,,,,,internal,,,,,,,55.0,1.5,,,,,,,,,,,,,,,,,False
US7253225B2,I3,70.0,0.0,30.0,0.0,0.0,0.0,0.0,0.0,0.0,55.0,0.0,0.0,0.0,10.0,2.0,0.0,2.5,2.2,0.0,3.0,0.5,2.2,CBS,CBS,,,6PPD,6PPD,soluble,CV,,,False,,,,,,,93.0,,SMR20,,N234,,,,,,,internal,,,,,,,54.0,1.42,,,,,,,,,,,,,,,,,False
US7256231B2,Control C-1,0.0,100.0,0.0,0.0,0.0,0.0,0.0,0.0,0.0,35.0,30.0,3.0,15.0,0.0,0.95,1.0,1.7,1.5,0.5,2.5,1.5,2.0,CBS,CBS,DPG,DPG,Santoflex 13,6PPD,soluble,CV,aromatic oil,TDAE,False,Si69,TESPT,SSBR,25.0,50.0,Buna VSL 5025-2,,,,,N234,125.0,125.0,,Zeosil 1165MP,160.0,155.0,Banbury,46.13,30.77,2.37,,24.68,4.78,,,14.46,18.61,363.0,0.3365,,,,,171.0,15.0,3.0,157.0,105.0,,,,False
US7256231B2,Control C-2,0.0,100.0,0.0,0.0,0.0,0.0,0.0,0.0,0.0,35.0,30.0,0.0,12.0,0.0,0.95,1.0,2.43,1.5,0.5,2.5,1.5,2.0,CBS,CBS,DPG,DPG,Santoflex 13,6PPD,soluble,CV,aromatic oil,TDAE,False,3-mercaptopropyltriethoxysilane,TESPT,SSBR,25.0,50.0,Buna VSL 5025-2,,,,,N234,125.0,125.0,,Zeosil 1165MP,160.0,155.0,Banbury,54.16,1813.0,2.61,,17.72,4.04,,,13.62,17.54,312.0,0.3357,,,,,171.0,15.0,3.0,157.0,105.0,,silica_without_silane,,False
US7256231B2,Stock 1,0.0,100.0,0.0,0.0,0.0,0.0,0.0,0.0,0.0,35.0,30.0,3.0,12.0,0.0,0.95,1.0,2.43,1.5,0.5,2.5,1.5,2.0,CBS,CBS,DPG,DPG,Santoflex 13,6PPD,soluble,CV,aromatic oil,TDAE,False,NXT silane,TESPT,SSBR,25.0,50.0,Buna VSL 5025-2,,,,,N234,125.0,125.0,,Zeosil 1165MP,160.0,155.0,Banbury,45.07,1851.0,2.88,,20.57,4.53,,,14.1,16.14,332.0,0.3408,,,,,171.0,15.0,3.0,157.0,105.0,,,"silane_type_mismatch(raw='NXT silane',llm='TESPT',ref='TESPT')",False
US7256231B2,Stock 2,0.0,100.0,0.0,0.0,0.0,0.0,0.0,0.0,0.0,35.0,30.0,3.0,12.0,0.0,0.95,1.0,2.43,1.5,0.5,2.5,1.5,2.0,CBS,CBS,DPG,DPG,Santoflex 13,6PPD,soluble,CV,aromatic oil,TDAE,False,NXT silane,TESPT,SSBR,25.0,50.0,Buna VSL 5025-2,,,,,N234,125.0,125.0,,Zeosil 1165MP,160.0,155.0,Banbury,44.7,1849.0,2.83,,19.82,4.41,,,15.14,18.64,321.0,0.3371,,,,,171.0,15.0,3.0,157.0,105.0,,,"silane_type_mismatch(raw='NXT silane',llm='TESPT',ref='TESPT')",False
US7256231B2,Stock 3,0.0,100.0,0.0,0.0,0.0,0.0,0.0,0.0,0.0,35.0,30.0,3.0,12.0,0.0,0.95,1.0,2.43,1.5,0.5,2.5,1.5,2.0,CBS,CBS,DPG,DPG,Santoflex 13,6PPD,soluble,CV,aromatic oil,TDAE,False,NXT silane,TESPT,SSBR,25.0,50.0,Buna VSL 5025-2,,,,,N234,125.0,125.0,,Zeosil 1165MP,160.0,155.0,Banbury,44.48,1828.0,2.94,,19.9,4.48,,,15.06,17.37,319.0,0.3314,,,,,171.0,15.0,3.0,157.0,105.0,,,"silane_type_mismatch(raw='NXT silane',llm='TESPT',ref='TESPT')",False
US7271208B2,C-A,0.0,100.0,0.0,0.0,0.0,0.0,0.0,0.0,0.0,35.0,30.0,3.0,15.0,0.0,0.95,1.5,1.7,1.5,0.5,2.5,0.0,2.0,CBS,CBS,DPG,DPG,Antioxidant,6PPD,soluble,CV,Naphthenic Process Oil,naphthenic,False,Si69,TESPT,SSBR,,,tin-coupled + TEOS-terminated,,,,52.4,SAF,,,,precipitated silica,,,internal,71.4,18.29,1.79,,13.58,,,,15.49,20.97,374.0,0.2917,0.1347,,,180.0,171.0,15.0,3.0,180.0,105.0,,,,False
US7271208B2,Stock 1,0.0,100.0,0.0,0.0,0.0,0.0,0.0,0.0,0.0,35.0,30.0,0.0,15.0,0.0,0.95,1.5,2.5,1.5,0.5,2.5,0.0,2.0,CBS,CBS,,,"N-(1,3-dimethylbutyl)-N'-phenyl-p-phenylene-diamine",6PPD,soluble,CV,Naphthenic Process Oil,naphthenic,False,OTES,TESPT,SSBR,,,tin-coupled + TEOS-terminated,,,,52.4,SAF,,,,precipitated silica,,,Banbury,73.7,20.29,2.96,,12.74,,,,14.13,22.18,410.0,0.3046,0.1138,,,180.0,171.0,15.0,3.0,180.0,105.0,,secondary_accel_type_missing; silica_without_silane,,True
US7271208B2,C-B,0.0,100.0,0.0,0.0,0.0,0.0,0.0,0.0,0.0,35.0,30.0,0.2,15.0,0.0,0.95,1.5,2.33,1.5,0.5,2.5,0.0,2.0,CBS,CBS,DPG,DPG,Antioxidant,6PPD,soluble,CV,Naphthenic Process Oil,naphthenic,False,Si69,TESPT,SSBR,,,tin-coupled + TEOS-terminated,,,,52.4,SAF,,,,precipitated silica,,,internal,62.2,23.6,2.27,,11.88,,,,12.41,14.22,310.0,0.2974,0.1158,,,180.0,171.0,15.0,3.0,180.0,105.0,,,,False
US7271208B2,Stock 2,0.0,100.0,0.0,0.0,0.0,0.0,0.0,0.0,0.0,35.0,30.0,0.2,15.0,0.0,0.95,1.5,2.33,1.5,0.5,2.5,0.0,2.0,CBS,CBS,,,"N-(1,3-dimethylbutyl)-N'-phenyl-p-phenylene-diamine",6PPD,soluble,CV,Naphthenic Process Oil,naphthenic,False,OTES,TESPT,SSBR,,,tin-coupled + TEOS-terminated,,,,52.4,SAF,,,,precipitated silica,,,Banbury,61.5,24.82,2.45,,12.53,,,,14.1,18.33,380.0,0.3016,0.1273,,,180.0,171.0,15.0,3.0,180.0,105.0,,secondary_accel_type_missing,,True
US7271208B2,C-C,0.0,100.0,0.0,0.0,0.0,0.0,0.0,0.0,0.0,35.0,30.0,0.2,15.0,0.0,0.95,1.5,2.33,1.5,0.5,2.5,0.0,2.0,CBS,CBS,DPG,DPG,Antioxidant,6PPD,soluble,CV,Naphthenic Process Oil,naphthenic,False,Si69,TESPT,SSBR,20.0,59.0,tin-coupled SBR,,,,72.0,SAF,,,,precipitated silica,,,internal,50.0,27.0,2.51,,20.82,,,,12.4,16.56,369.0,0.3866,0.1293,,,180.0,171.0,15.0,3.0,180.0,105.0,,,,False
US7271208B2,Stock 3,0.0,100.0,0.0,0.0,0.0,0.0,0.0,0.0,0.0,35.0,30.0,0.2,15.0,0.0,0.95,1.5,2.33,1.5,0.5,2.5,0.0,2.0,CBS,CBS,,,"N-(1,3-dimethylbutyl)-N'-phenyl-p-phenylene-diamine",6PPD,soluble,CV,Naphthenic Process Oil,naphthenic,False,OTES,TESPT,SSBR,20.0,59.0,tin-coupled SBR,,,,72.0,SAF,,,,precipitated silica,,,Banbury,49.9,27.6,2.37,,19.95,,,,13.78,17.68,382.0,0.3718,0.1429,,,180.0,171.0,15.0,3.0,180.0,105.0,,secondary_accel_type_missing,,True
US7271208B2,C-D,25.0,75.0,0.0,0.0,0.0,0.0,0.0,0.0,0.0,35.0,30.0,3.0,15.0,0.0,0.95,1.5,1.7,1.5,0.5,2.5,0.0,2.0,CBS,CBS,DPG,DPG,"N-(1,3-dimethylbutyl)-N'-phenyl-p-phenylene-diamine",6PPD,soluble,CV,Naphthenic Process Oil,naphthenic,False,Si69,TESPT,SSBR,,,TEOS-terminated tin-coupled SBR,,,SMR20,52.4,SAF,,,,precipitated silica,,,internal,71.2,18.48,1.79,,13.58,,,,15.49,20.97,374.0,0.2917,0.1347,,,180.0,171.0,15.0,3.0,180.0,105.0,,,,False
US7271208B2,C-E,25.0,75.0,0.0,0.0,0.0,0.0,0.0,0.0,0.0,35.0,30.0,0.0,15.0,0.0,0.95,1.5,2.5,1.5,0.5,2.5,0.0,2.0,CBS,CBS,DPG,DPG,"N-(1,3-dimethylbutyl)-N'-phenyl-p-phenylene-diamine",6PPD,soluble,CV,Naphthenic Process Oil,naphthenic,False,3-mercaptopropyltriethoxysilane,other,SSBR,,,TEOS-terminated tin-coupled SBR,,,SMR20,52.4,SAF,,,,precipitated silica,,,internal,78.4,20.48,1.86,,6.13,,,,18.22,23.5,361.0,0.3197,0.1188,,,180.0,171.0,15.0,3.0,180.0,105.0,,silica_without_silane,,False
US7271208B2,Stock 4,25.0,75.0,0.0,0.0,0.0,0.0,0.0,0.0,0.0,35.0,30.0,0.0,15.0,0.0,0.95,1.5,2.5,1.5,0.5,2.5,0.0,2.0,CBS,CBS,,,"N-(1,3-dimethylbutyl)-N'-phenyl-p-phenylene-diamine",6PPD,soluble,CV,Naphthenic Process Oil,naphthenic,False,OTES,TESPT,SSBR,,,TEOS-terminated tin-coupled SBR,,,SMR20,52.4,SAF,,,,precipitated silica,,,Banbury,75.4,22.17,2.09,,6.62,,,,17.93,20.5,322.0,0.294,0.0943,,,180.0,171.0,15.0,3.0,180.0,105.0,,secondary_accel_type_missing; silica_without_silane,,True
US7326745B2,C-1,0.0,70.0,30.0,0.0,0.0,0.0,0.0,0.0,0.0,70.0,0.0,0.0,20.0,0.0,1.9,0.0,1.5,1.5,0.0,2.5,2.0,1.5,N-cyclohexyl-2-benzothiazyl sulphenamide (Santocure CBS from Flexsys),CBS,,,"N-1,3-dimethylbutyl-N-phenylparaphenylenediamine (Santoflex 6-PPD from Flexsys)",6PPD,insoluble,SEV,total aromatic oil (including extender oil for the SBR),TDAE,True,,,,26.5,59.5,,93.0,,,,N234,,,,,,,internal,,,,,,,,1.85,2.2,,,,,,,165.0,150.0,40.0,2.0,165.0,,,,,False
US7326745B2,C-2,0.0,70.0,30.0,0.0,0.0,0.0,0.0,0.0,0.0,70.0,0.0,0.0,20.0,6.0,1.9,0.0,1.5,1.5,0.0,2.5,2.0,1.5,N-cyclohexyl-2-benzothiazyl sulphenamide (Santocure CBS from Flexsys),CBS,,,"N-1,3-dimethylbutyl-N-phenylparaphenylenediamine (Santoflex 6-PPD from Flexsys)",6PPD,insoluble,SEV,total aromatic oil (including extender oil for the SBR),TDAE,True,,,,26.5,59.5,,93.0,,,,N234,,,,,,,internal,,,,,,,,2.3,2.0,,,,,,,165.0,150.0,40.0,2.0,165.0,,,,,False
US7326745B2,C-3,0.0,70.0,30.0,0.0,0.0,0.0,0.0,0.0,0.0,6.0,80.0,6.4,39.0,0.0,1.9,0.0,1.5,1.5,2.1,2.5,2.0,3.6,N-cyclohexyl-2-benzothiazyl sulphenamide (Santocure CBS from Flexsys),CBS,diphenylguanidine (Perkacit DPG from Flexsys),DPG,"N-1,3-dimethylbutyl-N-phenylparaphenylenediamine (Santoflex 6-PPD from Flexsys)",6PPD,insoluble,SEV,total aromatic oil (including extender oil for the SBR),TDAE,True,"TESPT coupling agent (""Si69"" from Degussa)",TESPT,,26.5,59.5,,93.0,,,,N234,,,,Zeosil 1165 MP,,,internal,,,,,,,,1.9,2.15,,,,,,,165.0,150.0,40.0,2.0,165.0,,,,,False
US7326745B2,C-4,0.0,70.0,30.0,0.0,0.0,0.0,0.0,0.0,0.0,6.0,80.0,6.4,39.0,6.0,1.9,0.0,1.5,1.5,2.1,2.5,2.0,3.6,N-cyclohexyl-2-benzothiazyl sulphenamide (Santocure CBS from Flexsys),CBS,diphenylguanidine (Perkacit DPG from Flexsys),DPG,"N-1,3-dimethylbutyl-N-phenylparaphenylenediamine (Santoflex 6-PPD from Flexsys)",6PPD,insoluble,SEV,total aromatic oil (including extender oil for the SBR),TDAE,True,"TESPT coupling agent (""Si69"" from Degussa)",TESPT,,26.5,59.5,,93.0,,,,N234,,,,Zeosil 1165 MP,,,internal,,,,,,,,2.2,1.6,,,,,,,165.0,150.0,40.0,2.0,165.0,,,,,False
US7326745B2,C-5,0.0,70.0,30.0,0.0,0.0,0.0,0.0,0.0,0.0,6.0,80.0,6.4,39.0,8.0,1.9,0.0,1.5,1.5,2.1,2.5,2.0,3.6,N-cyclohexyl-2-benzothiazyl sulphenamide (Santocure CBS from Flexsys),CBS,diphenylguanidine (Perkacit DPG from Flexsys),DPG,"N-1,3-dimethylbutyl-N-phenylparaphenylenediamine (Santoflex 6-PPD from Flexsys)",6PPD,insoluble,SEV,total aromatic oil (including extender oil for the SBR),TDAE,True,"TESPT coupling agent (""Si69"" from Degussa)",TESPT,,26.5,59.5,,93.0,,,,N234,,,,Zeosil 1165 MP,,,internal,,,,,,,,2.4,2.1,,,,,,,165.0,150.0,40.0,2.0,165.0,,,,,False
US7326745B2,C-6,0.0,70.0,30.0,0.0,0.0,0.0,0.0,0.0,0.0,6.0,80.0,6.4,39.0,2.0,1.9,0.0,1.5,1.5,2.1,2.5,2.0,3.6,N-cyclohexyl-2-benzothiazyl sulphenamide (Santocure CBS from Flexsys),CBS,diphenylguanidine (Perkacit DPG from Flexsys),DPG,"N-1,3-dimethylbutyl-N-phenylparaphenylenediamine (Santoflex 6-PPD from Flexsys)",6PPD,insoluble,SEV,total aromatic oil (including extender oil for the SBR),TDAE,True,"TESPT coupling agent (""Si69"" from Degussa)",TESPT,,26.5,59.5,,93.0,,,,N234,,,,Zeosil 1165 MP,,,internal,,,,,,,,2.1,2.1,,,,,,,165.0,150.0,40.0,2.0,165.0,,,,,False
US7326745B2,C-7,0.0,70.0,30.0,0.0,0.0,0.0,0.0,0.0,0.0,6.0,60.0,6.4,39.0,2.0,1.9,0.0,1.5,1.5,2.1,2.5,2.0,3.6,N-cyclohexyl-2-benzothiazyl sulphenamide (Santocure CBS from Flexsys),CBS,diphenylguanidine (Perkacit DPG from Flexsys),DPG,"N-1,3-dimethylbutyl-N-phenylparaphenylenediamine (Santoflex 6-PPD from Flexsys)",6PPD,insoluble,SEV,total aromatic oil (including extender oil for the SBR),TDAE,True,"TESPT coupling agent (""Si69"" from Degussa)",TESPT,,26.5,59.5,,93.0,,,,N234,,,,Zeosil 1165 MP,,,internal,,,,,,,,1.8,1.8,,,,,,,165.0,150.0,40.0,2.0,165.0,,,,,False
US7199175B2,C-1,0.0,70.0,30.0,0.0,0.0,0.0,0.0,0.0,0.0,70.0,0.0,0.0,20.0,0.0,1.9,0.0,1.5,1.5,0.0,2.5,2.0,1.5,N-cyclohexyl-2-benzothiazyl sulphenamide (Santocure CBS from Flexsys),CBS,,,"N-1,3-dimethylbutyl-N-phenylparaphenylenediamine (Santoflex 6-PPD from Flexsys)",6PPD,insoluble,CV,total aromatic oil (including extender oil for the SBR),TDAE,True,,,ESBR,26.5,59.5,,93.0,,,,N234,,,,,,,,100.0,15.0,,,,,65.0,1.85,2.2,20.0,590.0,,,,,,150.0,40.0,,,,,,,True
US7199175B2,C-2,0.0,70.0,30.0,0.0,0.0,0.0,0.0,0.0,0.0,70.0,0.0,0.0,20.0,6.0,1.9,0.0,1.5,1.5,0.0,2.5,2.0,1.5,N-cyclohexyl-2-benzothiazyl sulphenamide (Santocure CBS from Flexsys),,,,"N-1,3-dimethylbutyl-N-phenylparaphenylenediamine (Santoflex 6-PPD from Flexsys)",,,,aromatic oil,,,,,,26.5,59.5,,93.0,,,,N234,,,,,,,,105.0,10.0,,,,,79.0,2.3,2.0,19.0,550.0,,,,,,150.0,40.0,,,,,,,False
US7199175B2,C-3,0.0,70.0,30.0,0.0,0.0,0.0,0.0,0.0,0.0,6.0,80.0,6.4,39.0,0.0,1.9,0.0,1.5,1.5,2.1,2.5,2.0,3.6,N-cyclohexyl-2-benzothiazyl sulphenamide (Santocure CBS from Flexsys),,diphenylguanidine (Perkacit DPG from Flexsys),,"N-1,3-dimethylbutyl-N-phenylparaphenylenediamine (Santoflex 6-PPD from Flexsys)",,,,aromatic oil,,,TESPT coupling agent (Si69 from Degussa),,,26.5,59.5,,93.0,,,,N234,,,,Zeosil 1165 MP,160.0,160.0,,75.0,19.0,,,,,66.0,1.9,2.15,19.0,540.0,,,,,,150.0,40.0,,,,,,,False
US7199175B2,C-4,0.0,70.0,30.0,0.0,0.0,0.0,0.0,0.0,0.0,6.0,80.0,6.4,39.0,6.0,1.9,0.0,1.5,1.5,2.1,2.5,2.0,3.6,N-cyclohexyl-2-benzothiazyl sulphenamide (Santocure CBS from Flexsys),,diphenylguanidine (Perkacit DPG from Flexsys),,"N-1,3-dimethylbutyl-N-phenylparaphenylenediamine (Santoflex 6-PPD from Flexsys)",,,,aromatic oil,,,TESPT coupling agent (Si69 from Degussa),,,26.5,59.5,,93.0,,,,N234,,,,Zeosil 1165 MP,160.0,160.0,,70.0,13.0,,,,,80.0,2.2,1.6,15.0,620.0,,,,,,150.0,40.0,,,,,,,False
US7199175B2,C-5,0.0,60.0,40.0,0.0,0.0,0.0,0.0,0.0,0.0,6.0,80.0,6.4,39.0,0.0,1.9,0.0,1.1,2.0,1.5,2.5,2.0,3.5,N-cyclohexyl-2-benzothiazyl sulphenamide (Santocure CBS from Flexsys),,diphenylguanidine (Perkacit DPG from Flexsys),,"N-1,3-dimethylbutyl-N-phenylparaphenylenediamine (Santoflex 6-PPD from Flexsys)",,,,aromatic oil,,,TESPT coupling agent (Si69 from Degussa),,,26.5,59.5,,93.0,,,,N234,,,,Zeosil 1165 MP,160.0,160.0,,93.0,18.0,,,,,67.0,1.8,2.0,21.0,595.0,,,,,,150.0,40.0,,,,,,,False
US7199175B2,C-6,0.0,60.0,40.0,0.0,0.0,0.0,0.0,0.0,0.0,6.0,80.0,6.4,39.0,6.0,1.9,0.0,1.1,2.0,1.5,2.5,2.0,3.5,N-cyclohexyl-2-benzothiazyl sulphenamide (Santocure CBS from Flexsys),,diphenylguanidine (Perkacit DPG from Flexsys),,"N-1,3-dimethylbutyl-N-phenylparaphenylenediamine (Santoflex 6-PPD from Flexsys)",,,,aromatic oil,,,TESPT coupling agent (Si69 from Degussa),,,26.5,59.5,,93.0,,,,N234,,,,Zeosil 1165 MP,160.0,160.0,,81.0,12.0,,,,,78.0,2.1,1.8,18.0,610.0,,,,,,150.0,40.0,,,,,,,False
US7199175B2,C-7,0.0,60.0,40.0,0.0,0.0,0.0,0.0,0.0,0.0,6.0,80.0,6.4,39.0,6.0,1.9,0.0,1.1,2.0,1.5,2.5,2.0,3.5,N-cyclohexyl-2-benzothiazyl sulphenamide (Santocure CBS from Flexsys),,diphenylguanidine (Perkacit DPG from Flexsys),,"N-1,3-dimethylbutyl-N-phenylparaphenylenediamine (Santoflex 6-PPD from Flexsys)",,,,aromatic oil,,,TESPT coupling agent (Si69 from Degussa),,,26.5,59.5,,93.0,,,,N234,,,,Zeosil 1165 MP,160.0,160.0,,74.0,10.0,,,,,79.5,2.1,1.8,19.0,630.0,,,,,,150.0,40.0,,,,,,,False
US7199175B2,C-8,0.0,60.0,40.0,0.0,0.0,0.0,0.0,0.0,0.0,6.0,80.0,6.4,39.0,6.0,1.9,0.0,1.1,2.0,1.5,2.5,2.0,3.5,N-cyclohexyl-2-benzothiazyl sulphenamide (Santocure CBS from Flexsys),,diphenylguanidine (Perkacit DPG from Flexsys),,"N-1,3-dimethylbutyl-N-phenylparaphenylenediamine (Santoflex 6-PPD from Flexsys)",,,,aromatic oil,,,TESPT coupling agent (Si69 from Degussa),,,26.5,59.5,,93.0,,,,N234,,,,Zeosil 1165 MP,160.0,160.0,,76.0,13.0,,,,,77.0,2.1,1.85,18.0,575.0,,,,,,150.0,40.0,,,,,,,False
US7199175B2,C-9,0.0,60.0,40.0,0.0,0.0,0.0,0.0,0.0,0.0,6.0,80.0,6.4,39.0,6.0,1.9,0.0,1.1,2.0,1.5,2.5,2.0,3.5,N-cyclohexyl-2-benzothiazyl sulphenamide (Santocure CBS from Flexsys),,diphenylguanidine (Perkacit DPG from Flexsys),,"N-1,3-dimethylbutyl-N-phenylparaphenylenediamine (Santoflex 6-PPD from Flexsys)",,,,aromatic oil,,,TESPT coupling agent (Si69 from Degussa),,,26.5,59.5,,93.0,,,,N234,,,,Zeosil 1165 MP,160.0,160.0,,79.0,11.0,,,,,77.0,2.1,1.85,17.0,560.0,,,,,,150.0,40.0,,,,,,,False
US7199175B2,C-10,0.0,70.0,30.0,0.0,0.0,0.0,0.0,0.0,0.0,6.0,80.0,6.4,33.0,0.0,1.4,0.0,1.5,1.5,1.5,2.5,2.0,3.0,N-cyclohexyl-2-benzothiazyl sulphenamide (Santocure CBS from Flexsys),,diphenylguanidine (Perkacit DPG from Flexsys),,"N-1,3-dimethylbutyl-N-phenylparaphenylenediamine (Santoflex 6-PPD from Flexsys)",,,,aromatic oil,,,TESPT coupling agent (Si69 from Degussa),,,26.5,59.5,,93.0,,,,N234,,,,Zeosil 1165 MP,160.0,160.0,,90.0,17.0,,,,,68.0,1.9,2.1,19.0,540.0,,,,,,150.0,40.0,,,,,,,False
US7199175B2,C-11,0.0,70.0,30.0,0.0,0.0,0.0,0.0,0.0,0.0,6.0,80.0,6.4,33.0,5.0,1.4,0.0,1.5,1.5,1.5,2.5,2.0,3.0,N-cyclohexyl-2-benzothiazyl sulphenamide (Santocure CBS from Flexsys),,diphenylguanidine (Perkacit DPG from Flexsys),,"N-1,3-dimethylbutyl-N-phenylparaphenylenediamine (Santoflex 6-PPD from Flexsys)",,,,aromatic oil,,,TESPT coupling agent (Si69 from Degussa),,,26.5,59.5,,93.0,,,,N234,,,,Zeosil 1165 MP,160.0,160.0,,91.0,11.0,,,,,72.0,2.0,2.0,20.0,585.0,,,,,,150.0,40.0,,,,,,,False
US7199175B2,C-12,0.0,70.0,30.0,0.0,0.0,0.0,0.0,0.0,0.0,6.0,80.0,6.4,33.0,5.0,1.4,0.0,1.5,1.5,1.5,2.5,2.0,3.0,N-cyclohexyl-2-benzothiazyl sulphenamide (Santocure CBS from Flexsys),,diphenylguanidine (Perkacit DPG from Flexsys),,"N-1,3-dimethylbutyl-N-phenylparaphenylenediamine (Santoflex 6-PPD from Flexsys)",,,,aromatic oil,,,TESPT coupling agent (Si69 from Degussa),,,26.5,59.5,,93.0,,,,N234,,,,Zeosil 1165 MP,160.0,160.0,,84.0,14.0,,,,,78.5,2.5,2.3,18.0,510.0,,,,,,150.0,40.0,,,,,,,False
US7199175B2,C-13,0.0,70.0,30.0,0.0,0.0,0.0,0.0,0.0,0.0,6.0,80.0,6.4,33.0,5.0,1.4,0.0,1.5,1.5,1.5,2.5,2.0,3.0,N-cyclohexyl-2-benzothiazyl sulphenamide (Santocure CBS from Flexsys),,diphenylguanidine (Perkacit DPG from Flexsys),,"N-1,3-dimethylbutyl-N-phenylparaphenylenediamine (Santoflex 6-PPD from Flexsys)",,,,aromatic oil,,,TESPT coupling agent (Si69 from Degussa),,,26.5,59.5,,93.0,,,,N234,,,,Zeosil 1165 MP,160.0,160.0,,85.0,14.0,,,,,78.0,2.0,1.7,17.0,600.0,,,,,,150.0,40.0,,,,,,,False
US7199175B2,C-14,0.0,70.0,30.0,0.0,0.0,0.0,0.0,0.0,0.0,6.0,80.0,6.4,33.0,4.0,1.4,0.0,1.5,1.5,1.5,2.5,2.0,3.0,N-cyclohexyl-2-benzothiazyl sulphenamide (Santocure CBS from Flexsys),,diphenylguanidine (Perkacit DPG from Flexsys),,"N-1,3-dimethylbutyl-N-phenylparaphenylenediamine (Santoflex 6-PPD from Flexsys)",,,,aromatic oil,,,TESPT coupling agent (Si69 from Degussa),,,26.5,59.5,,93.0,,,,N234,,,,Zeosil 1165 MP,160.0,160.0,,78.0,14.0,,,,,77.0,2.2,2.1,18.0,550.0,,,,,,150.0,40.0,,,,,,,False
US7199175B2,C-15,0.0,70.0,30.0,0.0,0.0,0.0,0.0,0.0,0.0,6.0,70.0,5.6,25.0,4.0,1.9,0.0,1.5,1.5,1.3,2.5,2.0,2.8,N-cyclohexyl-2-benzothiazyl sulphenamide (Santocure CBS from Flexsys),,diphenylguanidine (Perkacit DPG from Flexsys),,"N-1,3-dimethylbutyl-N-phenylparaphenylenediamine (Santoflex 6-PPD from Flexsys)",,,,aromatic oil,,,TESPT coupling agent (Si69 from Degussa),,,26.5,59.5,,93.0,,,,N234,,,,Zeosil 1165 MP,160.0,160.0,,88.0,16.0,,,,,74.0,2.1,2.1,19.0,585.0,,,,,,150.0,40.0,,,,,,,False
US7199175B2,C-16,0.0,70.0,30.0,0.0,0.0,0.0,0.0,0.0,0.0,6.0,70.0,5.6,25.0,4.0,1.9,0.0,1.5,1.5,1.3,2.5,2.0,2.8,N-cyclohexyl-2-benzothiazyl sulphenamide (Santocure CBS from Flexsys),,diphenylguanidine (Perkacit DPG from Flexsys),,"N-1,3-dimethylbutyl-N-phenylparaphenylenediamine (Santoflex 6-PPD from Flexsys)",,,,aromatic oil,,,TESPT coupling agent (Si69 from Degussa),,,26.5,59.5,,93.0,,,,N234,,,,Zeosil 1165 MP,160.0,160.0,,88.0,10.0,,,,,74.5,2.5,2.9,17.0,485.0,,,,,,150.0,40.0,,,,,,,False
US7199175B2,C-17,0.0,70.0,30.0,0.0,0.0,0.0,0.0,0.0,0.0,6.0,80.0,6.4,33.0,0.0,1.4,0.0,1.1,2.0,1.5,2.5,2.0,3.5,N-cyclohexyl-2-benzothiazyl sulphenamide (Santocure CBS from Flexsys),,diphenylguanidine (Perkacit DPG from Flexsys),,"N-1,3-dimethylbutyl-N-phenylparaphenylenediamine (Santoflex 6-PPD from Flexsys)",,,,aromatic oil,,,TESPT coupling agent (Si69 from Degussa),,,26.5,59.5,,93.0,,,,N234,,,,Zeosil 1165 MP,160.0,160.0,,,,,,,,70.0,,,,,,,,,,150.0,40.0,,,,,,,False
US7199175B2,C-18,0.0,70.0,30.0,0.0,0.0,0.0,0.0,0.0,0.0,6.0,80.0,6.4,33.0,5.0,1.4,0.0,1.1,2.0,1.5,2.5,2.0,3.5,N-cyclohexyl-2-benzothiazyl sulphenamide (Santocure CBS from Flexsys),,diphenylguanidine (Perkacit DPG from Flexsys),,"N-1,3-dimethylbutyl-N-phenylparaphenylenediamine (Santoflex 6-PPD from Flexsys)",,,,aromatic oil,,,TESPT coupling agent (Si69 from Degussa),,,26.5,59.5,,93.0,,,,N234,,,,Zeosil 1165 MP,160.0,160.0,,,,,,,,82.0,,,,,,,,,,150.0,40.0,,,,,,,False
US7199175B2,C-19,0.0,70.0,30.0,0.0,0.0,0.0,0.0,0.0,0.0,6.0,80.0,6.4,33.0,4.0,1.4,0.0,1.1,2.0,1.5,2.5,2.0,3.5,N-cyclohexyl-2-benzothiazyl sulphenamide (Santocure CBS from Flexsys),,diphenylguanidine (Perkacit DPG from Flexsys),,"N-1,3-dimethylbutyl-N-phenylparaphenylenediamine (Santoflex 6-PPD from Flexsys)",,,,aromatic oil,,,TESPT coupling agent (Si69 from Degussa),,,26.5,59.5,,93.0,,,,N234,,,,Zeosil 1165 MP,160.0,160.0,,,,,,,,79.0,,,,,,,,,,150.0,40.0,,,,,,,False
US7199175B2,C-20,0.0,70.0,30.0,0.0,0.0,0.0,0.0,0.0,0.0,6.0,80.0,6.4,33.0,3.0,1.4,0.0,1.1,2.0,1.5,2.5,2.0,3.5,N-cyclohexyl-2-benzothiazyl sulphenamide (Santocure CBS from Flexsys),,diphenylguanidine (Perkacit DPG from Flexsys),,"N-1,3-dimethylbutyl-N-phenylparaphenylenediamine (Santoflex 6-PPD from Flexsys)",,,,aromatic oil,,,TESPT coupling agent (Si69 from Degussa),,,26.5,59.5,,93.0,,,,N234,,,,Zeosil 1165 MP,160.0,160.0,,,,,,,,77.0,,,,,,,,,,150.0,40.0,,,,,,,False
US7199175B2,C-21,0.0,70.0,30.0,0.0,0.0,0.0,0.0,0.0,0.0,6.0,80.0,6.4,33.0,2.0,1.4,0.0,1.1,2.0,1.5,2.5,2.0,3.5,N-cyclohexyl-2-benzothiazyl sulphenamide (Santocure CBS from Flexsys),,diphenylguanidine (Perkacit DPG from Flexsys),,"N-1,3-dimethylbutyl-N-phenylparaphenylenediamine (Santoflex 6-PPD from Flexsys)",,,,aromatic oil,,,TESPT coupling agent (Si69 from Degussa),,,26.5,59.5,,93.0,,,,N234,,,,Zeosil 1165 MP,160.0,160.0,,,,,,,,74.0,,,,,,,,,,150.0,40.0,,,,,,,False
US7199175B2,C-22,0.0,100.0,0.0,0.0,0.0,0.0,0.0,0.0,0.0,6.0,82.0,6.6,41.5,0.0,1.9,0.0,1.4,1.5,1.5,2.5,2.0,3.0,N-cyclohexyl-2-benzothiazyl sulphenamide (Santocure CBS from Flexsys),,diphenylguanidine (Perkacit DPG from Flexsys),,"N-1,3-dimethylbutyl-N-phenylparaphenylenediamine (Santoflex 6-PPD from Flexsys)",,,,aromatic oil,,,TESPT coupling agent (Si69 from Degussa),,,,,,,,,,N234,,,,Zeosil 1165 MP,160.0,160.0,,,,,,,,72.0,,,,,,,,,,150.0,40.0,,,,,,,False
US7199175B2,C-23,0.0,100.0,0.0,0.0,0.0,0.0,0.0,0.0,0.0,6.0,82.0,6.6,41.5,4.0,1.9,0.0,1.4,1.5,1.5,2.5,2.0,3.0,N-cyclohexyl-2-benzothiazyl sulphenamide (Santocure CBS from Flexsys),,diphenylguanidine (Perkacit DPG from Flexsys),,"N-1,3-dimethylbutyl-N-phenylparaphenylenediamine (Santoflex 6-PPD from Flexsys)",,,,aromatic oil,,,TESPT coupling agent (Si69 from Degussa),,,,,,,,,,N234,,,,Zeosil 1165 MP,160.0,160.0,,,,,,,,82.0,,,,,,,,,,150.0,40.0,,,,,,,False
US7199175B2,C-24,0.0,70.0,30.0,0.0,0.0,0.0,0.0,0.0,0.0,6.0,80.0,4.8,33.0,0.0,1.9,0.0,1.1,2.0,1.1,2.5,2.0,3.1,N-cyclohexyl-2-benzothiazyl sulphenamide (Santocure CBS from Flexsys),,diphenylguanidine (Perkacit DPG from Flexsys),,"N-1,3-dimethylbutyl-N-phenylparaphenylenediamine (Santoflex 6-PPD from Flexsys)",,,,aromatic oil,,,TESPT coupling agent (Si69 from Degussa),,,26.5,59.5,,93.0,,,,N234,,,,Zeosil 1115 MP,110.0,110.0,,71.0,,,,,,,1.8,,,,,,,,,150.0,40.0,,,,,,,False
US7199175B2,C-25,0.0,70.0,30.0,0.0,0.0,0.0,0.0,0.0,0.0,6.0,80.0,4.8,33.0,5.0,1.9,0.0,1.1,2.0,1.1,2.5,2.0,3.1,N-cyclohexyl-2-benzothiazyl sulphenamide (Santocure CBS from Flexsys),,diphenylguanidine (Perkacit DPG from Flexsys),,"N-1,3-dimethylbutyl-N-phenylparaphenylenediamine (Santoflex 6-PPD from Flexsys)",,,,aromatic oil,,,TESPT coupling agent (Si69 from Degussa),,,26.5,59.5,,93.0,,,,N234,,,,Zeosil 1115 MP,110.0,110.0,,64.0,,,,,,,1.9,,,,,,,,,150.0,40.0,,,,,,,False
US7247669B2,Sample A,100.0,0.0,0.0,0.0,0.0,0.0,0.0,0.0,0.0,50.0,0.0,0.0,8.0,0.0,2.0,0.0,1.4,1.0,0.0,5.0,2.0,1.0,tertiary butyl sulfenamide,TBBS,,,quinoline type,TMQ,insoluble,CV,Flexon 641,paraffinic,False,,,,,,,,,,,N320,82.0,102.0,,,,,internal,,,,,13.2,,62.0,,9.33,21.1,536.0,,0.099,113.0,,,150.0,,3.0,160.0,110.0,,,,True
US7247669B2,Sample B,100.0,0.0,0.0,0.0,0.0,0.0,0.0,0.0,0.0,50.0,0.0,0.0,8.0,0.0,2.0,0.0,1.4,1.0,0.0,5.0,2.0,1.0,tertiary butyl sulfenamide,TBBS,,,quinoline type,TMQ,insoluble,CV,Flexon 641,paraffinic,False,,,,,,,,,,,N320,82.0,102.0,,,,,internal,,,,,12.6,,61.0,,10.66,22.3,508.0,,0.091,115.0,,,150.0,,3.0,160.0,110.0,,,,True
