Repository: aimclub/CoScientist

# Supplementary material: CoScientist demo, AAAI-27 Demonstrations

## Contents
- `prompt.txt`: the prompt given to CoScientist and to the opencode baseline (the baseline got one extra line naming the local dataset path).
- `prompt_followup.txt`: the second user turn in the CoScientist session, asking for MCP servers from the two methods that ran.
- `coscientist_report.md`: the report CoScientist generated from its research graph (English, run `tyre-main-2`).
- `coscientist_run_summary.md`: time per agent, tool calls, tokens, cost, graph size, hypotheses and verdicts.
- `opencode_report.md`: the report written by the opencode baseline on the same prompt and model (GLM-5.3).

File: docs/aaai27-demo/supplementary/dataset/tires_2.csv (part 30 of 32)
CN102656023B,W3,0.0,50.0,50.0,0.0,0.0,0.0,0.0,0.0,0.0,0.0,0.0,0.0,0.0,0.0,0.0,0.0,0.0,0.0,0.0,0.0,0.0,0.0,n-cyclohexyl-2-benzothiazole sulfenamide (CBS),CBS,diphenylguanidine (DPG),DPG,,,soluble,SEV,,,False,X50-S,TESPT,SSBR,,,,93.0,,,,N330,,,,ZEOSIL 1165,,,Banbury,,,,,,,,,,,,,,,,,150.0,30.0,2.0,,,,,,False
CN102656023B,F1,0.0,50.0,50.0,0.0,0.0,0.0,0.0,0.0,0.0,0.0,0.0,0.0,0.0,0.0,0.0,0.0,0.0,0.0,0.0,0.0,0.0,0.0,n-cyclohexyl-2-benzothiazole sulfenamide (CBS),CBS,diphenylguanidine (DPG),DPG,,,soluble,SEV,,,False,X50-S,TESPT,SSBR,,,,93.0,,,,N330,,,,ZEOSIL 1165,,,Banbury,,,,,,,,,,,,,,,,,150.0,30.0,2.0,,,,,,False
CN102656023B,F2,0.0,50.0,50.0,0.0,0.0,0.0,0.0,0.0,0.0,0.0,0.0,0.0,0.0,0.0,0.0,0.0,0.0,0.0,0.0,0.0,0.0,0.0,n-cyclohexyl-2-benzothiazole sulfenamide (CBS),CBS,diphenylguanidine (DPG),DPG,,,soluble,SEV,,,False,X50-S,TESPT,SSBR,,,,93.0,,,,N330,,,,ZEOSIL 1165,,,Banbury,,,,,,,,,,,,,,,,,150.0,30.0,2.0,,,,,,False
CN102656023B,F3,0.0,50.0,50.0,0.0,0.0,0.0,0.0,0.0,0.0,0.0,0.0,0.0,0.0,0.0,0.0,0.0,0.0,0.0,0.0,0.0,0.0,0.0,n-cyclohexyl-2-benzothiazole sulfenamide (CBS),CBS,diphenylguanidine (DPG),DPG,,,soluble,SEV,,,False,X50-S,TESPT,SSBR,,,,93.0,,,,N330,,,,ZEOSIL 1165,,,Banbury,,,,,,,,,,,,,,,,,150.0,30.0,2.0,,,,,,False
US7662330B2,2D,20.0,80.0,0.0,0.0,0.0,0.0,0.0,0.0,0.0,60.0,0.0,0.0,0.0,0.0,3.25,0.0,1.0,1.3,0.5,3.0,1.0,1.8,sulfonamide type,TBBS,amine type,DPG,amine type antidegradants including paraphenylene diamines and polymerized quinoline,6PPD,insoluble,CV,,,False,"X266S, a composite of 50/50 ratio of bis-(3-ethoxysilylpropyl)disulfide on a carbon black substrate (available from Degussa AG)",other,ESBR,23.0,,23 percent styrene,,Budene 1208 (available from The Goodyear Tire and Rubber Company),CV60,,N220 ASTM,,,,"Zeopol 8745, hydrated amorphous silica",,,,,,0.13,3.9,8.3,6.81,,,,,,,,,,,150.0,,2.0,,,,,,True
US7662330B2,1A,80.0,0.0,20.0,0.0,0.0,0.0,0.0,0.0,0.0,30.0,15.0,5.0,0.0,0.0,3.25,0.0,3.0,3.0,1.75,5.0,1.0,4.75,sulfonamide type accelerator,other,amine type secondary accelerator,other,amine type antidegradants including paraphenylene diamines and polymerized quinoline,other,soluble,CV,,,False,,,SSBR,23.0,,"emulsion SBR, 23 percent styrene (available from The Goodyear Tire and Rubber Company)",,,CV60,,N220,,,,,,,,,,0.83,5.03,13.93,8.86,,,,,,,,,,,150.0,,2.0,,,,,,False
US7662330B2,1B,80.0,0.0,20.0,0.0,0.0,0.0,0.0,0.0,0.0,30.0,15.0,5.0,0.0,0.0,3.25,0.0,3.0,3.0,1.75,5.0,1.0,4.75,sulfonamide type accelerator,other,amine type secondary accelerator,other,amine type antidegradants including paraphenylene diamines and polymerized quinoline,other,soluble,CV,,,False,,,SSBR,23.0,,"emulsion SBR, 23 percent styrene (available from The Goodyear Tire and Rubber Company)",,,CV60,,N220,,,,,,,,,,1.11,7.27,18.88,12.08,,,,,,,,,,,150.0,,2.0,,,,,,False
US7662330B2,1C,80.0,0.0,20.0,0.0,0.0,0.0,0.0,0.0,0.0,30.0,15.0,5.0,0.0,0.0,3.25,0.0,3.0,3.0,1.75,5.0,1.0,4.75,sulfonamide type accelerator,other,amine type secondary accelerator,other,amine type antidegradants including paraphenylene diamines and polymerized quinoline,other,soluble,CV,,,False,,,SSBR,23.0,,"emulsion SBR, 23 percent styrene (available from The Goodyear Tire and Rubber Company)",,,CV60,,N220,,,,,,,,,,1.09,8.5,19.78,13.37,,,,,,,,,,,150.0,,2.0,,,,,,False
US7662330B2,1D,80.0,0.0,20.0,0.0,0.0,0.0,0.0,0.0,0.0,30.0,15.0,5.0,0.0,0.0,3.25,0.0,3.0,3.0,1.75,5.0,1.0,4.75,sulfonamide type accelerator,other,amine type secondary accelerator,other,amine type antidegradants including paraphenylene diamines and polymerized quinoline,other,soluble,CV,,,False,,,SSBR,23.0,,"emulsion SBR, 23 percent styrene (available from The Goodyear Tire and Rubber Company)",,,CV60,,N220,,,,,,,,,,1.3,9.46,20.8,14.33,,,,,,,,,,,150.0,,2.0,,,,,,False
US7789117B2,Sample A,0.0,54.0,46.0,0.0,0.0,0.0,0.0,0.0,0.0,10.0,110.0,13.2,34.9,0.0,2.0,1.5,1.0,6.0,0.0,2.0,2.0,6.0,N-tert butyl-2-benzothiazyl sulfenamide,TBBS,diphenyl guanidine,DPG,paraphenylene diamine type,6PPD,insoluble,SEV,rubber processing oil (free oil added to the mixture) plus the oil contained in the oil extended styrene/butadiene elastomer,TDAE,False,3-octanoylthio-1-propyltriethoxysilane (NXT™ Silane from GE Silicones Company),NXT,,,,,,Budene 1208,,,N120,,,,Zeosil 1165MP,,,internal,,,,,,,72.0,,10.7,13.4,400.0,,,,,160.0,160.0,14.0,3.0,160.0,110.0,,,,False
US7789117B2,Sample B,0.0,67.0,33.0,0.0,0.0,0.0,0.0,0.0,0.0,27.0,63.0,2.3,32.6,5.6,2.0,1.5,0.75,3.8,0.0,2.0,2.0,3.8,N-tert butyl-2-benzothiazyl sulfenamide,TBBS,diphenyl guanidine,DPG,paraphenylene diamine type,6PPD,insoluble,SEV,rubber processing oil (free oil added to the mixture) plus the oil contained in the oil extended styrene/butadiene elastomer,TDAE,False,3-octanoylthio-1-propyltriethoxysilane (NXT™ Silane from GE Silicones Company),NXT,,,,,,Budene 1208,,,N120,,,,Zeosil 1165MP,,,internal,,,,,,,64.0,,8.3,15.5,526.0,,,,,160.0,160.0,14.0,3.0,160.0,110.0,,,,False
US7741392B2,Comp.,0.0,0.0,0.0,100.0,0.0,0.0,0.0,0.0,0.0,50.0,0.0,0.0,0.0,0.0,1.0,0.0,0.0,0.0,0.0,0.0,1.5,0.0,,,,,NAUGARD® 445,other,,peroxide,PLASTHALL® TOTM,other,,,,,,,,,,,,N 660,,,,,,,Banbury,74.0,12.22,,,6.35,,72.0,14.2,,26.0,163.0,,,75.0,,,180.0,13.0,2.0,,,,,,True
US7741392B2,Ex. 1,0.0,0.0,0.0,100.0,0.0,0.0,0.0,0.0,0.0,50.0,0.0,0.0,0.0,0.0,1.0,0.0,0.0,0.0,0.0,0.0,0.0,0.0,,,,,NAUGARD® 445,other,,peroxide,PLASTHALL® TOTM,other,,,,,,,,,,,,N 660,,,,,,,Banbury,80.0,11.9,,,5.83,,71.0,13.2,,23.0,170.0,,,66.0,,,180.0,13.0,2.0,,,,,,True
US7741392B2,Ex. 2,0.0,0.0,0.0,100.0,0.0,0.0,0.0,0.0,0.0,50.0,0.0,0.0,0.0,0.0,1.0,0.0,0.0,0.0,0.0,0.0,0.0,0.0,,,,,NAUGARD® 445,other,,peroxide,PLASTHALL® TOTM,other,,,,,,,,,,,,N 660,,,,,,,Banbury,78.0,12.36,,,5.94,,71.0,12.4,,26.0,175.0,,,64.0,,,180.0,13.0,2.0,,,,,,True
US7741392B2,Ex. 3,0.0,0.0,0.0,100.0,0.0,0.0,0.0,0.0,0.0,50.0,0.0,0.0,0.0,0.0,1.0,0.0,0.0,0.0,0.0,0.0,0.0,0.0,,,,,NAUGARD® 445,other,,peroxide,PLASTHALL® TOTM,other,,,,,,,,,,,,N 660,,,,,,,Banbury,80.0,11.75,,,6.09,,71.0,13.2,,27.0,170.0,,,69.0,,,180.0,13.0,2.0,,,,,,True
US7741392B2,Ex. 4,0.0,0.0,0.0,100.0,0.0,0.0,0.0,0.0,0.0,50.0,0.0,0.0,0.0,0.0,1.0,0.0,0.0,0.0,0.0,0.0,0.0,0.0,,,,,NAUGARD® 445,other,,peroxide,PLASTHALL® TOTM,other,,,,,,,,,,,,N 660,,,,,,,Banbury,78.0,11.73,,,6.01,,71.0,13.0,,28.0,176.0,,,69.0,,,180.0,13.0,2.0,,,,,,True
US7834074B2,C-1,0.0,70.0,30.0,0.0,0.0,0.0,0.0,0.0,0.0,10.0,81.0,6.5,37.0,0.0,1.9,0.0,1.0,2.0,1.5,1.5,2.0,3.5,N-cyclohexyl-2-benzothiazyl sulfenamide,CBS,diphenylguanidine,DPG,"N-1,3-dimethylbutyl-N-phenylparaphenylenediamine",6PPD,soluble,CV,aromatic oil,TDAE,True,bis(3-triethoxysilylpropyl) tetrasulfide,TESPT,SSBR,25.0,58.0,,93.0,,,,N234,,,,Zeosil 1165MP,160.0,160.0,Banbury,57.0,12.0,,,,,67.0,,,,,,,,,160.0,,,1.0,160.0,40.0,,,,False
US7834074B2,C-2,0.0,70.0,30.0,0.0,0.0,0.0,0.0,0.0,0.0,10.0,81.0,6.5,31.5,0.0,1.9,0.0,1.0,2.0,1.5,1.5,2.0,3.5,N-cyclohexyl-2-benzothiazyl sulfenamide,CBS,diphenylguanidine,DPG,"N-1,3-dimethylbutyl-N-phenylparaphenylenediamine",6PPD,soluble,CV,MES oil,MES,True,bis(3-triethoxysilylpropyl) tetrasulfide,TESPT,SSBR,25.0,58.0,,93.0,,,,N234,,,,Zeosil 1165MP,160.0,160.0,Banbury,56.0,12.0,,,,,68.0,,,,,,,,,160.0,,,1.0,160.0,40.0,,,,False
US7834074B2,C-3,0.0,70.0,30.0,0.0,0.0,0.0,0.0,0.0,0.0,10.0,81.0,6.5,11.5,20.0,1.9,0.0,1.0,2.0,1.5,1.5,2.0,3.5,N-cyclohexyl-2-benzothiazyl sulfenamide,CBS,diphenylguanidine,DPG,"N-1,3-dimethylbutyl-N-phenylparaphenylenediamine",6PPD,soluble,CV,MES oil,MES,True,bis(3-triethoxysilylpropyl) tetrasulfide,TESPT,SSBR,25.0,58.0,,93.0,,,,N234,,,,Zeosil 1165MP,160.0,160.0,Banbury,58.0,12.0,,,,,67.0,,,,,,,,,160.0,,,1.0,160.0,40.0,,,,False
US7834074B2,C-4,0.0,80.0,20.0,0.0,0.0,0.0,0.0,0.0,0.0,66.0,0.0,0.0,29.0,0.0,1.9,0.0,1.0,2.0,1.5,1.5,2.0,3.5,N-cyclohexyl-2-benzothiazyl sulfenamide,CBS,diphenylguanidine,DPG,"N-1,3-dimethylbutyl-N-phenylparaphenylenediamine",6PPD,soluble,CV,aromatic oil,TDAE,True,,,ESBR,24.0,15.0,,93.0,,,,N234,,,,,,,Banbury,87.0,24.0,,,,,66.0,,,,,,,,,160.0,,,1.0,160.0,40.0,,,,False
US7834074B2,C-5,0.0,80.0,20.0,0.0,0.0,0.0,0.0,0.0,0.0,66.0,0.0,0.0,25.0,0.0,1.9,0.0,1.0,2.0,1.5,1.5,2.0,3.5,N-cyclohexyl-2-benzothiazyl sulfenamide,CBS,diphenylguanidine,DPG,"N-1,3-dimethylbutyl-N-phenylparaphenylenediamine",6PPD,soluble,CV,MES oil,MES,True,,,ESBR,24.0,15.0,,93.0,,,,N234,,,,,,,Banbury,86.0,20.0,,,,,67.0,,,,,,,,,160.0,,,1.0,160.0,40.0,,,,False
US7834074B2,C-6,0.0,80.0,20.0,0.0,0.0,0.0,0.0,0.0,0.0,66.0,0.0,0.0,17.0,8.0,1.9,0.0,1.0,2.0,1.5,1.5,2.0,3.5,N-cyclohexyl-2-benzothiazyl sulfenamide,CBS,diphenylguanidine,DPG,"N-1,3-dimethylbutyl-N-phenylparaphenylenediamine",6PPD,soluble,CV,MES oil,MES,True,,,ESBR,24.0,15.0,,93.0,,,,N234,,,,,,,Banbury,90.0,23.0,,,,,67.0,,,,,,,,,160.0,,,1.0,160.0,40.0,,,,False
US7968630B2,Sample 1,0.0,80.0,20.0,0.0,0.0,0.0,0.0,0.0,0.0,0.0,80.0,10.0,0.0,0.0,2.0,0.0,2.0,2.0,0.0,2.5,3.0,2.0,Sulfenamide and thiuram type,other,Sulfenamide and thiuram type,TMTD,Of dihydrotrimethyl quinoline type,TMQ,insoluble,SEV,,,False,Blend of bis (3 triethoxy-siliylpropyl) tetrasulfide and carbon black in a 1:1 ratio as X50S,TESPT,SSBR,,,T0596,,BUDENE 1207,,,,,,,Zeosil 1165 MP,,,Banbury,57.0,37.0,,,6.9,,66.0,2.5,11.9,16.6,424.0,,,60.0,67.0,,160.0,14.0,2.0,,,,,,False
US7968630B2,Sample 2,0.0,80.0,20.0,0.0,0.0,0.0,0.0,0.0,0.0,0.0,80.0,10.0,0.0,0.0,2.0,0.0,2.0,2.0,0.0,1.25,3.0,2.0,Sulfenamide and thiuram type,other,Sulfenamide and thiuram type,TMTD,Of dihydrotrimethyl quinoline type,TMQ,insoluble,SEV,,,False,Blend of bis (3 triethoxy-siliylpropyl) tetrasulfide and carbon black in a 1:1 ratio as X50S,TESPT,SSBR,,,T0596,,BUDENE 1207,,,,,,,Zeosil 1165 MP,,,Banbury,57.0,33.0,,,5.4,,66.0,2.3,11.8,17.8,445.0,,,57.0,65.0,,160.0,14.0,2.0,,,,,,False
US7365113B2,Example 1,100.0,0.0,0.0,0.0,0.0,0.0,0.0,0.0,0.0,0.0,0.0,0.0,0.0,0.0,0.0,0.0,0.0,0.0,0.0,0.0,0.0,0.0,,,,,,,,,,,False,,,,,,,,,,,,,,,,,,,,,,,,,,,,,,,,,,,,,,,,,,,True
US7365113B2,Example 2,100.0,0.0,0.0,0.0,0.0,0.0,0.0,0.0,0.0,0.0,0.0,0.0,0.0,0.0,0.0,0.0,0.0,0.0,0.0,0.0,0.0,0.0,,,,,,,,,,,False,,,,,,,,,,,,,,,,,,,,,,,,,,,,,,,,,,,,,,,,,,,True
US7365113B2,Example 3,100.0,0.0,0.0,0.0,0.0,0.0,0.0,0.0,0.0,0.0,0.0,0.0,0.0,0.0,0.0,0.0,0.0,0.0,0.0,0.0,0.0,0.0,,,,,,,,,,,False,,,,,,,,,,,,,,,,,,,,,,,,,,,,,,,,,,,,,,,,,,,True
US7365113B2,Example 4,100.0,0.0,0.0,0.0,0.0,0.0,0.0,0.0,0.0,0.0,0.0,0.0,0.0,0.0,0.0,0.0,0.0,0.0,0.0,0.0,0.0,0.0,,,,,,,,,,,False,,,,,,,,,,,,,,,,,,,,,,,,,,,,,,,,,,,,,,,,,,,True
US7365113B2,Example 5,100.0,0.0,0.0,0.0,0.0,0.0,0.0,0.0,0.0,0.0,0.0,0.0,0.0,0.0,0.0,0.0,0.0,0.0,0.0,0.0,0.0,0.0,,,,,,,,,,,False,,,,,,,,,,,,,,,,,,,,,,,,,,,,,,,,,,,,,,,,,,,True
US7365113B2,Example 6,100.0,0.0,0.0,0.0,0.0,0.0,0.0,0.0,0.0,0.0,0.0,0.0,0.0,0.0,0.0,0.0,0.0,0.0,0.0,0.0,0.0,0.0,,,,,,,,,,,False,,,,,,,,,,,,,,,,,,,,,,,,,,,,,,,,,,,,,,,,,,,True
US7365113B2,Example 7,100.0,0.0,0.0,0.0,0.0,0.0,0.0,0.0,0.0,0.0,0.0,0.0,0.0,0.0,0.0,0.0,0.0,0.0,0.0,0.0,0.0,0.0,,,,,,,,,,,False,,,,,,,,,,,,,,,,,,,,,,,,,,,,,,,,,,,,,,,,,,,True
US7365113B2,Example 8,100.0,0.0,0.0,0.0,0.0,0.0,0.0,0.0,0.0,0.0,0.0,0.0,0.0,0.0,0.0,0.0,0.0,0.0,0.0,0.0,0.0,0.0,,,,,,,,,,,False,,,,,,,,,,,,,,,,,,,,,,,,,,,,,,,,,,,,,,,,,,,True
US7365113B2,Example 9,100.0,0.0,0.0,0.0,0.0,0.0,0.0,0.0,0.0,0.0,0.0,0.0,0.0,0.0,0.0,0.0,0.0,0.0,0.0,0.0,0.0,0.0,,,,,,,,,,,False,,,,,,,,,,,,,,,,,,,,,,,,,,,,,,,,,,,,,,,,,,,True
US7365113B2,Example 10,100.0,0.0,0.0,0.0,0.0,0.0,0.0,0.0,0.0,0.0,0.0,0.0,0.0,0.0,0.0,0.0,0.0,0.0,0.0,0.0,0.0,0.0,,,,,,,,,,,False,,,,,,,,,,,,,,,,,,,,,,,,,,,,,,,,,,,,,,,,,,,True
US7365113B2,Example 11,100.0,0.0,0.0,0.0,0.0,0.0,0.0,0.0,0.0,0.0,0.0,0.0,0.0,0.0,0.0,0.0,0.0,0.0,0.0,0.0,0.0,0.0,,,,,,,,,,,False,,,,,,,,,,,,,,,,,,,,,,,,,,,,,,,,,,,,,,,,,,,True
US7365113B2,Example 12,100.0,0.0,0.0,0.0,0.0,0.0,0.0,0.0,0.0,0.0,0.0,0.0,0.0,0.0,0.0,0.0,0.0,0.0,0.0,0.0,0.0,0.0,,,,,,,,,,,False,,,,,,,,,,,,,,,,,,,,,,,,,,,,,,,,,,,,,,,,,,,True
US7365113B2,Example 13,100.0,0.0,0.0,0.0,0.0,0.0,0.0,0.0,0.0,0.0,0.0,0.0,0.0,0.0,0.0,0.0,0.0,0.0,0.0,0.0,0.0,0.0,,,,,,,,,,,False,,,,,,,,,,,,,,,,,,,,,,,,,,,,,,,,,,,,,,,,,,,True
US7365113B2,Example 14,100.0,0.0,0.0,0.0,0.0,0.0,0.0,0.0,0.0,0.0,0.0,0.0,0.0,0.0,0.0,0.0,0.0,0.0,0.0,0.0,0.0,0.0,,,,,,,,,,,False,,,,,,,,,,,,,,,,,,,,,,,,,,,,,,,,,,,,,,,,,,,True
US7365113B2,Example 15,100.0,0.0,0.0,0.0,0.0,0.0,0.0,0.0,0.0,0.0,0.0,0.0,0.0,0.0,0.0,0.0,0.0,0.0,0.0,0.0,0.0,0.0,,,,,,,,,,,False,,,,,,,,,,,,,,,,,,,,,,,,,,,,,,,,,,,,,,,,,,,True
US7365113B2,Example 16,100.0,0.0,0.0,0.0,0.0,0.0,0.0,0.0,0.0,0.0,0.0,0.0,0.0,0.0,0.0,0.0,0.0,0.0,0.0,0.0,0.0,0.0,,,,,,,,,,,False,,,,,,,,,,,,,,,,,,,,,,,,,,,,,,,,,,,,,,,,,,,True
US7365113B2,Example 17,100.0,0.0,0.0,0.0,0.0,0.0,0.0,0.0,0.0,0.0,0.0,0.0,0.0,0.0,0.0,0.0,0.0,0.0,0.0,0.0,0.0,0.0,,,,,,,,,,,False,,,,,,,,,,,,,,,,,,,,,,,,,,,,,,,,,,,,,,,,,,,True
US7365113B2,Example 18,100.0,0.0,0.0,0.0,0.0,0.0,0.0,0.0,0.0,0.0,0.0,0.0,0.0,0.0,0.0,0.0,0.0,0.0,0.0,0.0,0.0,0.0,,,,,,,,,,,False,,,,,,,,,,,,,,,,,,,,,,,,,,,,,,,,,,,,,,,,,,,True
US7365113B2,Example 19,100.0,0.0,0.0,0.0,0.0,0.0,0.0,0.0,0.0,0.0,0.0,0.0,0.0,0.0,0.0,0.0,0.0,0.0,0.0,0.0,0.0,0.0,,,,,,,,,,,False,,,,,,,,,,,,,,,,,,,,,,,,,,,,,,,,,,,,,,,,,,,True
US7365113B2,Example 20,100.0,0.0,0.0,0.0,0.0,0.0,0.0,0.0,0.0,0.0,0.0,0.0,0.0,0.0,0.0,0.0,0.0,0.0,0.0,0.0,0.0,0.0,,,,,,,,,,,False,,,,,,,,,,,,,,,,,,,,,,,,,,,,,,,,,,,,,,,,,,,True
US7365113B2,Example 21,100.0,0.0,0.0,0.0,0.0,0.0,0.0,0.0,0.0,0.0,0.0,0.0,0.0,0.0,0.0,0.0,0.0,0.0,0.0,0.0,0.0,0.0,,,,,,,,,,,False,,,,,,,,,,,,,,,,,,,,,,,,,,,,,,,,,,,,,,,,,,,True
US7365113B2,Example 21(a),100.0,0.0,0.0,0.0,0.0,0.0,0.0,0.0,0.0,0.0,0.0,0.0,0.0,0.0,0.0,0.0,0.0,0.0,0.0,0.0,0.0,0.0,,,,,,,,,,,False,,,,,,,,,,,,,,,,,,,,,,,,,,,,,,,,,,,,,,,,,,,True
US7365113B2,Example 21(b),100.0,0.0,0.0,0.0,0.0,0.0,0.0,0.0,0.0,0.0,0.0,0.0,0.0,0.0,0.0,0.0,0.0,0.0,0.0,0.0,0.0,0.0,,,,,,,,,,,False,,,,,,,,,,,,,,,,,,,,,,,,,,,,,,,,,,,,,,,,,,,True
US7365113B2,Example 22,100.0,0.0,0.0,0.0,0.0,0.0,0.0,0.0,0.0,0.0,0.0,0.0,0.0,0.0,0.0,0.0,0.0,0.0,0.0,0.0,0.0,0.0,,,,,,,,,,,False,,,,,,,,,,,,,,,,,,,,,,,,,,,,,,,,,,,,,,,,,,,True
US7365113B2,Example 23,100.0,0.0,0.0,0.0,0.0,0.0,0.0,0.0,0.0,0.0,0.0,0.0,0.0,0.0,0.0,0.0,0.0,0.0,0.0,0.0,0.0,0.0,,,,,,,,,,,False,,,,,,,,,,,,,,,,,,,,,,,,,,,,,,,,,,,,,,,,,,,True
US7365113B2,Example 24,100.0,0.0,0.0,0.0,0.0,0.0,0.0,0.0,0.0,0.0,0.0,0.0,0.0,0.0,0.0,0.0,0.0,0.0,0.0,0.0,0.0,0.0,,,,,,,,,,,False,,,,,,,,,,,,,,,,,,,,,,,,,,,,,,,,,,,,,,,,,,,True
US7365113B2,Example 24(a),100.0,0.0,0.0,0.0,0.0,0.0,0.0,0.0,0.0,0.0,0.0,0.0,0.0,0.0,0.0,0.0,0.0,0.0,0.0,0.0,0.0,0.0,,,,,,,,,,,False,,,,,,,,,,,,,,,,,,,,,,,,,,,,,,,,,,,,,,,,,,,True
US7365113B2,Example 24(b),100.0,0.0,0.0,0.0,0.0,0.0,0.0,0.0,0.0,0.0,0.0,0.0,0.0,0.0,0.0,0.0,0.0,0.0,0.0,0.0,0.0,0.0,,,,,,,,,,,False,,,,,,,,,,,,,,,,,,,,,,,,,,,,,,,,,,,,,,,,,,,True
US7365113B2,Comparative Example 1,100.0,0.0,0.0,0.0,0.0,0.0,0.0,0.0,0.0,0.0,0.0,0.0,0.0,0.0,0.0,0.0,0.0,0.0,0.0,0.0,0.0,0.0,,,,,,,,,,,False,,,,,,,,,,,,,,,,,,,,,,,,,,,,,,,,,,,,,,,,,,,True
US7365113B2,Control 1,100.0,0.0,0.0,0.0,0.0,0.0,0.0,0.0,0.0,0.0,0.0,0.0,0.0,0.0,0.0,0.0,0.0,0.0,0.0,0.0,0.0,0.0,,,,,,,,,,,False,,,,,,,,,,,,,,,,,,,,,,,,,,,,,,,,,,,,,,,,,,,True
US7365113B2,Comparative Example 2,100.0,0.0,0.0,0.0,0.0,0.0,0.0,0.0,0.0,0.0,0.0,0.0,0.0,0.0,0.0,0.0,0.0,0.0,0.0,0.0,0.0,0.0,,,,,,,,,,,False,,,,,,,,,,,,,,,,,,,,,,,,,,,,,,,,,,,,,,,,,,,True
US7365113B2,Control 2,100.0,0.0,0.0,0.0,0.0,0.0,0.0,0.0,0.0,0.0,0.0,0.0,0.0,0.0,0.0,0.0,0.0,0.0,0.0,0.0,0.0,0.0,,,,,,,,,,,False,,,,,,,,,,,,,,,,,,,,,,,,,,,,,,,,,,,,,,,,,,,True
US7956146B2,Sample A (Comparative – natural rubber based),100.0,0.0,0.0,0.0,0.0,0.0,0.0,0.0,0.0,5.0,2.0,2.6,0.0,0.0,2.8,1.5,1.4,2.0,0.0,3.0,0.0,2.0,sulfenamide,other,diphenyl guanidine,other,,,,SEV,,,,bis(3-triethoxysilylpropyl) polysulfide having an average of from about 2 to about 2.6 connecting sulfur atoms as Si266™ from Evonik Degussa,other,,,,,,,SMR20,,N121,,,,Zeosil™ Z1165 MP from the Rhodia Company,,,,,,,,7.3,,66.0,,12.0,22.0,522.0,,,,,160.0,150.0,,2.0,160.0,110.0,,,"primary_accel_type_mismatch(raw='sulfenamide',llm='other',ref='other'); secondary_accel_type_mismatch(raw='diphenyl guanidine',llm='other',ref='other')",False
US7956146B2,"Sample B (Experimental – specialized cis 1,4-polybutadiene rubber based)",0.0,0.0,100.0,0.0,0.0,0.0,0.0,0.0,0.0,5.0,2.0,2.6,0.0,0.0,2.8,1.5,1.4,2.0,0.0,3.0,0.0,2.0,sulfenamide,other,diphenyl guanidine,other,,,,SEV,,,,bis(3-triethoxysilylpropyl) polysulfide having an average of from about 2 to about 2.6 connecting sulfur atoms as Si266™ from Evonik Degussa,other,,,,,,Budene1280™ from The Goodyear Tire & Rubber Company,,,N121,,,,Zeosil™ Z1165 MP from the Rhodia Company,,,,,,,,10.4,,66.0,,7.7,15.1,533.0,,,,,160.0,150.0,,2.0,160.0,110.0,,,"primary_accel_type_mismatch(raw='sulfenamide',llm='other',ref='other'); secondary_accel_type_mismatch(raw='diphenyl guanidine',llm='other',ref='other')",False
US7956146B2,"Sample C (100 phr specialized cis 1,4-polybutadiene rubber)",0.0,0.0,100.0,0.0,0.0,0.0,0.0,0.0,0.0,35.0,32.0,2.6,0.0,0.0,2.8,1.5,1.4,2.0,0.0,3.0,0.0,2.0,sulfenamide,other,diphenyl guanidine,other,,,,SEV,,,,bis(3-triethoxysilylpropyl) polysulfide having an average of from about 2 to about 2.6 connecting sulfur atoms as Si266™ from Evonik Degussa,other,,,,,,Budene 1280™ from The Goodyear Tire & Rubber Company,,,N121,,,,Zeosil™ Z1165 MP from the Rhodia Company,,,,,,,,10.4,,66.0,,7.7,15.1,533.0,,,,,160.0,150.0,,2.0,160.0,110.0,,,"primary_accel_type_mismatch(raw='sulfenamide',llm='other',ref='other'); secondary_accel_type_mismatch(raw='diphenyl guanidine',llm='other',ref='other')",False
US7956146B2,Sample D (75 phr specialized / 25 phr designated),0.0,0.0,100.0,0.0,0.0,0.0,0.0,0.0,0.0,35.0,32.0,2.6,0.0,0.0,2.8,1.5,1.4,2.0,0.0,3.0,0.0,2.0,sulfenamide,other,diphenyl guanidine,other,,,,SEV,,,,bis(3-triethoxysilylpropyl) polysulfide having an average of from about 2 to about 2.6 connecting sulfur atoms as Si266™ from Evonik Degussa,other,,,,,,Budene 1280™ from The Goodyear Tire & Rubber Company,,,N121,,,,Zeosil™ Z1165 MP from the Rhodia Company,,,,,,,,10.4,,67.0,,8.6,17.2,546.0,,,,,160.0,150.0,,2.0,160.0,110.0,,,"primary_accel_type_mismatch(raw='sulfenamide',llm='other',ref='other'); secondary_accel_type_mismatch(raw='diphenyl guanidine',llm='other',ref='other')",False
US7956146B2,Sample E (50 phr specialized / 50 phr designated),0.0,0.0,100.0,0.0,0.0,0.0,0.0,0.0,0.0,35.0,32.0,2.6,0.0,0.0,2.8,1.5,1.4,2.0,0.0,3.0,0.0,2.0,sulfenamide,other,diphenyl guanidine,other,,,,SEV,,,,bis(3-triethoxysilylpropyl) polysulfide having an average of from about 2 to about 2.6 connecting sulfur atoms as Si266™ from Evonik Degussa,other,,,,,,Budene 1280™ from The Goodyear Tire & Rubber Company,,,N121,,,,Zeosil™ Z1165 MP from the Rhodia Company,,,,,,,,9.8,,68.0,,9.0,15.7,486.0,,,,,160.0,150.0,,2.0,160.0,110.0,,,"primary_accel_type_mismatch(raw='sulfenamide',llm='other',ref='other'); secondary_accel_type_mismatch(raw='diphenyl guanidine',llm='other',ref='other')",False
US7956146B2,Sample F (25 phr specialized / 75 phr designated),0.0,0.0,100.0,0.0,0.0,0.0,0.0,0.0,0.0,35.0,32.0,2.6,0.0,0.0,2.8,1.5,1.4,2.0,0.0,3.0,0.0,2.0,sulfenamide,other,diphenyl guanidine,other,,,,SEV,,,,bis(3-triethoxysilylpropyl) polysulfide having an average of from about 2 to about 2.6 connecting sulfur atoms as Si266™ from Evonik Degussa,other,,,,,,Budene 1280™ from The Goodyear Tire & Rubber Company,,,N121,,,,Zeosil™ Z1165 MP from the Rhodia Company,,,,,,,,9.4,,69.0,,9.7,17.6,498.0,,,,,160.0,150.0,,2.0,160.0,110.0,,,"primary_accel_type_mismatch(raw='sulfenamide',llm='other',ref='other'); secondary_accel_type_mismatch(raw='diphenyl guanidine',llm='other',ref='other')",False
US7956146B2,"Sample G (100 phr designated cis 1,4-polybutadiene rubber)",0.0,0.0,100.0,0.0,0.0,0.0,0.0,0.0,0.0,35.0,32.0,2.6,0.0,0.0,2.8,1.5,1.4,2.0,0.0,3.0,0.0,2.0,sulfenamide,other,diphenyl guanidine,other,,,,SEV,,,,bis(3-triethoxysilylpropyl) polysulfide having an average of from about 2 to about 2.6 connecting sulfur atoms as Si266™ from Evonik Degussa,other,,,,,,CB25™ from the Lanxess company,,,N121,,,,Zeosil™ Z1165 MP from the Rhodia Company,,,,,,,,9.0,,70.0,,10.4,17.8,479.0,,,,,160.0,150.0,,2.0,160.0,110.0,,,"primary_accel_type_mismatch(raw='sulfenamide',llm='other',ref='other'); secondary_accel_type_mismatch(raw='diphenyl guanidine',llm='other',ref='other')",False
US7956146B2,Sample H (100 phr natural rubber),100.0,0.0,0.0,0.0,0.0,0.0,0.0,0.0,0.0,35.0,32.0,2.6,0.0,0.0,2.8,1.5,1.4,2.0,0.0,3.0,0.0,2.0,sulfenamide,other,diphenyl guanidine,other,,,,SEV,,,,bis(3-triethoxysilylpropyl) polysulfide having an average of from about 2 to about 2.6 connecting sulfur atoms as Si266™ from Evonik Degussa,other,,,,,,,SMR20,,N121,,,,Zeosil™ Z1165 MP from the Rhodia Company,,,,,,,,7.3,,66.0,,12.0,22.0,522.0,,,,,160.0,150.0,,2.0,160.0,110.0,,,"primary_accel_type_mismatch(raw='sulfenamide',llm='other',ref='other'); secondary_accel_type_mismatch(raw='diphenyl guanidine',llm='other',ref='other')",False
US7956146B2,Sample I (75 phr natural / 25 phr designated),75.0,0.0,25.0,0.0,0.0,0.0,0.0,0.0,0.0,35.0,32.0,2.6,0.0,0.0,2.8,1.5,1.4,2.0,0.0,3.0,0.0,2.0,sulfenamide,other,diphenyl guanidine,other,,,,SEV,,,,bis(3-triethoxysilylpropyl) polysulfide having an average of from about 2 to about 2.6 connecting sulfur atoms as Si266™ from Evonik Degussa,other,,,,,,CB25™ from the Lanxess Company,SMR20,,N121,,,,Zeosil™ Z1165 MP from the Rhodia Company,,,,,,,,7.0,,66.0,,10.7,21.3,538.0,,,,,160.0,150.0,,2.0,160.0,110.0,,,"primary_accel_type_mismatch(raw='sulfenamide',llm='other',ref='other'); secondary_accel_type_mismatch(raw='diphenyl guanidine',llm='other',ref='other')",False
US7956146B2,Sample J (50 phr natural / 50 phr designated),50.0,0.0,50.0,0.0,0.0,0.0,0.0,0.0,0.0,35.0,32.0,2.6,0.0,0.0,2.8,1.5,1.4,2.0,0.0,3.0,0.0,2.0,sulfenamide,other,diphenyl guanidine,other,,,,SEV,,,,bis(3-triethoxysilylpropyl) polysulfide having an average of from about 2 to about 2.6 connecting sulfur atoms as Si266™ from Evonik Degussa,other,,,,,,CB25™ from the Lanxess Company,SMR20,,N121,,,,Zeosil™ Z1165 MP from the Rhodia Company,,,,,,,,7.9,,67.0,,10.0,20.7,550.0,,,,,160.0,150.0,,2.0,160.0,110.0,,,"primary_accel_type_mismatch(raw='sulfenamide',llm='other',ref='other'); secondary_accel_type_mismatch(raw='diphenyl guanidine',llm='other',ref='other')",False
US7956146B2,Sample K (25 phr natural / 75 phr designated),25.0,0.0,75.0,0.0,0.0,0.0,0.0,0.0,0.0,35.0,32.0,2.6,0.0,0.0,2.8,1.5,1.4,2.0,0.0,3.0,0.0,2.0,sulfenamide,other,diphenyl guanidine,other,,,,SEV,,,,bis(3-triethoxysilylpropyl) polysulfide having an average of from about 2 to about 2.6 connecting sulfur atoms as Si266™ from Evonik Degussa,other,,,,,,CB25™ from the Lanxess Company,SMR20,,N121,,,,Zeosil™ Z1165 MP from the Rhodia Company,,,,,,,,8.3,,70.0,,9.9,18.7,515.0,,,,,160.0,150.0,,2.0,160.0,110.0,,,"primary_accel_type_mismatch(raw='sulfenamide',llm='other',ref='other'); secondary_accel_type_mismatch(raw='diphenyl guanidine',llm='other',ref='other')",False
US7956146B2,"Sample L (100 phr designated cis 1,4-polybutadiene rubber)",0.0,0.0,100.0,0.0,0.0,0.0,0.0,0.0,0.0,35.0,32.0,2.6,0.0,0.0,2.8,1.5,1.4,2.0,0.0,3.0,0.0,2.0,sulfenamide,other,diphenyl guanidine,other,,,,SEV,,,,bis(3-triethoxysilylpropyl) polysulfide having an average of from about 2 to about 2.6 connecting sulfur atoms as Si266™ from Evonik Degussa,other,,,,,,CB25™ from the Lanxess Company,,,N121,,,,Zeosil™ Z1165 MP from the Rhodia Company,,,,,,,,9.0,,70.0,,10.4,17.8,479.0,,,,,160.0,150.0,,2.0,160.0,110.0,,,"primary_accel_type_mismatch(raw='sulfenamide',llm='other',ref='other'); secondary_accel_type_mismatch(raw='diphenyl guanidine',llm='other',ref='other')",False
US7884156B2,Formulation 1,100.0,0.0,0.0,0.0,0.0,0.0,0.0,0.0,0.0,47.0,0.0,0.0,0.0,0.0,2.5,1.0,1.15,1.15,0.0,3.0,2.5,1.15,CBS,CBS,,,Santoflex 13,6PPD,soluble,CV,,,False,,,,,,,,,,,LH30,92.0,132.0,,,,,Banbury,,,,,,,,1.98,,,,,,,76.0,,150.0,15.0,,,,,,,False
US7884156B2,Formulation 2,100.0,0.0,0.0,0.0,0.0,0.0,0.0,0.0,0.0,42.0,0.0,0.0,0.0,0.0,2.5,1.0,1.15,1.15,0.0,3.0,2.5,1.15,CBS,CBS,,,Santoflex 13,6PPD,soluble,CV,,,False,,,,,,,,,,,LH30,92.0,132.0,,,,,Banbury,,,,,,,,1.78,,,,,,,100.0,,150.0,15.0,,,,,,,False
US7884156B2,Formulation 3,100.0,0.0,0.0,0.0,0.0,0.0,0.0,0.0,0.0,45.0,0.0,0.0,0.0,0.0,2.5,1.0,1.15,1.15,0.0,3.0,2.5,1.15,CBS,CBS,,,Santoflex 13,6PPD,soluble,CV,,,False,,,,,,,,,,,N326,78.0,72.0,,,,,Banbury,,,,,,,,1.55,,,,,,,70.0,,150.0,15.0,,,,,,,False
US7884156B2,Formulation 4,100.0,0.0,0.0,0.0,0.0,0.0,0.0,0.0,0.0,52.0,0.0,0.0,0.0,0.0,2.5,1.0,1.15,1.15,0.0,3.0,2.5,1.15,CBS,CBS,,,Santoflex 13,6PPD,soluble,CV,,,False,,,,,,,,,,,N326,78.0,72.0,,,,,Banbury,,,,,,,,1.76,,,,,,,,,150.0,15.0,,,,,,,False
US7884156B2,Formulation 5,100.0,0.0,0.0,0.0,0.0,0.0,0.0,0.0,0.0,45.0,0.0,0.0,0.0,0.0,2.5,1.0,1.15,1.15,0.0,3.0,2.5,1.15,CBS,CBS,,,Santoflex 13,6PPD,soluble,CV,,,False,,,,,,,,,,,SR401,60.0,167.0,,,,,Banbury,,,,,,,,2.26,,,,,,,,,150.0,15.0,,,,,,,False
US7884156B2,Formulation 6,100.0,0.0,0.0,0.0,0.0,0.0,0.0,0.0,0.0,50.0,0.0,0.0,0.0,0.0,2.5,1.0,1.15,1.15,0.0,3.0,2.5,1.15,CBS,CBS,,,Santoflex 13,6PPD,soluble,CV,,,False,,,,,,,,,,,SR401,60.0,167.0,,,,,Banbury,,,,,,,,2.51,,,,,,,,,150.0,15.0,,,,,,,False
US7884156B2,Formulation 7,100.0,0.0,0.0,0.0,0.0,0.0,0.0,0.0,0.0,45.0,0.0,0.0,0.0,0.0,2.5,1.0,1.15,1.15,0.0,3.0,2.5,1.15,CBS,CBS,,,Santoflex 13,6PPD,soluble,CV,,,False,,,,,,,,,,,SPHERON 1416,53.0,134.0,,,,,Banbury,,,,,,,,2.16,,,,,,,,,150.0,15.0,,,,,,,False
US7884156B2,Formulation 8,100.0,0.0,0.0,0.0,0.0,0.0,0.0,0.0,0.0,52.0,0.0,0.0,0.0,0.0,2.5,1.0,1.15,1.15,0.0,3.0,2.5,1.15,CBS,CBS,,,Santoflex 13,6PPD,soluble,CV,,,False,,,,,,,,,,,SPHERON 1416,53.0,134.0,,,,,Banbury,,,,,,,,2.56,,,,,,,,,150.0,15.0,,,,,,,False
US7884156B2,Formulation 9,100.0,0.0,0.0,0.0,0.0,0.0,0.0,0.0,0.0,45.0,0.0,0.0,0.0,0.0,2.5,1.0,1.15,1.15,0.0,3.0,2.5,1.15,CBS,CBS,,,Santoflex 13,6PPD,soluble,CV,,,False,,,,,,,,,,,EB1830,75.0,89.0,,,,,Banbury,,,,,,,,1.68,,,,,,,,,150.0,15.0,,,,,,,False
US7884156B2,Formulation 10,100.0,0.0,0.0,0.0,0.0,0.0,0.0,0.0,0.0,52.0,0.0,0.0,0.0,0.0,2.5,1.0,1.15,1.15,0.0,3.0,2.5,1.15,CBS,CBS,,,Santoflex 13,6PPD,soluble,CV,,,False,,,,,,,,,,,EB1830,75.0,89.0,,,,,Banbury,,,,,,,,1.88,,,,,,,,,150.0,15.0,,,,,,,False
US8324310B2,C-1,0.0,70.0,30.0,0.0,0.0,0.0,0.0,0.0,0.0,4.0,78.0,0.0,37.0,0.0,0.0,0.0,0.0,0.0,0.0,0.0,0.0,0.0,,,,,,,,,aromatic oil (37 phr),other,False,,,SSBR,,,,,,,,,,,,,,,,,,,,,,,,,,,,,,,,,,,,,,silica_without_silane,,False
US8324310B2,C-2,0.0,70.0,30.0,0.0,0.0,0.0,0.0,0.0,0.0,4.0,78.0,0.0,31.5,0.0,0.0,0.0,0.0,0.0,0.0,0.0,0.0,0.0,,,,,,,,,MES oil (31.5 phr),MES,False,,,SSBR,,,,,,,,,,,,,,,,,,,,,,,,,,,,,,,,,,,,,,silica_without_silane,,False
US8324310B2,C-3,0.0,70.0,30.0,0.0,0.0,0.0,0.0,0.0,0.0,4.0,78.0,0.0,12.0,19.5,0.0,0.0,0.0,0.0,0.0,0.0,0.0,0.0,,,,,,,,,MES oil (12 phr) and limonene/stirene copolymer resin (19.5 phr),MES,False,,,SSBR,,,,,,,,,,,,,,,,,,,,,,,,,,,,,,,,,,,,,,silica_without_silane,,False
US8389609B2,Example 3 (Control),0.0,100.0,0.0,0.0,0.0,0.0,0.0,0.0,0.0,0.0,70.0,8.0,30.0,0.0,0.95,1.5,1.7,1.5,0.5,2.5,2.0,2.0,Cyclohexyl-benzothiazole sulfenamide,CBS,Diphenylguanidine,DPG,"N-(1,3-dimethylbutyl)-N'-phenyl-p-phenylene-diamine (6PPD)",6PPD,,,Aromatic Oil,TDAE,False,Bis [3-(triethoxysilyl) propyl] tetrasulfide,TESPT,,23.5,11.0,"SBR (33% cis, 56% trans, 11% vinyl, 23.5% styrene, -62°C Tg)",,,,,,,,,Hi Sil 190G,,,Banbury,50.1,,,,,,63.8,1.44,8.36,15.77,475.2,,0.164,,,110.0,165.0,15.0,3.0,,,,,,False
US8389609B2,Example 4,0.0,100.0,0.0,0.0,0.0,0.0,0.0,0.0,0.0,0.0,70.0,8.0,15.0,0.0,0.95,1.5,1.7,1.5,0.5,2.5,2.0,2.0,Cyclohexyl-benzothiazole sulfenamide,CBS,Diphenylguanidine,DPG,"N-(1,3-dimethylbutyl)-N'-phenyl-p-phenylene-diamine (6PPD)",6PPD,,,Aromatic Oil,TDAE,False,Bis [3-(triethoxysilyl) propyl] tetrasulfide,TESPT,,23.5,11.0,"SBR (33% cis, 56% trans, 11% vinyl, 23.5% styrene, -62°C Tg)",,,,,,,,,Hi Sil 190G,,,Banbury,81.4,,,,,,76.9,2.17,11.78,12.76,324.1,,0.159,,,110.0,165.0,15.0,3.0,,,,,,False
US8389609B2,Example 5,0.0,100.0,0.0,0.0,0.0,0.0,0.0,0.0,0.0,0.0,70.0,8.0,15.0,0.0,0.95,1.5,1.7,1.5,0.5,2.5,2.0,2.0,Cyclohexyl-benzothiazole sulfenamide,CBS,Diphenylguanidine,DPG,"N-(1,3-dimethylbutyl)-N'-phenyl-p-phenylene-diamine (6PPD)",6PPD,,,Aromatic Oil,TDAE,False,Bis [3-(triethoxysilyl) propyl] tetrasulfide,TESPT,,23.5,11.0,"SBR (33% cis, 56% trans, 11% vinyl, 23.5% styrene, -62°C Tg)",,,,,,,,,Hi Sil 190G,,,Banbury,53.8,,,,,,68.5,1.51,7.63,13.3,449.8,,0.16,,,110.0,165.0,15.0,3.0,,,,,,False
US8389609B2,Example 6 (Control),0.0,100.0,0.0,0.0,0.0,0.0,0.0,0.0,0.0,0.0,70.0,8.0,30.0,0.0,0.95,1.5,1.7,1.5,0.5,2.5,2.0,2.0,Cyclohexyl-benzothiazole sulfenamide,CBS,Diphenylguanidine,DPG,"N-(1,3-dimethylbutyl)-N'-phenyl-p-phenylene-diamine (6PPD)",6PPD,,,Aromatic Oil,TDAE,False,Bis [3-(triethoxysilyl) propyl] tetrasulfide,TESPT,,23.5,11.0,"SBR (33% cis, 56% trans, 11% vinyl, 23.5% styrene, -62°C Tg)",,,,,,,,,Hi Sil 190G,,,Banbury,50.7,,,,,,63.3,1.32,8.68,17.3,497.8,,0.189,,,110.0,165.0,15.0,3.0,,,,,,False
US8389609B2,Example 7,0.0,100.0,0.0,0.0,0.0,0.0,0.0,0.0,0.0,0.0,70.0,8.0,30.0,0.0,0.95,1.5,1.7,1.5,0.5,2.5,2.0,2.0,Cyclohexyl-benzothiazole sulfenamide,CBS,Diphenylguanidine,DPG,"N-(1,3-dimethylbutyl)-N'-phenyl-p-phenylene-diamine (6PPD)",6PPD,,,Aromatic Oil,TDAE,False,Bis [3-(triethoxysilyl) propyl] tetrasulfide,TESPT,,23.5,11.0,"SBR (33% cis, 56% trans, 11% vinyl, 23.5% styrene, -62°C Tg)",,,,,,,,,Hi Sil 190G,,,Banbury,62.3,,,,,,66.3,1.41,6.75,13.36,532.7,,0.234,,,110.0,165.0,15.0,3.0,,,,,,False
US8302643B2,Sample 1,0.0,67.0,33.0,0.0,0.0,0.0,0.0,0.0,0.0,10.0,76.0,0.98,27.0,3.5,2.75,1.5,1.2,3.0,0.0,1.75,3.0,3.0,sulfenamide type,other,guanidine type,DPG,p-phenylenediamine and quinoline type,other,,,Process Oil,,False,bis(triethoxysilylpropyl) disulfide,TESPD,SSBR,,,SE-SLR 4602,98.0,Budene 4001,,45.0,,,,,,,,,,,,,,,,,10.6,,,,,,,,,,3.0,,,,,,True
US8302643B2,Sample 2,0.0,74.0,26.0,0.0,0.0,0.0,0.0,0.0,0.0,10.0,78.0,6.49,31.0,3.0,2.75,1.5,1.9,3.8,0.0,0.0,3.0,3.8,sulfenamide type,other,guanidine type,DPG,p-phenylenediamine and quinoline type,other,,,Process Oil,,False,bis(triethoxysilylpropyl) disulfide,TESPD,SSBR,25.0,60.0,,,Budene 1207,,40.0,,,,,,,,,,,,,,,,,10.7,,,,,,,,,,3.0,,,,,,False
US8053512B2,1A,0.0,100.0,0.0,0.0,0.0,0.0,0.0,0.0,0.0,0.0,0.0,0.0,0.0,0.0,0.0,0.0,0.0,0.0,0.0,0.0,0.0,0.0,"CBS (N-cyclohexyl-2-benzothiazylsulfenamid; Vulcacit CZ/EG, Lanxess AG)",CBS,"DPG (diphenylguanidin, Vulkacit D, Lanxess AG)",DPG,,,soluble,CV,Extender oil (aromatic),TDAE,False,NXT silane,NXT,SSBR,21.1,44.5,,,Buna cis 132,,43.8,IRB 7,,,,Ultrasil 7000 GR,,,Banbury,79.6,,5.3,,10.7,6.6,,,6.5,18.3,,0.2293,0.1659,81.0,,,160.0,20.0,,,,,,,False
US8053512B2,2A,0.0,100.0,0.0,0.0,0.0,0.0,0.0,0.0,0.0,0.0,0.0,0.0,0.0,0.0,0.0,0.0,0.0,0.0,0.0,0.0,0.0,0.0,"CBS (N-cyclohexyl-2-benzothiazylsulfenamid; Vulcacit CZ/EG, Lanxess AG)",CBS,"DPG (diphenylguanidin, Vulkacit D, Lanxess AG)",DPG,,,soluble,CV,Extender oil (aromatic),TDAE,False,NXT silane,NXT,SSBR,21.1,44.5,,,Buna cis 132,,136.2,IRB 7,,,,Ultrasil 7000 GR,,,Banbury,109.3,,1.31,,14.48,2.93,,,10.4,19.2,,0.1986,0.1137,76.0,,,160.0,20.0,,,,,,,False
US8053512B2,3B (Ref.),0.0,100.0,0.0,0.0,0.0,0.0,0.0,0.0,0.0,0.0,0.0,0.0,0.0,0.0,0.0,0.0,0.0,0.0,0.0,0.0,0.0,0.0,"CBS (N-cyclohexyl-2-benzothiazylsulfenamid; Vulcacit CZ/EG, Lanxess AG)",CBS,"DPG (diphenylguanidin, Vulkacit D, Lanxess AG)",DPG,,,soluble,CV,Extender oil (aromatic),TDAE,False,NXT silane,NXT,SSBR,21.5,63.0,,,Buna cis 132,,41.3,IRB 7,,,,Ultrasil 7000 GR,,,Banbury,53.7,,3.6,,15.4,5.4,,,8.0,18.4,,0.2762,0.1396,97.0,,,160.0,20.0,,,,,,,False
US8053512B2,4B,0.0,100.0,0.0,0.0,0.0,0.0,0.0,0.0,0.0,0.0,0.0,0.0,0.0,0.0,0.0,0.0,0.0,0.0,0.0,0.0,0.0,0.0,"CBS (N-cyclohexyl-2-benzothiazylsulfenamid; Vulcacit CZ/EG, Lanxess AG)",CBS,"DPG (diphenylguanidin, Vulkacit D, Lanxess AG)",DPG,,,soluble,CV,Extender oil (aromatic),TDAE,False,NXT silane,NXT,SSBR,21.5,63.1,,,Buna cis 132,,73.5,IRB 7,,,,Ultrasil 7000 GR,,,Banbury,91.7,,1.9,,14.8,3.5,,,11.9,20.5,,0.2551,0.1009,100.0,,,160.0,20.0,,,,,,,False
US8053512B2,5B,0.0,100.0,0.0,0.0,0.0,0.0,0.0,0.0,0.0,0.0,0.0,0.0,0.0,0.0,0.0,0.0,0.0,0.0,0.0,0.0,0.0,0.0,"CBS (N-cyclohexyl-2-benzothiazylsulfenamid; Vulcacit CZ/EG, Lanxess AG)",CBS,"DPG (diphenylguanidin, Vulkacit D, Lanxess AG)",DPG,,,soluble,CV,Extender oil (aromatic),TDAE,False,NXT silane,NXT,SSBR,21.5,63.0,,,Buna cis 132,,111.3,IRB 7,,,,Ultrasil 7000 GR,,,Banbury,74.8,,2.8,,15.2,4.5,,,9.8,21.0,,0.269,0.1126,104.0,,,160.0,20.0,,,,,,,False
US8053512B2,6B,0.0,100.0,0.0,0.0,0.0,0.0,0.0,0.0,0.0,0.0,0.0,0.0,0.0,0.0,0.0,0.0,0.0,0.0,0.0,0.0,0.0,0.0,"CBS (N-cyclohexyl-2-benzothiazylsulfenamid; Vulcacit CZ/EG, Lanxess AG)",CBS,"DPG (diphenylguanidin, Vulkacit D, Lanxess AG)",DPG,,,soluble,CV,Extender oil (aromatic),TDAE,False,NXT silane,NXT,SSBR,21.5,63.0,,,Buna cis 132,,61.2,IRB 7,,,,Ultrasil 7000 GR,,,Banbury,62.9,,3.3,,15.2,5.0,,,8.8,20.9,,0.277,0.1195,99.0,,,160.0,20.0,,,,,,,False
US8053512B2,7C (Ref.),0.0,100.0,0.0,0.0,0.0,0.0,0.0,0.0,0.0,0.0,0.0,0.0,0.0,0.0,0.0,0.0,0.0,0.0,0.0,0.0,0.0,0.0,"CBS (N-cyclohexyl-2-benzothiazylsulfenamid; Vulcacit CZ/EG, Lanxess AG)",CBS,"DPG (diphenylguanidin, Vulkacit D, Lanxess AG)",DPG,"Dusantox 6 PPD (N-(1,3-dimethyl-butyl)-N'-phenyl-p-phenylenediamine)",6PPD,soluble,CV,Extender oil (aromatic),TDAE,False,"NXT silane, Degussa AG",NXT,SSBR,21.2,62.7,,,Buna cis 132-BSL GmbH,,56.2,,,,,Ultrasil 7000 GR,,,Banbury,57.9,,3.4,,16.0,5.3,,,8.0,18.2,,0.2657,0.131,93.0,,,160.0,20.0,,,,,,,False
US8053512B2,8C,0.0,100.0,0.0,0.0,0.0,0.0,0.0,0.0,0.0,0.0,0.0,0.0,0.0,0.0,0.0,0.0,0.0,0.0,0.0,0.0,0.0,0.0,"CBS (N-cyclohexyl-2-benzothiazylsulfenamid; Vulcacit CZ/EG, Lanxess AG)",CBS,"DPG (diphenylguanidin, Vulkacit D, Lanxess AG)",DPG,"Dusantox 6 PPD (N-(1,3-dimethyl-butyl)-N'-phenyl-p-phenylenediamine)",6PPD,soluble,CV,Extender oil (aromatic),TDAE,False,"NXT silane, Degussa AG",NXT,SSBR,21.2,62.7,,,Buna cis 132-BSL GmbH,,61.2,,,,,Ultrasil 7000 GR,,,Banbury,64.1,,3.2,,14.0,4.9,,,8.7,20.9,,0.25,0.1206,97.0,,,160.0,20.0,,,,,,,False
US8053512B2,9D (Ref.),0.0,100.0,0.0,0.0,0.0,0.0,0.0,0.0,0.0,0.0,0.0,0.0,0.0,0.0,0.0,0.0,0.0,0.0,0.0,0.0,0.0,0.0,"CBS (N-cyclohexyl-2-benzothiazylsulfenamid; Vulcacit CZ/EG, Lanxess AG)",CBS,"DPG (diphenylguanidin, Vulkacit D, Lanxess AG)",DPG,"Dusantox 6 PPD (N-(1,3-dimethyl-butyl)-N'-phenyl-p-phenylenediamine)",6PPD,soluble,CV,Extender oil (aromatic),TDAE,False,"NXT silane, Degussa AG",NXT,SSBR,20.6,63.5,,,Buna cis 132-BSL GmbH,,51.4,,,,,Ultrasil 7000 GR,,,Banbury,47.8,,3.7,,17.0,5.7,,,7.2,17.3,,0.2708,0.155,,,,160.0,20.0,,,,,,,False
US8053512B2,10D,0.0,100.0,0.0,0.0,0.0,0.0,0.0,0.0,0.0,0.0,0.0,0.0,0.0,0.0,0.0,0.0,0.0,0.0,0.0,0.0,0.0,0.0,"CBS (N-cyclohexyl-2-benzothiazylsulfenamid; Vulcacit CZ/EG, Lanxess AG)",CBS,"DPG (diphenylguanidin, Vulkacit D, Lanxess AG)",DPG,"Dusantox 6 PPD (N-(1,3-dimethyl-butyl)-N'-phenyl-p-phenylenediamine)",6PPD,soluble,CV,Extender oil (aromatic),TDAE,False,"NXT silane, Degussa AG",NXT,SSBR,20.6,63.4,,,Buna cis 132-BSL GmbH,,55.6,,,,,Ultrasil 7000 GR,,,Banbury,52.6,,3.3,,15.8,5.1,,,7.5,19.5,,0.284,0.1487,128.0,,,160.0,20.0,,,,,,,False
US8053512B2,11D,0.0,100.0,0.0,0.0,0.0,0.0,0.0,0.0,0.0,0.0,0.0,0.0,0.0,0.0,0.0,0.0,0.0,0.0,0.0,0.0,0.0,0.0,"CBS (N-cyclohexyl-2-benzothiazylsulfenamid; Vulcacit CZ/EG, Lanxess AG)",CBS,"DPG (diphenylguanidin, Vulkacit D, Lanxess AG)",DPG,"Dusantox 6 PPD (N-(1,3-dimethyl-butyl)-N'-phenyl-p-phenylenediamine)",6PPD,soluble,CV,Extender oil (aromatic),TDAE,False,"NXT silane, Degussa AG",NXT,SSBR,20.6,63.4,,,Buna cis 132-BSL GmbH,,53.2,,,,,Ultrasil 7000 GR,,,Banbury,55.6,,2.9,,15.6,4.7,,,8.2,17.4,,0.2854,0.1413,123.0,,,160.0,20.0,,,,,,,False
US8053512B2,9D*,0.0,100.0,0.0,0.0,0.0,0.0,0.0,0.0,0.0,0.0,0.0,0.0,0.0,0.0,0.0,0.0,0.0,0.0,0.0,0.0,0.0,0.0,"CBS (N-cyclohexyl-2-benzothiazylsulfenamid; Vulcacit CZ/EG, Lanxess AG)",CBS,"DPG (diphenylguanidin, Vulkacit D, Lanxess AG)",DPG,"Dusantox 6 PPD (N-(1,3-dimethyl-butyl)-N'-phenyl-p-phenylenediamine)",6PPD,soluble,CV,Extender oil (aromatic),TDAE,False,"NXT silane, Degussa AG",NXT,SSBR,20.6,63.5,,,Buna cis 132-BSL GmbH,,51.4,,,,,Ultrasil 7000 GR,,,Banbury,55.0,,3.1,,15.6,4.8,,,7.3,17.9,,0.2632,0.1443,111.0,,,160.0,20.0,,,,,,,False
US8053512B2,12E (Ref.),0.0,100.0,0.0,0.0,0.0,0.0,0.0,0.0,0.0,0.0,0.0,0.0,0.0,0.0,0.0,0.0,0.0,0.0,0.0,0.0,0.0,0.0,"CBS (N-cyclohexyl-2-benzothiazylsulfenamid; Vulcacit CZ/EG, Lanxess AG)",CBS,"DPG (diphenylguanidin, Vulkacit D, Lanxess AG)",DPG,"Dusantox 6 PPD (N-(1,3-dimethyl-butyl)-N'-phenyl-p-phenylenediamine)",6PPD,soluble,CV,Extender oil (aromatic),TDAE,False,"NXT silane, Degussa AG",NXT,SSBR,20.4,63.6,,,Buna cis 132-BSL GmbH,,46.7,,,,,Ultrasil 7000 GR,,,Banbury,40.3,,3.8,,17.0,5.8,,,,,,,,,,,160.0,20.0,,,,,,,False
US8053512B2,13E,0.0,100.0,0.0,0.0,0.0,0.0,0.0,0.0,0.0,0.0,0.0,0.0,0.0,0.0,0.0,0.0,0.0,0.0,0.0,0.0,0.0,0.0,"CBS (N-cyclohexyl-2-benzothiazylsulfenamid; Vulcacit CZ/EG, Lanxess AG)",CBS,"DPG (diphenylguanidin, Vulkacit D, Lanxess AG)",DPG,"Dusantox 6 PPD (N-(1,3-dimethyl-butyl)-N'-phenyl-p-phenylenediamine)",6PPD,soluble,CV,Extender oil (aromatic),TDAE,False,"NXT silane, Degussa AG",NXT,SSBR,20.4,64.5,,,Buna cis 132-BSL GmbH,,48.5,,,,,Ultrasil 7000 GR,,,Banbury,47.2,,4.0,,4.8,3.8,,,,,,,,,,,160.0,20.0,,,,,,,False
US8053512B2,14E,0.0,100.0,0.0,0.0,0.0,0.0,0.0,0.0,0.0,0.0,0.0,0.0,0.0,0.0,0.0,0.0,0.0,0.0,0.0,0.0,0.0,0.0,"CBS (N-cyclohexyl-2-benzothiazylsulfenamid; Vulcacit CZ/EG, Lanxess AG)",CBS,"DPG (diphenylguanidin, Vulkacit D, Lanxess AG)",DPG,"Dusantox 6 PPD (N-(1,3-dimethyl-butyl)-N'-phenyl-p-phenylenediamine)",6PPD,soluble,CV,Extender oil (aromatic),TDAE,False,"NXT silane, Degussa AG",NXT,SSBR,20.5,64.4,,,Buna cis 132-BSL GmbH,,48.4,,,,,Ultrasil 7000 GR,,,Banbury,31.0,,4.4,,17.2,6.6,,,,,,,,,,,160.0,20.0,,,,,,,False
US8053512B2,15E,0.0,100.0,0.0,0.0,0.0,0.0,0.0,0.0,0.0,0.0,0.0,0.0,0.0,0.0,0.0,0.0,0.0,0.0,0.0,0.0,0.0,0.0,"CBS (N-cyclohexyl-2-benzothiazylsulfenamid; Vulcacit CZ/EG, Lanxess AG)",CBS,"DPG (diphenylguanidin, Vulkacit D, Lanxess AG)",DPG,"Dusantox 6 PPD (N-(1,3-dimethyl-butyl)-N'-phenyl-p-phenylenediamine)",6PPD,soluble,CV,Extender oil (aromatic),TDAE,False,"NXT silane, Degussa AG",NXT,SSBR,20.4,64.3,,,Buna cis 132-BSL GmbH,,50.1,,,,,Ultrasil 7000 GR,,,Banbury,31.6,,3.4,,16.4,5.2,,,,,,,,,,,160.0,20.0,,,,,,,False
US8460494B2,Control A,26.0,37.0,37.0,0.0,0.0,0.0,0.0,0.0,0.0,56.0,0.0,0.0,0.0,0.0,4.0,0.0,3.2,6.6,5.5,5.0,0.5,12.1,Dicyclohexylbenzothiazole sulfenamide,DCBS,,,,,soluble,CV,,,False,,,,,,,,BUD 1207™,SMR20,,N550,,,,,,,,,21.4,,,12.6,,,6.4,,12.6,172.0,,,,,,160.0,14.0,,,,,secondary_accel_type_missing,,True
US8460494B2,Experimental B,26.0,37.0,37.0,0.0,0.0,0.0,0.0,0.0,0.0,56.0,0.0,0.0,0.0,0.0,4.0,0.0,3.2,6.6,5.5,5.0,0.5,12.1,Dicyclohexylbenzothiazole sulfenamide,DCBS,,,,,soluble,CV,,,False,,,,,,,,BUD 1207™,SMR20,,N550,,,,,,,,,15.6,,,11.6,,,6.0,,11.7,170.0,,,,,,160.0,14.0,,,,,secondary_accel_type_missing,,True
US8445580B2,Sample A,100.0,0.0,0.0,0.0,0.0,0.0,0.0,0.0,0.0,35.0,32.0,2.6,0.0,0.0,2.8,1.5,1.4,1.5,0.5,3.0,2.0,2.0,sulfenamide,CBS,diphenyl guanidine,DPG,,,insoluble,SEV,,,False,Si266,TESPT,,,,,,CB25™,SMR20,,N121,,,,Zeosil Z1165 MP,,,internal,,,,,7.25,,,1.88,12.0,22.0,522.0,,,,,160.0,150.0,60.0,2.0,160.0,110.0,,,,True
US8445580B2,Sample B,50.0,0.0,50.0,0.0,0.0,0.0,0.0,0.0,0.0,35.0,32.0,2.6,0.0,0.0,2.8,1.5,1.4,1.5,0.5,3.0,2.0,2.0,sulfenamide,CBS,diphenyl guanidine,DPG,,,insoluble,SEV,,,False,Si266,TESPT,,,,,96.0,CB25,SMR20,,N121,,,,Zeosil Z1165 MP,,,internal,,,,,7.88,,,1.9,9.98,20.7,550.0,,,,,160.0,150.0,60.0,2.0,160.0,110.0,,,,True
US8445580B2,Sample C,25.0,0.0,75.0,0.0,0.0,0.0,0.0,0.0,0.0,35.0,32.0,2.6,0.0,0.0,2.8,1.5,1.4,1.5,0.5,3.0,2.0,2.0,sulfenamide,CBS,diphenyl guanidine,DPG,,,insoluble,SEV,,,False,Si266,TESPT,,,,,96.0,CB25,SMR20,,N121,,,,Zeosil Z1165 MP,,,internal,,,,,8.33,,,2.02,9.88,18.7,515.0,,,,,160.0,150.0,60.0,2.0,160.0,110.0,,,,True
US8178605B2,C-1,0.0,70.0,30.0,0.0,0.0,0.0,0.0,0.0,0.0,6.0,80.0,6.4,14.0,15.0,1.9,1.5,1.1,2.0,1.5,2.5,2.0,3.5,Santocure,CBS,Perkacit DPG,DPG,Santoflex 6-PPD,6PPD,insoluble,SEV,Catenex SNR,MES,False,TESPT,TESPT,SSBR,25.0,64.0,,93.0,,,,N234,,,,Zeosil 1165MP,160.0,160.0,internal,80.0,,,,26.8,,68.6,2.0,2.5,20.3,477.0,,,,,165.0,150.0,30.0,2.0,165.0,30.0,,,,False
US8178605B2,C-2,0.0,70.0,30.0,0.0,0.0,0.0,0.0,0.0,0.0,6.0,80.0,6.4,14.0,15.0,1.9,1.5,1.1,2.0,1.5,2.5,2.0,3.5,Santocure,CBS,Perkacit DPG,DPG,Santoflex 6-PPD,6PPD,insoluble,SEV,Lubrirob Tod 1880,other,False,TESPT,TESPT,SSBR,25.0,64.0,,93.0,,,,N234,,,,Zeosil 1165MP,160.0,160.0,internal,83.0,,,,31.1,,68.0,2.0,2.4,20.7,510.0,,,,,165.0,150.0,30.0,2.0,165.0,30.0,,,,False
US8178605B2,C-3,0.0,70.0,30.0,0.0,0.0,0.0,0.0,0.0,0.0,6.0,80.0,6.4,14.0,15.0,1.9,2.0,1.1,2.0,1.5,2.5,1.5,3.5,Santocure,CBS,Perkacit DPG,DPG,Santoflex 6-PPD,6PPD,insoluble,SEV,Jayflex DIDA,other,False,TESPT,TESPT,SSBR,25.0,64.0,,93.0,,,,N234,,,,Zeosil 1165MP,160.0,160.0,internal,76.0,,,,28.5,,67.9,2.0,2.5,20.5,496.0,,,,,165.0,150.0,30.0,2.0,165.0,30.0,,,,False
US8720513B2,Formulation 1,30.0,0.0,0.0,0.0,0.0,70.0,0.0,0.0,0.0,0.0,0.0,0.0,0.0,0.0,2.75,0.0,1.75,0.83,1.04,6.5,0.0,1.87,,,,,,,,,,,False,,,,,,,,,,,,,,,,,,Banbury,36.0,,,,26.0,,,1.64,0.94,13.1,633.0,,,,,150.0,150.0,60.0,2.0,150.0,95.0,,primary_accel_type_missing; secondary_accel_type_missing,,True
US8720513B2,Formulation 2,20.0,0.0,0.0,0.0,10.0,70.0,0.0,0.0,0.0,0.0,0.0,0.0,20.0,0.0,2.75,0.0,1.75,0.83,1.04,6.5,0.0,1.87,,,,,,,,,Paraffinic Oil,paraffinic,False,,,,,,,,,,,,,,,,,,Banbury,34.0,,,,31.0,,,1.57,0.88,8.8,617.0,,,,,150.0,150.0,60.0,2.0,150.0,95.0,,primary_accel_type_missing; secondary_accel_type_missing,,True
