Repository: aimclub/CoScientist

# Supplementary material: CoScientist demo, AAAI-27 Demonstrations

## Contents
- `prompt.txt`: the prompt given to CoScientist and to the opencode baseline (the baseline got one extra line naming the local dataset path).
- `prompt_followup.txt`: the second user turn in the CoScientist session, asking for MCP servers from the two methods that ran.
- `coscientist_report.md`: the report CoScientist generated from its research graph (English, run `tyre-main-2`).
- `coscientist_run_summary.md`: time per agent, tool calls, tokens, cost, graph size, hypotheses and verdicts.
- `opencode_report.md`: the report written by the opencode baseline on the same prompt and model (GLM-5.3).

File: docs/aaai27-demo/supplementary/dataset/tires_2.csv (part 31 of 32)
CN102656023B,W3,0.0,50.0,50.0,0.0,0.0,0.0,0.0,0.0,0.0,0.0,0.0,0.0,0.0,0.0,0.0,0.0,0.0,0.0,0.0,0.0,0.0,0.0,n-cyclohexyl-2-benzothiazole sulfenamide (CBS),CBS,diphenylguanidine (DPG),DPG,,,soluble,SEV,,,False,X50-S,TESPT,SSBR,,,,93.0,,,,N330,,,,ZEOSIL 1165,,,Banbury,,,,,,,,,,,,,,,,,150.0,30.0,2.0,,,,,,False
CN102656023B,F1,0.0,50.0,50.0,0.0,0.0,0.0,0.0,0.0,0.0,0.0,0.0,0.0,0.0,0.0,0.0,0.0,0.0,0.0,0.0,0.0,0.0,0.0,n-cyclohexyl-2-benzothiazole sulfenamide (CBS),CBS,diphenylguanidine (DPG),DPG,,,soluble,SEV,,,False,X50-S,TESPT,SSBR,,,,93.0,,,,N330,,,,ZEOSIL 1165,,,Banbury,,,,,,,,,,,,,,,,,150.0,30.0,2.0,,,,,,False
CN102656023B,F2,0.0,50.0,50.0,0.0,0.0,0.0,0.0,0.0,0.0,0.0,0.0,0.0,0.0,0.0,0.0,0.0,0.0,0.0,0.0,0.0,0.0,0.0,n-cyclohexyl-2-benzothiazole sulfenamide (CBS),CBS,diphenylguanidine (DPG),DPG,,,soluble,SEV,,,False,X50-S,TESPT,SSBR,,,,93.0,,,,N330,,,,ZEOSIL 1165,,,Banbury,,,,,,,,,,,,,,,,,150.0,30.0,2.0,,,,,,False
CN102656023B,F3,0.0,50.0,50.0,0.0,0.0,0.0,0.0,0.0,0.0,0.0,0.0,0.0,0.0,0.0,0.0,0.0,0.0,0.0,0.0,0.0,0.0,0.0,n-cyclohexyl-2-benzothiazole sulfenamide (CBS),CBS,diphenylguanidine (DPG),DPG,,,soluble,SEV,,,False,X50-S,TESPT,SSBR,,,,93.0,,,,N330,,,,ZEOSIL 1165,,,Banbury,,,,,,,,,,,,,,,,,150.0,30.0,2.0,,,,,,False
US8759438B2,C.1,0.0,50.0,50.0,0.0,0.0,0.0,0.0,0.0,0.0,4.0,90.0,7.2,19.0,20.0,1.5,2.2,1.4,1.6,2.1,2.0,3.0,3.7,N-cyclohexyl-2-benzothiazyl sulphenamide (Santocure CBS from Flexsys),CBS,DPG = Diphenylguanidine (Perkacit DPG from Flexsys),DPG,"N-1,3-dimethylbutyl-N-phenyl-para-phenylenediamine (Santoflex 6-PPD from Flexsys)",6PPD,,SEV,MES oil (Catenex SNR from Shell),MES,False,TESTP coupling agent (Si69 from Degussa),TESPT,SSBR,25.0,58.0,,93.0,,,,N234,,,,Zeosil 1165 MP,160.0,160.0,internal,,,,,,,65.0,1.8,,,,,,,,165.0,,,2.0,165.0,30.0,,,,False
US8759438B2,C.2,0.0,50.0,50.0,0.0,0.0,0.0,0.0,0.0,0.0,4.0,90.0,7.2,19.0,20.0,1.5,2.2,1.4,1.6,2.1,2.0,3.0,3.7,N-cyclohexyl-2-benzothiazyl sulphenamide (Santocure CBS from Flexsys),CBS,DPG = Diphenylguanidine (Perkacit DPG from Flexsys),DPG,"N-1,3-dimethylbutyl-N-phenyl-para-phenylenediamine (Santoflex 6-PPD from Flexsys)",6PPD,,SEV,MES oil (Catenex SNR from Shell),MES,False,TESTP coupling agent (Si69 from Degussa),TESPT,,,,,93.0,,,,N234,,,,Zeosil 1165 MP,160.0,160.0,internal,,,,,,,78.0,3.0,,,,,,,,165.0,,,2.0,165.0,30.0,,,,False
US8759438B2,C.3,0.0,50.0,50.0,0.0,0.0,0.0,0.0,0.0,0.0,4.0,90.0,7.2,19.0,20.0,1.5,2.2,1.4,1.6,2.1,2.0,3.0,3.7,N-cyclohexyl-2-benzothiazyl sulphenamide (Santocure CBS from Flexsys),CBS,DPG = Diphenylguanidine (Perkacit DPG from Flexsys),DPG,"N-1,3-dimethylbutyl-N-phenyl-para-phenylenediamine (Santoflex 6-PPD from Flexsys)",6PPD,,SEV,MES oil (Catenex SNR from Shell),MES,False,TESTP coupling agent (Si69 from Degussa),TESPT,,,,,93.0,,,,N234,,,,Zeosil 1165 MP,160.0,160.0,internal,,,,,,,80.0,3.3,,,,,,,,165.0,,,2.0,165.0,30.0,,,,False
US8759438B2,C.4,0.0,50.0,50.0,0.0,0.0,0.0,0.0,0.0,0.0,4.0,90.0,7.2,19.0,20.0,1.5,2.2,1.4,1.6,2.1,2.0,3.0,3.7,N-cyclohexyl-2-benzothiazyl sulphenamide (Santocure CBS from Flexsys),CBS,DPG = Diphenylguanidine (Perkacit DPG from Flexsys),DPG,"N-1,3-dimethylbutyl-N-phenyl-para-phenylenediamine (Santoflex 6-PPD from Flexsys)",6PPD,,SEV,MES oil (Catenex SNR from Shell),MES,False,TESTP coupling agent (Si69 from Degussa),TESPT,,,,,93.0,,,,N234,,,,Zeosil 1165 MP,160.0,160.0,internal,,,,,,,80.0,3.2,,,,,,,,165.0,,,2.0,165.0,30.0,,,,False
US8759438B2,C.5,0.0,70.0,30.0,0.0,0.0,0.0,0.0,0.0,0.0,4.0,82.0,6.6,20.0,12.0,1.5,1.9,1.2,1.9,1.5,1.5,2.0,3.4,N-cyclohexyl-2-benzothiazyl sulphenamide (Santocure CBS from Flexsys),CBS,DPG = Diphenylguanidine (Perkacit DPG from Flexsys),DPG,"N-1,3-dimethylbutyl-N-phenyl-para-phenylenediamine (Santoflex 6-PPD from Flexsys)",6PPD,,SEV,MES oil (Catenex SNR from Shell),MES,False,TESTP coupling agent (Si69 from Degussa),TESPT,SSBR,25.0,58.0,,93.0,,,,N234,,,,Zeosil 1165 MP,160.0,160.0,internal,,,,,,,68.0,2.3,,,,,,,,165.0,,,2.0,165.0,30.0,,,,False
US8759438B2,C.6,0.0,70.0,30.0,0.0,0.0,0.0,0.0,0.0,0.0,4.0,82.0,6.6,20.0,12.0,1.5,1.9,1.2,1.9,1.5,1.5,2.0,3.4,N-cyclohexyl-2-benzothiazyl sulphenamide (Santocure CBS from Flexsys),CBS,DPG = Diphenylguanidine (Perkacit DPG from Flexsys),DPG,"N-1,3-dimethylbutyl-N-phenyl-para-phenylenediamine (Santoflex 6-PPD from Flexsys)",6PPD,,SEV,MES oil (Catenex SNR from Shell),MES,False,TESTP coupling agent (Si69 from Degussa),TESPT,SSBR,25.0,58.0,,93.0,,,,N234,,,,Zeosil 1165 MP,160.0,160.0,internal,,,,,,,72.0,2.8,,,,,,,,165.0,,,2.0,165.0,30.0,,,,False
US8759438B2,C.7,0.0,70.0,30.0,0.0,0.0,0.0,0.0,0.0,0.0,4.0,82.0,6.6,20.0,12.0,1.5,1.9,1.2,1.9,1.5,1.5,2.0,3.4,N-cyclohexyl-2-benzothiazyl sulphenamide (Santocure CBS from Flexsys),CBS,DPG = Diphenylguanidine (Perkacit DPG from Flexsys),DPG,"N-1,3-dimethylbutyl-N-phenyl-para-phenylenediamine (Santoflex 6-PPD from Flexsys)",6PPD,,SEV,MES oil (Catenex SNR from Shell),MES,False,TESTP coupling agent (Si69 from Degussa),TESPT,SSBR,25.0,58.0,,93.0,,,,N234,,,,Zeosil 1165 MP,160.0,160.0,internal,,,,,,,74.0,3.0,,,,,,,,165.0,,,2.0,165.0,30.0,,,,False
US8759438B2,C.8,0.0,70.0,30.0,0.0,0.0,0.0,0.0,0.0,0.0,4.0,82.0,6.6,20.0,12.0,1.5,1.9,1.2,1.9,1.5,1.5,2.0,3.4,N-cyclohexyl-2-benzothiazyl sulphenamide (Santocure CBS from Flexsys),CBS,DPG = Diphenylguanidine (Perkacit DPG from Flexsys),DPG,"N-1,3-dimethylbutyl-N-phenyl-para-phenylenediamine (Santoflex 6-PPD from Flexsys)",6PPD,,SEV,MES oil (Catenex SNR from Shell),MES,False,TESTP coupling agent (Si69 from Degussa),TESPT,SSBR,25.0,58.0,,93.0,,,,N234,,,,Zeosil 1165 MP,160.0,160.0,internal,,,,,,,73.0,3.0,,,,,,,,165.0,,,2.0,165.0,30.0,,,,False
US8592513B2,Example 1,0.0,38.46,61.54,0.0,0.0,0.0,0.0,0.0,0.0,0.0,0.0,0.0,0.0,0.0,0.0,0.0,0.0,0.0,0.0,0.0,0.0,0.0,,,,,,,,,Diana process oil PW-90,paraffinic,False,,,,,,,,,,,,,,,,,,,,,,,,,91.0,,,11.5,650.0,,,,,220.0,,,,,,,,,False
US8592513B2,Example 2,0.0,38.46,61.54,0.0,0.0,0.0,0.0,0.0,0.0,0.0,0.0,0.0,0.0,0.0,0.0,0.0,0.0,0.0,0.0,0.0,0.0,0.0,,,,,,,,,Diana process oil PW-90,paraffinic,False,,,,,,,,,,,,,,,,,,,,,,,,,93.0,,,12.6,680.0,,,,,220.0,,,,,,,,,False
US8592513B2,Example 3,0.0,38.46,61.54,0.0,0.0,0.0,0.0,0.0,0.0,0.0,0.0,0.0,0.0,0.0,0.0,0.0,0.0,0.0,0.0,0.0,0.0,0.0,,,,,,,,,Diana process oil PW-90,paraffinic,False,,,,,,,,,,,,,,,,,,,,,,,,,92.0,,,12.5,610.0,,,,,220.0,,,,,,,,,False
US8592513B2,Example 4,0.0,38.46,61.54,0.0,0.0,0.0,0.0,0.0,0.0,0.0,0.0,0.0,0.0,0.0,0.0,0.0,0.0,0.0,0.0,0.0,0.0,0.0,,,,,,,,,Diana process oil PW-90,paraffinic,False,,,,,,,,,,,,,,,,,,,,,,,,,88.0,,,9.6,620.0,,,,,220.0,,,,,,,,,False
US8592513B2,Example 5,0.0,38.46,61.54,0.0,0.0,0.0,0.0,0.0,0.0,0.0,0.0,0.0,0.0,0.0,0.0,0.0,0.0,0.0,0.0,0.0,0.0,0.0,,,,,,,,,Diana process oil PW-90,paraffinic,False,,,,,,,,,,,,,,,,,,,,,,,,,92.0,,,12.4,660.0,,,,,220.0,,,,,,,,,False
US8592513B2,Example 6,0.0,38.46,61.54,0.0,0.0,0.0,0.0,0.0,0.0,0.0,0.0,0.0,0.0,0.0,0.0,0.0,0.0,0.0,0.0,0.0,0.0,0.0,,,,,,,,,Diana process oil PW-90,paraffinic,False,,,,,,,,,,,,,,,,,,,,,,,,,95.0,,,13.3,590.0,,,,,220.0,,,,,,,,,False
US8592513B2,Example 7,0.0,38.46,61.54,0.0,0.0,0.0,0.0,0.0,0.0,0.0,0.0,0.0,0.0,0.0,0.0,0.0,0.0,0.0,0.0,0.0,0.0,0.0,,,,,,,,,Diana process oil PW-90,paraffinic,False,,,,,,,,,,,,,,,,,,,,,,,,,92.0,,,13.1,600.0,,,,,220.0,,,,,,,,,False
US8592513B2,Example 8,0.0,38.46,61.54,0.0,0.0,0.0,0.0,0.0,0.0,0.0,0.0,0.0,0.0,0.0,0.0,0.0,0.0,0.0,0.0,0.0,0.0,0.0,,,,,,,,,Diana process oil PW-90,paraffinic,False,,,,,,,,,,,,,,,,,,,,,,,,,94.0,,,13.3,585.0,,,,,220.0,,,,,,,,,False
US8592513B2,Example 9,0.0,38.46,61.54,0.0,0.0,0.0,0.0,0.0,0.0,0.0,0.0,0.0,0.0,0.0,0.0,0.0,0.0,0.0,0.0,0.0,0.0,0.0,,,,,,,,,Diana process oil PW-90,paraffinic,False,,,,,,,,,,,,,,,,,,,,,,,,,97.0,,,13.6,570.0,,,,,220.0,,,,,,,,,False
US8592513B2,Reference Example 1,0.0,38.46,61.54,0.0,0.0,0.0,0.0,0.0,0.0,0.0,0.0,0.0,0.0,0.0,0.0,0.0,0.0,0.0,0.0,0.0,0.0,0.0,,,,,,,,,Diana process oil PW-90,paraffinic,False,,,,,,,,,,,,,,,,,,,,,,,,,99.0,,,14.5,530.0,,,,,220.0,,,,,,,,,False
US8592513B2,Example 10,0.0,38.46,61.54,0.0,0.0,0.0,0.0,0.0,0.0,0.0,0.0,0.0,0.0,0.0,0.0,0.0,0.0,0.0,0.0,0.0,0.0,0.0,,,,,,,,,Diana process oil PW-90,paraffinic,False,,,,,,,,,,,,,,,,,,,,,,,,,96.0,,,13.1,580.0,,,,,220.0,,,,,,,,,False
US8592513B2,Example 11,0.0,38.46,61.54,0.0,0.0,0.0,0.0,0.0,0.0,0.0,0.0,0.0,0.0,0.0,0.0,0.0,0.0,0.0,0.0,0.0,0.0,0.0,,,,,,,,,Diana process oil PW-90,paraffinic,False,,,,,,,,,,,,,,,,,,,,,,,,,98.0,,,142.0,540.0,,,,,220.0,,,,,,,,,False
US8592513B2,Comparative Example 1,0.0,38.46,61.54,0.0,0.0,0.0,0.0,0.0,0.0,0.0,0.0,0.0,0.0,0.0,0.0,0.0,0.0,0.0,0.0,0.0,0.0,0.0,,,,,,,,,Diana process oil PW-90,paraffinic,False,,,,,,,,,,,,,,,,,,,,,,,,,94.0,,,19.3,480.0,,,,,220.0,,,,,,,,,False
US8592513B2,Comparative Example 2,0.0,38.46,61.54,0.0,0.0,0.0,0.0,0.0,0.0,0.0,0.0,0.0,0.0,0.0,0.0,0.0,0.0,0.0,0.0,0.0,0.0,0.0,,,,,,,,,Diana process oil PW-90,paraffinic,False,,,,,,,,,,,,,,,,,,,,,,,,,85.0,,,9.7,720.0,,,,,220.0,,,,,,,,,False
US8592513B2,Comparative Example 3,0.0,38.46,61.54,0.0,0.0,0.0,0.0,0.0,0.0,0.0,0.0,0.0,0.0,0.0,0.0,0.0,0.0,0.0,0.0,0.0,0.0,0.0,,,,,,,,,Diana process oil PW-90,paraffinic,False,,,,,,,,,,,,,,,,,,,,,,,,,96.0,,,12.9,590.0,,,,,220.0,,,,,,,,,False
US8957149B2,Rubber Sample A,88.0,7.0,5.0,0.0,0.0,0.0,0.0,0.0,0.0,49.0,0.0,0.0,1.0,0.0,0.0,0.0,1.5,1.0,0.5,3.0,2.0,1.5,sulfenamide,TBBS,diphenyl guanidine,DPG,,,insoluble,CV,rubber processing oil,paraffinic,False,,,SSBR,,,PLF1502™,,BUD1207™,SMR20,,N205,,,,,,,Banbury,,,,,,,,2.1,12.0,24.1,529.0,,,,,160.0,150.0,18.0,2.0,160.0,110.0,,,"primary_accel_type_mismatch(raw='sulfenamide',llm='TBBS',ref='TBBS')",False
US8957149B2,Rubber Sample B,100.0,0.0,0.0,0.0,0.0,0.0,0.0,0.0,0.0,3.2,40.0,3.2,0.0,0.0,0.0,0.0,1.5,1.0,0.5,3.0,2.0,1.5,sulfenamide,TBBS,diphenyl guanidine,DPG,,,insoluble,CV,,,False,Si266™,TESPD,,,,,,,SMR20,,N330,,,,Zeosil 1165MP™,,,Banbury,,,,,,,,1.4,7.3,22.6,612.0,,,,,160.0,150.0,18.0,2.0,160.0,110.0,,,"primary_accel_type_mismatch(raw='sulfenamide',llm='TBBS',ref='TBBS')",False
US8957149B2,Rubber Sample C,70.0,0.0,0.0,0.0,0.0,0.0,0.0,30.0,0.0,3.2,40.0,3.2,0.0,0.0,0.0,0.0,1.5,1.0,0.5,3.0,2.0,1.5,sulfenamide,TBBS,diphenyl guanidine,DPG,,,insoluble,CV,,,False,Si266™,TESPD,,,,,,,SMR20,,N330,,,,Zeosil 1165MP™,,,Banbury,,,,,,,,2.1,9.4,13.6,424.0,,,,,160.0,150.0,18.0,2.0,160.0,110.0,,,"primary_accel_type_mismatch(raw='sulfenamide',llm='TBBS',ref='TBBS')",False
US8957149B2,Rubber Sample D,40.0,0.0,30.0,0.0,0.0,0.0,0.0,30.0,0.0,3.2,40.0,3.2,0.0,0.0,0.0,0.0,1.5,1.0,0.5,3.0,2.0,1.5,sulfenamide,TBBS,diphenyl guanidine,DPG,,,insoluble,CV,,,False,Si266™,TESPD,,,,,,CB25™,SMR20,,N330,,,,Zeosil 1165MP™,,,Banbury,,,,,,,,2.2,9.8,19.5,530.0,,,,,160.0,150.0,18.0,2.0,160.0,110.0,,,"primary_accel_type_mismatch(raw='sulfenamide',llm='TBBS',ref='TBBS')",False
US8957149B2,Rubber Sample E,40.0,0.0,30.0,0.0,0.0,0.0,0.0,30.0,0.0,3.2,50.0,3.2,5.0,0.0,0.0,0.0,1.5,1.0,0.5,3.0,2.0,1.5,sulfenamide,TBBS,diphenyl guanidine,DPG,,,insoluble,CV,rubber processing oil,paraffinic,False,Si266™,TESPD,,,,,,CB25™,SMR20,,N330,,,,Zeosil 1165MP™,,,Banbury,,,,,,,,2.5,9.8,17.1,506.0,,,,,160.0,150.0,18.0,2.0,160.0,110.0,,,"primary_accel_type_mismatch(raw='sulfenamide',llm='TBBS',ref='TBBS')",False
US8957149B2,Rubber Sample G,70.0,0.0,30.0,0.0,0.0,0.0,0.0,0.0,0.0,3.0,40.0,4.8,0.0,0.0,0.0,0.0,1.5,1.0,0.5,3.0,2.0,1.5,sulfenamide,TBBS,diphenyl guanidine,DPG,,,insoluble,CV,,,False,Si266™,TESPD,,,,,,CB25™,SMR20,,N330,,,,Zeosil 1165MP™,,,Banbury,,,,,,,,2.0,9.0,24.0,610.0,,,,,160.0,150.0,18.0,2.0,160.0,110.0,,,"primary_accel_type_mismatch(raw='sulfenamide',llm='TBBS',ref='TBBS')",False
US8957149B2,Rubber Sample H,55.0,0.0,30.0,0.0,0.0,0.0,0.0,15.0,0.0,3.0,40.0,4.8,0.0,0.0,0.0,0.0,1.5,1.0,0.5,3.0,2.0,1.5,sulfenamide,TBBS,diphenyl guanidine,DPG,,,insoluble,CV,,,False,Si266™,TESPD,,,,,,CB25™,SMR20,,N330,,,,Zeosil 1165MP™,,,Banbury,,,,,,,,2.3,9.6,23.0,571.0,,,,,160.0,150.0,18.0,2.0,160.0,110.0,,,"primary_accel_type_mismatch(raw='sulfenamide',llm='TBBS',ref='TBBS')",False
US8957149B2,Rubber Sample I,40.0,0.0,30.0,0.0,0.0,0.0,0.0,30.0,0.0,3.0,40.0,4.8,0.0,0.0,0.0,0.0,1.5,1.0,0.5,3.0,2.0,1.5,sulfenamide,TBBS,diphenyl guanidine,DPG,,,insoluble,CV,,,False,Si266™,TESPD,,,,,,CB25™,SMR20,,N330,,,,Zeosil 1165MP™,,,Banbury,,,,,,,,2.5,11.0,20.0,502.0,0.58,0.12,,,160.0,150.0,18.0,2.0,160.0,110.0,,,"primary_accel_type_mismatch(raw='sulfenamide',llm='TBBS',ref='TBBS')",False
US8957149B2,Rubber Sample J,40.0,0.0,30.0,0.0,0.0,0.0,0.0,30.0,0.0,3.0,40.0,4.8,0.0,0.0,0.0,0.0,1.5,1.0,0.5,3.0,2.0,1.5,sulfenamide,TBBS,diphenyl guanidine,DPG,,,insoluble,CV,,,False,Si266™,TESPD,,,,,,CB25™,SMR20,,N330,,,,Zeosil 1165MP™,,,Banbury,,,,,,,,2.4,10.5,23.0,575.0,0.84,0.11,,,160.0,150.0,18.0,2.0,160.0,110.0,,,"primary_accel_type_mismatch(raw='sulfenamide',llm='TBBS',ref='TBBS')",False
US9175154B2,C. 1,0.0,54.0,46.0,0.0,0.0,0.0,0.0,0.0,0.0,4.0,90.0,7.2,0.0,0.0,2.2,1.5,1.4,1.6,0.0,2.0,3.0,1.6,CBS,CBS,DPG,DPG,Santoflex 6-PPD,6PPD,soluble,CV,MES oil,MES,False,Si69,TESPT,SSBR,25.0,57.0,,93.0,,,,N234,,,,Zeosil 1165MP,,,internal,63.0,,,,,,60.0,1.5,,,,0.344,,,,165.0,,,1.0,165.0,,,,,False
US9090756B2,Control rubber Sample A,0.0,70.0,30.0,0.0,0.0,0.0,0.0,0.0,0.0,5.0,65.0,0.0,20.0,0.0,2.0,2.0,1.7,3.1,0.0,3.5,2.0,3.1,Sulfenamide and diphenyl guanidine sulfur cure accelerators,other,diphenyl guanidine,DPG,,,insoluble,SEV,Rubber processing oil,other,False,bis(3-triethoxysilylpropyl) polysulfide having an average of from about 2 to about 2.6 connecting sulfur atoms as Si266™ from Evonik Degussa,other,SSBR,21.0,,CE92M™ from Styron,,CB25™ from Lanxess,,,N121,,,,Zeosil™ Z1165 MP from the Rhodia Company,,,internal,,,,,13.2,,65.0,2.3,10.6,14.8,414.0,,,104.0,,160.0,150.0,60.0,2.0,160.0,110.0,,silica_without_silane,"primary_accel_type_mismatch(raw='Sulfenamide and diphenyl guanidine sulfur cure accelerators',llm='other',ref='other')",False
US9090756B2,Comparative rubber Sample B,0.0,70.0,30.0,0.0,0.0,0.0,0.0,0.0,0.0,5.0,59.0,0.0,20.0,0.0,2.0,2.0,1.7,3.1,0.0,3.5,2.0,3.1,Sulfenamide and diphenyl guanidine sulfur cure accelerators,other,diphenyl guanidine,DPG,,,insoluble,SEV,Rubber processing oil,other,False,bis(3-triethoxysilylpropyl) polysulfide having an average of from about 2 to about 2.6 connecting sulfur atoms as Si266™ from Evonik Degussa,other,SSBR,21.0,,CE92M™ from Styron,,CB25™ from Lanxess,,,N121,,,,Zeosil™ Z1165 MP from the Rhodia Company,,,internal,,,,,10.4,,68.0,3.4,12.1,14.3,376.0,,,131.0,,160.0,150.0,60.0,2.0,160.0,110.0,,silica_without_silane,"primary_accel_type_mismatch(raw='Sulfenamide and diphenyl guanidine sulfur cure accelerators',llm='other',ref='other')",False
US9090756B2,Control rubber Sample C,100.0,0.0,0.0,0.0,0.0,0.0,0.0,0.0,0.0,6.0,50.0,0.0,3.0,0.0,3.0,3.5,1.7,3.0,0.0,3.0,2.0,3.0,Sulfenamide and diphenyl guanidine sulfur cure accelerators,other,diphenyl guanidine,DPG,,,insoluble,SEV,Rubber processing oil,other,False,bis(3-triethoxysilylpropyl) tetrasulfide having an average of from about 3 to about 4 connecting sulfur atoms as Si69™ from Evonik Degussa,other,,,,,,,,,N121,,,,Zeosil™ Z1165 MP from the Rhodia Company,,,internal,,,,,9.02,,66.0,2.5,,25.1,513.0,,,122.0,,170.0,150.0,60.0,2.0,170.0,110.0,,silica_without_silane,"primary_accel_type_mismatch(raw='Sulfenamide and diphenyl guanidine sulfur cure accelerators',llm='other',ref='other'); silane_type_mismatch(raw='bis(3-triethoxysilylpropyl) tetrasulfide having an average of from about 3 to about 4 connecting sulfur atoms as Si69™ from Evonik Degussa',llm='other',ref='other')",False
US9090756B2,Experimental rubber Sample D,100.0,0.0,0.0,0.0,0.0,0.0,0.0,0.0,0.0,6.0,45.0,0.0,3.0,0.0,3.0,3.5,1.7,3.0,0.0,3.0,2.0,3.0,Sulfenamide and diphenyl guanidine sulfur cure accelerators,other,diphenyl guanidine,DPG,,,insoluble,SEV,Rubber processing oil,other,False,bis(3-triethoxysilylpropyl) tetrasulfide having an average of from about 3 to about 4 connecting sulfur atoms as Si69™ from Evonik Degussa,other,,,,,,,,,N121,,,,Zeosil™ Z1165 MP from the Rhodia Company,,,internal,,,,,10.27,,78.0,5.0,,16.8,272.0,,,13.0,,170.0,150.0,60.0,2.0,170.0,110.0,,silica_without_silane,"primary_accel_type_mismatch(raw='Sulfenamide and diphenyl guanidine sulfur cure accelerators',llm='other',ref='other'); silane_type_mismatch(raw='bis(3-triethoxysilylpropyl) tetrasulfide having an average of from about 3 to about 4 connecting sulfur atoms as Si69™ from Evonik Degussa',llm='other',ref='other')",False
US9090756B2,Control rubber Sample F,100.0,0.0,0.0,0.0,0.0,0.0,0.0,0.0,0.0,0.0,0.0,0.0,0.0,0.0,0.0,0.0,0.0,0.0,0.0,0.0,0.0,0.0,,,,,,,insoluble,peroxide,,,False,,,,,,,,,,,,,,,,,,,,,,,,,,,,,,,,,,,,,,,,,,,False
US9090756B2,Experimental rubber Sample G,100.0,0.0,0.0,0.0,0.0,0.0,0.0,0.0,0.0,0.0,0.0,0.0,0.0,0.0,0.0,0.0,0.0,0.0,0.0,0.0,0.0,0.0,,,,,,,insoluble,peroxide,,,False,,,,,,,,,,,,,,,,,,,,,,,,,,,,,,,,,,,,,,,,,,,False
US9090756B2,Experimental rubber Sample H,100.0,0.0,0.0,0.0,0.0,0.0,0.0,0.0,0.0,0.0,0.0,0.0,0.0,0.0,0.0,0.0,0.0,0.0,0.0,0.0,0.0,0.0,,,,,,,insoluble,peroxide,,,False,,,,,,,,,,,,,,,,,,,,,,,,,,,,,,,,,,,,,,,,,,,False
US9090756B2,Experimental rubber Sample I,100.0,0.0,0.0,0.0,0.0,0.0,0.0,0.0,0.0,0.0,0.0,0.0,0.0,0.0,0.0,0.0,0.0,0.0,0.0,0.0,0.0,0.0,,,,,,,insoluble,peroxide,,,False,,,,,,,,,,,,,,,,,,,,,,,,,,,,,,,,,,,,,,,,,,,False
US9290065B2,C1,50.0,0.0,50.0,0.0,0.0,0.0,0.0,0.0,0.0,50.0,0.0,0.0,0.0,0.0,0.0,0.0,0.0,0.0,0.0,0.0,0.0,0.0,,,,,6PPD,6PPD,insoluble,,,,False,,,,,,,35.0,Nipol BR 1250H,,50.0,N650,,,,,,,Banbury,,,,,,,,4.9,,,,,,,5.9,,150.0,25.0,2.0,,,,,,False
US9290065B2,C2,35.0,0.0,65.0,0.0,0.0,0.0,0.0,0.0,0.0,50.0,0.0,0.0,2.0,0.0,0.0,0.0,0.0,0.0,0.0,0.0,0.0,0.0,,,,,6PPD,6PPD,insoluble,,paraffinic oil,paraffinic,False,,,,,,,96.0,Buna CB21,,75.0,N650,,,,,,,Banbury,,,,,,,,4.3,,,,,,,6.4,,150.0,25.0,2.0,,,,,,False
US9290065B2,C3,50.0,0.0,50.0,0.0,0.0,0.0,0.0,0.0,0.0,50.0,0.0,0.0,0.0,0.0,0.0,0.0,0.0,0.0,0.0,0.0,0.0,0.0,,,,,6PPD,6PPD,insoluble,,,,False,,,,,,,96.0,Buna CB24,,44.0,S204,19.0,138.0,,,,,Banbury,,,,,,,,4.6,,,,,,,5.6,,150.0,25.0,2.0,,,,,,False
US9290065B2,C4,35.0,0.0,65.0,0.0,0.0,0.0,0.0,0.0,0.0,50.0,0.0,0.0,0.0,0.0,0.0,0.0,0.0,0.0,0.0,0.0,0.0,0.0,,,,,6PPD,6PPD,insoluble,,,,False,,,,,,,96.0,Buna CB24,,44.0,N650,,,,,,,Banbury,,,,,,,,4.7,,,,,,,6.5,,150.0,25.0,2.0,,,,,,False
US9290065B2,F1,50.0,0.0,50.0,0.0,0.0,0.0,0.0,0.0,0.0,50.0,0.0,0.0,0.0,0.0,0.0,0.0,0.0,0.0,0.0,0.0,0.0,0.0,,,,,6PPD,6PPD,insoluble,,,,False,,,,,,,96.0,Buna CB21,,75.0,S204,19.0,138.0,,,,,Banbury,,,,,,,,4.5,,,,,,,5.2,,150.0,25.0,2.0,,,,,,False
US9290065B2,F2,35.0,0.0,65.0,0.0,0.0,0.0,0.0,0.0,0.0,50.0,0.0,0.0,2.0,0.0,0.0,0.0,0.0,0.0,0.0,0.0,0.0,0.0,,,,,6PPD,6PPD,insoluble,,paraffinic oil,paraffinic,False,,,,,,,96.0,Buna CB21,,75.0,S204,19.0,138.0,,,,,Banbury,,,,,,,,4.7,,,,,,,5.0,,150.0,25.0,2.0,,,,,,False
US9290065B2,F3,50.0,0.0,50.0,0.0,0.0,0.0,0.0,0.0,0.0,50.0,0.0,0.0,0.0,0.0,0.0,0.0,0.0,0.0,0.0,0.0,0.0,0.0,,,,,6PPD,6PPD,insoluble,,,,False,,,,,,,96.0,Buna CB22,,63.0,S204,19.0,138.0,,,,,Banbury,,,,,,,,4.3,,,,,,,5.5,,150.0,25.0,2.0,,,,,,False
US9657161B2,W1,0.0,56.0,44.0,0.0,0.0,0.0,0.0,0.0,0.0,42.0,47.0,3.7,21.0,18.0,3.0,0.0,1.5,2.1,0.0,2.5,1.5,2.1,sulfenamide,TBBS,,,6PPD,6PPD,insoluble,SEV,MES oil,MES,True,,,SSBR,26.5,57.0,,98.4,CB22,,63.0,N234,,,,ZEOSIL 160,160.0,,Banbury,,,,,,,,1.5,1.4,,,,,,,,150.0,40.0,2.0,,,,,"primary_accel_type_mismatch(raw='sulfenamide',llm='TBBS',ref='TBBS')",False
US9657161B2,W2,0.0,0.0,100.0,0.0,0.0,0.0,0.0,0.0,0.0,8.6,100.0,8.0,35.0,29.0,3.0,0.0,1.5,4.9,0.0,2.5,1.4,4.9,sulfenamide,TBBS,,,6PPD,6PPD,insoluble,SEV,,,False,,,,,,,98.4,CB22,,63.0,N234,,,,ZEOSIL 160,160.0,,Banbury,,,,,,,,1.6,1.7,,,,,,,,150.0,40.0,2.0,,,,,"primary_accel_type_mismatch(raw='sulfenamide',llm='TBBS',ref='TBBS')",False
US9657161B2,F1,0.0,0.0,100.0,0.0,0.0,0.0,0.0,0.0,0.0,8.6,100.0,8.0,0.0,73.0,3.0,0.0,1.5,4.9,0.0,2.5,1.4,4.9,sulfenamide,TBBS,,,6PPD,6PPD,insoluble,SEV,,,False,,,,,,,98.4,CB22,,63.0,N234,,,,ZEOSIL 160,160.0,,Banbury,,,,,,,,1.7,1.8,,,,,,,,150.0,40.0,2.0,,,,,"primary_accel_type_mismatch(raw='sulfenamide',llm='TBBS',ref='TBBS')",False
US9303148B2,C-1,0.0,69.0,31.0,0.0,0.0,0.0,0.0,0.0,0.0,5.0,81.0,6.5,28.0,12.0,1.9,1.5,1.1,2.0,0.0,1.5,2.0,2.0,N-cyclohexyl-2-benzothiazyl sulfenamide,CBS,diphenylguanidine,DPG,"N-1,3-dimethylbutyl-N-phenylparaphenylenediamine",6PPD,soluble,CV,MES oil,MES,True,TESPT,TESPT,SSBR,25.0,58.0,,93.0,,,,N234,,,,Zeosil 1165MP,160.0,160.0,internal,92.0,12.0,,,,,68.0,1.96,2.34,21.7,496.0,,,,,165.0,165.0,15.0,2.0,165.0,30.0,,,,False
US9303148B2,C-2,0.0,69.0,31.0,0.0,0.0,0.0,0.0,0.0,0.0,5.0,81.0,6.5,28.0,12.0,1.9,1.5,1.1,2.0,0.0,0.0,2.0,2.0,N-cyclohexyl-2-benzothiazyl sulfenamide,CBS,diphenylguanidine,DPG,"N-1,3-dimethylbutyl-N-phenylparaphenylenediamine",6PPD,soluble,CV,MES oil,MES,True,TESPT,TESPT,SSBR,25.0,58.0,,93.0,,,,N234,,,,Zeosil 1165MP,160.0,160.0,internal,99.0,6.0,,,,,67.0,1.99,2.56,20.4,454.0,,,,,165.0,165.0,15.0,2.0,165.0,30.0,,,,False
US9303148B2,C-3,0.0,69.0,31.0,0.0,0.0,0.0,0.0,0.0,0.0,1.0,81.0,6.5,28.0,12.0,1.9,1.5,1.1,2.0,0.0,0.0,2.0,2.0,N-cyclohexyl-2-benzothiazyl sulfenamide,CBS,diphenylguanidine,DPG,"N-1,3-dimethylbutyl-N-phenylparaphenylenediamine",6PPD,soluble,CV,MES oil,MES,True,TESPT,TESPT,SSBR,25.0,58.0,,93.0,,,,N234,,,,Zeosil 1165MP,160.0,160.0,internal,94.0,7.0,,,,,66.0,1.92,2.5,21.4,469.0,,,,,165.0,165.0,15.0,2.0,165.0,30.0,,,,False
US9303148B2,C-4,0.0,69.0,31.0,0.0,0.0,0.0,0.0,0.0,0.0,5.0,81.0,4.3,28.0,12.0,1.9,1.5,1.1,2.0,0.0,0.0,2.0,2.0,N-cyclohexyl-2-benzothiazyl sulfenamide,CBS,diphenylguanidine,DPG,"N-1,3-dimethylbutyl-N-phenylparaphenylenediamine",6PPD,soluble,CV,MES oil,MES,True,monofunctional silane of formula (VI),other,SSBR,25.0,58.0,,93.0,,,,N234,,,,Zeosil 1165MP,160.0,160.0,internal,101.0,8.0,,,,,67.0,1.87,2.24,21.5,566.0,,,,,165.0,165.0,15.0,2.0,165.0,30.0,,,,False
US9303148B2,C-5,0.0,69.0,31.0,0.0,0.0,0.0,0.0,0.0,0.0,1.0,81.0,4.3,28.0,12.0,1.9,1.5,1.1,2.0,0.0,0.0,2.0,2.0,N-cyclohexyl-2-benzothiazyl sulfenamide,CBS,diphenylguanidine,DPG,"N-1,3-dimethylbutyl-N-phenylparaphenylenediamine",6PPD,soluble,CV,MES oil,MES,True,monofunctional silane of formula (VI),other,SSBR,25.0,58.0,,93.0,,,,N234,,,,Zeosil 1165MP,160.0,160.0,internal,94.0,11.0,,,,,66.0,1.81,2.12,20.4,538.0,,,,,165.0,165.0,15.0,2.0,165.0,30.0,,,,False
US9303148B2,C-6,0.0,70.0,30.0,0.0,0.0,0.0,0.0,0.0,0.0,5.0,80.0,6.5,28.0,12.0,1.9,1.5,1.1,2.0,0.0,1.5,2.0,2.0,N-cyclohexyl-2-benzothiazyl sulfenamide,CBS,diphenylguanidine,DPG,"N-1,3-dimethylbutyl-N-phenylparaphenylenediamine",6PPD,soluble,CV,MES oil,MES,True,TESPT,TESPT,SSBR,25.0,58.0,,93.0,,,,N234,,,,Zeosil 1165MP,160.0,160.0,internal,106.0,14.0,,,,,67.0,1.9,2.4,21.1,524.0,,,,,165.0,165.0,15.0,2.0,165.0,30.0,,,,False
US9303148B2,C-7,0.0,70.0,30.0,0.0,0.0,0.0,0.0,0.0,0.0,5.0,80.0,6.5,28.0,12.0,1.9,1.5,1.1,2.0,0.0,0.0,2.0,2.0,N-cyclohexyl-2-benzothiazyl sulfenamide,CBS,diphenylguanidine,DPG,"N-1,3-dimethylbutyl-N-phenylparaphenylenediamine",6PPD,soluble,CV,MES oil,MES,True,TESPT,TESPT,SSBR,25.0,58.0,,93.0,,,,N234,,,,Zeosil 1165MP,160.0,160.0,internal,114.0,7.0,,,,,68.0,2.2,2.8,20.2,438.0,,,,,165.0,165.0,15.0,2.0,165.0,30.0,,,,False
US9303148B2,C-8,0.0,70.0,30.0,0.0,0.0,0.0,0.0,0.0,0.0,3.0,80.0,6.5,28.0,12.0,1.9,1.5,1.1,2.0,0.0,0.0,2.0,2.0,N-cyclohexyl-2-benzothiazyl sulfenamide,CBS,diphenylguanidine,DPG,"N-1,3-dimethylbutyl-N-phenylparaphenylenediamine",6PPD,soluble,CV,MES oil,MES,True,TESPT,TESPT,SSBR,25.0,58.0,,93.0,,,,N234,,,,Zeosil 1165MP,160.0,160.0,internal,111.0,8.0,,,,,68.0,2.2,2.7,20.5,460.0,,,,,165.0,165.0,15.0,2.0,165.0,30.0,,,,False
US9303148B2,C-9,0.0,70.0,30.0,0.0,0.0,0.0,0.0,0.0,0.0,3.0,80.0,5.0,28.0,12.0,1.9,1.5,1.1,2.0,0.0,0.0,2.0,2.0,N-cyclohexyl-2-benzothiazyl sulfenamide,CBS,diphenylguanidine,DPG,"N-1,3-dimethylbutyl-N-phenylparaphenylenediamine",6PPD,soluble,CV,MES oil,MES,True,monofunctional silane of formula (VIII),other,SSBR,25.0,58.0,,93.0,,,,N234,,,,Zeosil 1165MP,160.0,160.0,internal,108.0,13.0,,,,,66.0,1.9,2.2,22.4,517.0,,,,,165.0,165.0,15.0,2.0,165.0,30.0,,,,False
US9303148B2,C-10,0.0,70.0,30.0,0.0,0.0,0.0,0.0,0.0,0.0,0.3,80.0,5.0,28.0,12.0,1.9,1.5,1.1,2.0,0.0,0.0,2.0,2.0,N-cyclohexyl-2-benzothiazyl sulfenamide,CBS,diphenylguanidine,DPG,"N-1,3-dimethylbutyl-N-phenylparaphenylenediamine",6PPD,soluble,CV,MES oil,MES,True,monofunctional silane of formula (VIII),other,SSBR,25.0,58.0,,93.0,,,,N234,,,,Zeosil 1165MP,160.0,160.0,internal,100.0,18.0,,,,,65.0,1.9,2.2,20.2,515.0,,,,,165.0,165.0,15.0,2.0,165.0,30.0,,,,False
US9827726B2,A1,0.0,100.0,0.0,0.0,0.0,0.0,0.0,0.0,0.0,0.0,0.0,0.0,0.0,0.0,0.0,0.0,0.0,0.0,0.0,0.0,0.0,0.0,,,,,,,,,,,,,,,,,,,,,,,,,,,,,,71.7,,,,,,,1.91,8.36,17.92,543.04,,,,,,,,,,,,,,True
US9827726B2,A2,0.0,100.0,0.0,0.0,0.0,0.0,0.0,0.0,0.0,0.0,0.0,0.0,0.0,0.0,0.0,0.0,0.0,0.0,0.0,0.0,0.0,0.0,,,,,,,,,,,,,,,,,,,,,,,,,,,,,,69.5,,,,,,,1.86,8.1,16.27,528.89,,,,,,,,,,,,,,True
US9827726B2,A3,0.0,100.0,0.0,0.0,0.0,0.0,0.0,0.0,0.0,0.0,0.0,0.0,0.0,0.0,0.0,0.0,0.0,0.0,0.0,0.0,0.0,0.0,,,,,,,,,,,,,,,,,,,,,,,,,,,,,,72.8,,,,,,,1.97,8.6,17.85,534.67,,,,,,,,,,,,,,True
US9827726B2,A4,0.0,100.0,0.0,0.0,0.0,0.0,0.0,0.0,0.0,0.0,0.0,0.0,0.0,0.0,0.0,0.0,0.0,0.0,0.0,0.0,0.0,0.0,,,,,,,,,,,,,,,,,,,,,,,,,,,,,,75.1,,,,,,,2.03,9.01,17.7,512.15,,,,,,,,,,,,,,True
US9827726B2,B1,0.0,100.0,0.0,0.0,0.0,0.0,0.0,0.0,0.0,0.0,0.0,0.0,0.0,0.0,0.0,0.0,0.0,0.0,0.0,0.0,0.0,0.0,,,,,,,,,,,,,,,,,,,,,,,,,,,,,,77.9,,,,,,,1.81,8.26,14.75,465.03,,,,,,,,,,,,,,True
US9827726B2,B2,0.0,100.0,0.0,0.0,0.0,0.0,0.0,0.0,0.0,0.0,0.0,0.0,0.0,0.0,0.0,0.0,0.0,0.0,0.0,0.0,0.0,0.0,,,,,,,,,,,,,,,,,,,,,,,,,,,,,,77.6,,,,,,,1.83,8.3,14.27,450.83,,,,,,,,,,,,,,True
US9827726B2,B3,0.0,100.0,0.0,0.0,0.0,0.0,0.0,0.0,0.0,0.0,0.0,0.0,0.0,0.0,0.0,0.0,0.0,0.0,0.0,0.0,0.0,0.0,,,,,,,,,,,,,,,,,,,,,,,,,,,,,,81.75,,,,,,,1.89,8.61,13.99,432.55,,,,,,,,,,,,,,True
US9846954B2,W2,0.0,100.0,0.0,0.0,0.0,0.0,0.0,0.0,0.0,0.0,147.0,11.7,40.0,44.0,3.4,0.0,0.83,4.38,0.0,0.0,0.0,4.38,CBS,CBS,DPG,DPG,,,insoluble,SEV,AGRI-PURE 80,TDAE,,X 50-S,TESPT,,,,,,,,,,,,,ZEOSIL 160,160.0,,,,,,,,,,1.6,1.2,,,,,,,,150.0,40.0,2.0,,,,,,False
US9846954B2,F2,0.0,100.0,0.0,0.0,0.0,0.0,0.0,0.0,0.0,0.0,147.0,11.7,46.0,46.0,3.4,0.0,0.83,7.5,0.0,0.0,0.0,7.5,CBS,CBS,DPG,DPG,,,insoluble,SEV,AGRI-PURE 80,TDAE,,X 50-S,TESPT,,,,,,,,,,,,,ZEOSIL 160,160.0,,,,,,,,,,1.8,1.9,,,,,,,,150.0,40.0,2.0,,,,,,False
US9846954B2,F3,0.0,100.0,0.0,0.0,0.0,0.0,0.0,0.0,0.0,0.0,129.0,10.35,37.0,46.0,3.4,0.0,0.83,7.5,0.0,0.0,0.0,7.5,CBS,CBS,DPG,DPG,,,insoluble,SEV,AGRI-PURE 80,TDAE,,X 50-S,TESPT,,,,,,,,,,,,,ZEOSIL 160,160.0,,,,,,,,,,2.0,2.3,,,,,,,,150.0,40.0,2.0,,,,,,False
US9846954B2,W3,0.0,0.0,100.0,0.0,0.0,0.0,0.0,0.0,0.0,9.0,107.0,8.56,34.0,40.0,3.4,0.0,0.83,3.8,0.0,0.0,0.0,3.8,CBS,CBS,DPG,DPG,,,insoluble,SEV,AGRI-PURE 80,TDAE,,X 50-S,TESPT,,,,,,,,,N234,,,,ZEOSIL 160,160.0,,,,,,,,,,0.8,0.7,,,,,,,,150.0,40.0,2.0,,,,,,False
US9846954B2,F4,0.0,0.0,100.0,0.0,0.0,0.0,0.0,0.0,0.0,9.0,97.0,8.56,32.0,41.0,3.4,0.0,0.83,5.6,0.0,0.0,0.0,5.6,CBS,CBS,DPG,DPG,,,insoluble,SEV,AGRI-PURE 80,TDAE,,X 50-S,TESPT,,,,,,,,,N234,,,,ZEOSIL 160,160.0,,,,,,,,,,1.3,1.8,,,,,,,,150.0,40.0,2.0,,,,,,False
US9890268B2,Stock A,100.0,0.0,0.0,0.0,0.0,0.0,0.0,0.0,0.0,50.0,0.0,0.0,0.0,0.0,1.0,0.0,1.3,0.8,0.0,3.0,2.0,0.8,TBBS,TBBS,,,6PPD,6PPD,,CV,,,,,,,,,,,,,,,,,,,,,,47.0,6.9,5.7,,12.5,7.5,,3.21,16.89,28.5,474.0,,,,,,170.0,12.5,,,,,,,False
US9890268B2,Stock B,100.0,0.0,0.0,0.0,0.0,0.0,0.0,0.0,0.0,50.0,0.0,0.0,0.0,0.0,1.0,0.0,1.3,0.8,0.0,3.0,2.0,0.8,TBBS,TBBS,,,6PPD,6PPD,,CV,,,,,,,,,,,,RSS1,,,,,,,,,,59.5,7.2,5.9,,13.2,7.7,,3.46,18.79,30.3,457.0,,,,,,170.0,13.2,,,,,,,False
US9890268B2,Stock C,100.0,0.0,0.0,0.0,0.0,0.0,0.0,0.0,0.0,50.0,0.0,0.0,0.0,0.0,1.0,0.0,1.3,0.8,0.0,3.0,2.0,0.8,TBBS,TBBS,,,6PPD,6PPD,,CV,,,,,,,,,,,,RSS1,,,,,,,,,,,6.9,5.7,,12.7,7.7,,4.35,23.0,29.6,380.0,,,,,,170.0,12.7,,,,,,,False
US9890268B2,Stock D,100.0,0.0,0.0,0.0,0.0,0.0,0.0,0.0,0.0,50.0,0.0,0.0,0.0,0.0,1.0,0.0,1.17,0.72,0.0,3.0,2.0,0.72,TBBS,TBBS,,,6PPD,6PPD,,CV,,,,,,,,,,,,RSS3,,,,,,,,,,46.0,7.0,5.9,,13.1,7.8,,4.29,21.48,29.1,401.0,,,,,,170.0,13.1,,,,,,,False
US9890268B2,Stock E,100.0,0.0,0.0,0.0,0.0,0.0,0.0,0.0,0.0,50.0,0.0,0.0,0.0,0.0,1.0,0.0,1.04,0.64,0.0,3.0,2.0,0.64,TBBS,TBBS,,,6PPD,6PPD,,CV,,,,,,,,,,,,RSS3,,,,,,,,,,59.7,8.3,6.6,,14.6,8.7,,3.86,20.2,29.2,429.0,,,,,,170.0,14.6,,,,,,,False
US9890268B2,Stock F,100.0,0.0,0.0,0.0,0.0,0.0,0.0,0.0,0.0,50.0,0.0,0.0,0.0,0.0,1.0,0.0,0.91,0.56,0.0,3.0,2.0,0.56,TBBS,TBBS,,,6PPD,6PPD,,CV,,,,,,,,,,,,RSS3,,,,,,,,,,57.3,9.5,7.2,,15.8,9.4,,3.46,18.91,28.1,434.0,,,,,,170.0,15.8,,,,,,,False
WO2002031034A2,Stock 1,0.0,100.0,0.0,0.0,0.0,0.0,0.0,0.0,0.0,10.0,80.0,8.0,10.0,0.0,1.0,1.0,1.5,1.5,0.5,3.0,2.0,2.0,CBS,CBS,DPG,DPG,antioxidant,,soluble,CV,processing oil,,False,bis(3-triethoxysilylpropyl) tetrasulfide (Si69),TESPT,SSBR,,,,,,,,,,,,,,,Banbury,87.0,5.6,2.3,,4.5,,,1.9,5.9,14.3,520.0,0.417,0.157,,,165.0,171.0,15.0,3.0,165.0,95.0,,,,False
WO2002031034A2,Si69/remill (stock 1),0.0,100.0,0.0,0.0,0.0,0.0,0.0,0.0,0.0,10.0,80.0,8.0,10.0,0.0,1.0,1.0,1.5,1.5,0.5,3.0,2.0,2.0,CBS,CBS,DPG,DPG,antioxidant,,soluble,CV,processing oil,,False,bis(3-triethoxysilylpropyl) tetrasulfide (Si69),TESPT,SSBR,,,,,,,,,,,,,,,Banbury,87.0,5.6,2.3,,4.5,,,1.9,5.9,14.3,520.0,0.417,0.157,,,165.0,171.0,15.0,3.0,165.0,95.0,,,,False
WO2002031034A2,Stock 2,0.0,100.0,0.0,0.0,0.0,0.0,0.0,0.0,0.0,10.0,80.0,0.3,10.0,0.0,1.0,1.0,3.33,1.5,0.5,3.0,2.0,2.0,CBS,CBS,DPG,DPG,antioxidant,,soluble,CV,processing oil,,False,bis(3-triethoxysilylpropyl) tetrasulfide (Si69),TESPT,SSBR,,,,,,,,,,,,,,,Banbury,82.0,6.6,2.3,,4.7,,,1.6,4.5,15.3,574.0,0.405,0.148,,,175.0,171.0,15.0,3.0,175.0,95.0,,,,False
WO2002031034A2,Si69 MA (stock 2),0.0,100.0,0.0,0.0,0.0,0.0,0.0,0.0,0.0,10.0,80.0,0.3,10.0,0.0,1.0,1.0,3.33,1.5,0.5,3.0,2.0,2.0,CBS,CBS,DPG,DPG,antioxidant,,soluble,CV,processing oil,,False,bis(3-triethoxysilylpropyl) tetrasulfide (Si69),TESPT,SSBR,,,,,,,,,,,,,,,Banbury,82.0,6.6,2.3,,4.7,,,1.6,4.5,15.3,574.0,0.405,0.148,,,175.0,171.0,15.0,3.0,175.0,95.0,,,,False
WO2002031034A2,Stock 3,0.0,100.0,0.0,0.0,0.0,0.0,0.0,0.0,0.0,10.0,80.0,6.4,10.0,0.0,1.0,1.0,1.88,1.5,0.5,3.0,2.0,2.0,CBS,CBS,DPG,DPG,antioxidant,,soluble,CV,processing oil,,False,bis(3-triethoxysilylpropyl) tetrasulfide (Si69),TESPT,SSBR,,,,,,,,,,,,,,,Banbury,80.0,5.6,2.0,,3.5,,,1.9,6.2,11.5,468.0,0.428,0.169,,,175.0,171.0,15.0,3.0,145.0,95.0,,,,False
WO2002031034A2,Si69/remill (stock 3),0.0,100.0,0.0,0.0,0.0,0.0,0.0,0.0,0.0,10.0,80.0,6.4,10.0,0.0,1.0,1.0,1.88,1.5,0.5,3.0,2.0,2.0,CBS,CBS,DPG,DPG,antioxidant,,soluble,CV,processing oil,,False,bis(3-triethoxysilylpropyl) tetrasulfide (Si69),TESPT,SSBR,,,,,,,,,,,,,,,Banbury,80.0,5.6,2.0,,3.5,,,1.9,6.2,11.5,468.0,0.428,0.169,,,175.0,171.0,15.0,3.0,145.0,95.0,,,,False
WO2002031034A2,Stock 4,0.0,100.0,0.0,0.0,0.0,0.0,0.0,0.0,0.0,10.0,80.0,6.4,10.0,0.0,1.0,1.0,1.88,1.5,0.5,3.0,2.0,2.0,CBS,CBS,DPG,DPG,antioxidant,,soluble,CV,processing oil,,False,bis(3-triethoxysilylpropyl) tetrasulfide (Si69),TESPT,SSBR,,,,,,,,,,,,,,,Banbury,72.0,6.0,2.5,,4.5,,,1.9,6.0,15.3,560.0,0.467,0.148,,,175.0,171.0,15.0,3.0,175.0,95.0,,,,False
WO2002031034A2,Si69/MA + Si69/remill (stock 4),0.0,100.0,0.0,0.0,0.0,0.0,0.0,0.0,0.0,10.0,80.0,6.4,10.0,0.0,1.0,1.0,1.88,1.5,0.5,3.0,2.0,2.0,CBS,CBS,DPG,DPG,antioxidant,,soluble,CV,processing oil,,False,bis(3-triethoxysilylpropyl) tetrasulfide (Si69),TESPT,SSBR,,,,,,,,,,,,,,,Banbury,72.0,6.0,2.5,,4.5,,,1.9,6.0,15.3,560.0,0.467,0.148,,,175.0,171.0,15.0,3.0,175.0,95.0,,,,False
WO2002040582A1,Stock 1,0.0,100.0,0.0,0.0,0.0,0.0,0.0,0.0,0.0,0.0,30.0,0.0,0.0,0.0,0.0,0.0,1.5,1.5,0.0,2.5,2.0,1.5,CBS,CBS,DPG,DPG,,,,,,,False,Si69,TESPT,SSBR,,,TEOS-terminated SBR (Ex. 1),,,,,,,,,,,,,69.0,12.38,10.98,,2.53,,,,11.03,17.24,430.0,0.237,0.141,,,180.0,171.0,15.0,3.0,180.0,105.0,,silica_without_silane,,False
WO2002040582A1,Stock 2,0.0,100.0,0.0,0.0,0.0,0.0,0.0,0.0,0.0,0.0,30.0,0.0,0.0,0.0,0.0,0.0,1.5,1.5,0.0,2.5,2.0,1.5,CBS,CBS,DPG,DPG,,,,,,,False,Si69,TESPT,SSBR,,,TEOS-terminated SBR (Ex. 1),,,,,,,,,,,,,68.0,14.32,12.25,,2.6,,,,9.45,17.93,495.0,0.237,0.131,,,180.0,171.0,15.0,3.0,180.0,105.0,,silica_without_silane,,False
WO2002040582A1,Stock 3,0.0,100.0,0.0,0.0,0.0,0.0,0.0,0.0,0.0,0.0,30.0,0.0,0.0,0.0,0.0,0.0,1.5,1.5,0.0,2.5,2.0,1.5,CBS,CBS,DPG,DPG,,,,,,,False,Si69,TESPT,SSBR,20.0,59.0,Tin-coupled SBR (Ex. 2),,,,,,,,,,,,,78.9,15.02,12.15,,7.55,,,,8.96,16.89,510.0,0.215,0.137,,,180.0,171.0,15.0,3.0,180.0,105.0,,silica_without_silane,,False
WO2002040582A1,C-A,0.0,100.0,0.0,0.0,0.0,0.0,0.0,0.0,0.0,0.0,30.0,0.0,0.0,0.0,0.0,0.0,1.5,1.5,0.0,2.5,2.0,1.5,CBS,CBS,DPG,DPG,,,soluble,CV,,,False,Si69,TESPT,SSBR,,,TEOS-terminated SBR (Ex. 1),,,,,,,,,,,,,67.0,13.52,11.73,,5.53,,,,10.89,15.17,390.0,0.255,0.16,,,180.0,171.0,15.0,3.0,180.0,105.0,,silica_without_silane,,False
WO2002040582A1,C-B,0.0,100.0,0.0,0.0,0.0,0.0,0.0,0.0,0.0,0.0,30.0,0.0,0.0,0.0,0.0,0.0,1.5,1.5,0.0,2.5,2.0,1.5,CBS,CBS,DPG,DPG,,,,,,,False,Si69,TESPT,SSBR,,,TEOS-terminated SBR (Ex. 1),,,,,,,,,,,,,65.0,15.48,12.65,,2.5,,,,8.27,17.24,500.0,0.238,0.127,,,180.0,171.0,15.0,3.0,180.0,105.0,,silica_without_silane,,False
WO2002040582A1,C-C,0.0,100.0,0.0,0.0,0.0,0.0,0.0,0.0,0.0,0.0,30.0,0.0,0.0,0.0,0.0,0.0,1.5,1.5,0.0,2.5,2.0,1.5,CBS,CBS,DPG,DPG,,,,,,,False,Si69,TESPT,SSBR,20.0,59.0,Tin-coupled SBR (Ex. 2),,,,,,,,,,,,,75.5,12.88,10.58,,4.72,,,,8.07,14.82,500.0,0.226,0.152,,,180.0,171.0,15.0,3.0,180.0,105.0,,silica_without_silane,,False
WO2002040582A1,Stock 4,0.0,100.0,0.0,0.0,0.0,0.0,0.0,0.0,0.0,0.0,30.0,0.0,0.0,0.0,0.0,0.0,1.5,1.5,0.0,2.5,2.0,1.5,CBS,CBS,DPG,DPG,,,,,,,False,3-mercaptopropyltriethoxysilane,TESPT,SSBR,20.0,59.0,Tin-coupled SBR (Ex. 2),,,,,,,,,,,,,80.0,11.33,10.62,,2.45,,,,10.3,18.4,468.0,0.262,0.137,,,175.0,171.0,15.0,3.0,175.0,105.0,,silica_without_silane,,False
WO2002040582A1,C-D,0.0,100.0,0.0,0.0,0.0,0.0,0.0,0.0,0.0,0.0,30.0,0.0,0.0,0.0,0.0,0.0,1.5,1.5,0.0,2.5,2.0,1.5,CBS,CBS,DPG,DPG,,,,,,,False,Si69,TESPT,SSBR,20.0,59.0,Tin-coupled SBR (Ex. 2),,,,,,,,,,,,,65.0,9.32,8.78,,3.43,,,,9.46,14.2,380.0,0.262,0.157,,,180.0,171.0,15.0,3.0,180.0,105.0,,silica_without_silane,,False
WO2002040582A1,C-E,0.0,100.0,0.0,0.0,0.0,0.0,0.0,0.0,0.0,0.0,30.0,0.0,0.0,0.0,0.0,0.0,1.5,1.5,0.0,2.5,2.0,1.5,CBS,CBS,DPG,DPG,,,,,,,False,3-mercaptopropyltriethoxysilane,TESPT,SSBR,20.0,59.0,Tin-coupled SBR (Ex. 2),,,,,,,,,,,,,78.5,10.22,9.57,,2.08,,,,9.72,17.5,485.0,0.246,0.147,,,175.0,171.0,15.0,3.0,175.0,105.0,,silica_without_silane,,False
WO2008145155A1,1 (*),0.0,100.0,0.0,0.0,0.0,0.0,0.0,0.0,0.0,0.0,0.0,3.5,0.0,0.0,2.0,0.0,2.5,3.5,0.7,0.0,0.0,4.2,CBS,CBS,DPG80,DPG,6-PPD,6PPD,,,,,,TESPD,TESPD,SSBR,25.0,67.0,Europrene SOL R 76612,,Buna CB 25,SMR20,,,,,,Zeosil 1165 MP,,,internal,,,,,,,,,,,,,,,,145.0,170.0,10.0,2.0,145.0,,,,,False
WO2008145155A1,2 (*),0.0,100.0,0.0,0.0,0.0,0.0,0.0,0.0,0.0,0.0,70.0,0.0,0.0,0.0,2.0,0.0,2.5,3.5,0.7,0.0,0.0,4.2,CBS,CBS,DPG80,DPG,6-PPD,6PPD,,,,,,TESPD,TESPD,SSBR,25.0,67.0,Europrene SOL R 76612,,Buna CB 25,SMR20,,,,,,Zeosil 1165 MP,,,internal,,,,,,,,,,,,,,,,145.0,170.0,10.0,2.0,145.0,,,silica_without_silane,,False
WO2008145155A1,3,0.0,100.0,0.0,0.0,0.0,0.0,0.0,0.0,0.0,0.0,70.0,3.5,0.0,0.0,2.0,0.0,2.5,3.5,0.7,0.0,0.0,4.2,CBS,CBS,DPG80,DPG,6-PPD,6PPD,,,,,,Silquest A-1891 Silane,other,SSBR,25.0,67.0,Europrene SOL R 76612,,Buna CB 25,SMR20,,,,,,Zeosil 1165 MP,,,internal,,,,,,,,,,,,,,,,145.0,170.0,10.0,2.0,145.0,,,,,False
WO2008145155A1,4 (*),15.0,85.0,0.0,0.0,0.0,0.0,0.0,0.0,0.0,0.0,70.0,3.5,0.0,0.0,2.0,0.0,2.5,3.5,0.5,0.0,0.0,4.0,CBS,CBS,DPG80,DPG,6-PPD,6PPD,,,,,,TESPD,TESPD,SSBR,25.0,67.0,Europrene SOL R 76612,,,other,,,,,,Zeosil 1165 MP,,,internal,,,,,,,,,,,,,,,,145.0,170.0,10.0,2.0,145.0,,,,,False
WO2008145155A1,5 (*),15.0,85.0,0.0,0.0,0.0,0.0,0.0,0.0,0.0,0.0,70.0,0.0,0.0,0.0,2.0,0.0,2.5,3.5,0.5,0.0,0.0,4.0,CBS,CBS,DPG80,DPG,6-PPD,6PPD,,,,,,TESPD,TESPD,SSBR,25.0,67.0,Europrene SOL R 76612,,,other,,,,,,Zeosil 1165 MP,,,internal,,,,,,,,,,,,,,,,145.0,170.0,10.0,2.0,145.0,,,silica_without_silane,,False
WO2008145155A1,6,15.0,85.0,0.0,0.0,0.0,0.0,0.0,0.0,0.0,0.0,70.0,3.5,0.0,0.0,2.0,0.0,2.5,3.5,0.5,0.0,0.0,4.0,CBS,CBS,DPG80,DPG,6-PPD,6PPD,,,,,,Silquest A-1891 Silane,other,SSBR,25.0,67.0,Europrene SOL R 76612,,,other,,,,,,Zeosil 1165 MP,,,internal,,,,,,,,,,,,,,,,145.0,170.0,10.0,2.0,145.0,,,,,False
WO2008145155A1,7 (*),20.0,70.0,10.0,0.0,0.0,0.0,0.0,0.0,0.0,0.0,70.0,3.5,0.0,0.0,2.0,0.0,2.5,2.5,1.0,0.0,0.0,3.5,CBS,CBS,DPG80,DPG,6-PPD,6PPD,,,,,,TESPD,TESPD,SSBR,25.0,67.0,Europrene SOL R 76612,,Buna CB 25,SMR20,,,,,,Zeosil 1165 MP,,,internal,,,,,,,,,,,,,,,,145.0,170.0,10.0,2.0,145.0,,,,,False
WO2008145155A1,8 (*),20.0,70.0,10.0,0.0,0.0,0.0,0.0,0.0,0.0,0.0,70.0,0.0,0.0,0.0,2.0,0.0,2.5,2.5,1.0,0.0,0.0,3.5,CBS,CBS,DPG80,DPG,6-PPD,6PPD,,,,,,TESPD,TESPD,SSBR,25.0,67.0,Europrene SOL R 76612,,Buna CB 25,SMR20,,,,,,Zeosil 1165 MP,,,internal,,,,,,,,,,,,,,,,145.0,170.0,10.0,2.0,145.0,,,silica_without_silane,,False
WO2008145155A1,9,20.0,70.0,10.0,0.0,0.0,0.0,0.0,0.0,0.0,0.0,70.0,3.5,0.0,0.0,2.0,0.0,2.5,2.5,1.0,0.0,0.0,3.5,CBS,CBS,DPG80,DPG,6-PPD,6PPD,,,,,,Silquest A-1891 Silane,other,SSBR,25.0,67.0,Europrene SOL R 76612,,Buna CB 25,SMR20,,,,,,Zeosil 1165 MP,,,internal,,,,,,,,,,,,,,,,145.0,170.0,10.0,2.0,145.0,,,,,False
US9670341B2,Example 2 (Table 1): Batch #1,0.0,100.0,0.0,0.0,0.0,0.0,0.0,0.0,0.0,0.0,50.0,4.4,0.0,0.0,1.0,0.0,1.4,2.7,1.4,2.5,0.0,4.1,TBBS,TBBS,DPG,DPG,6PPD,6PPD,,,,,,Triethoxy silane,NXT,SSBR,23.5,12.0,HX263/Duradyne 706,,,,,,,,,Hi-Sil 190,,,,100.0,,,,,,,,,,,,,,,,,,3.0,130.0,110.0,,,,False
US9670341B2,Example 2 (Table 1): Batch #2,0.0,100.0,0.0,0.0,0.0,0.0,0.0,0.0,0.0,0.0,50.0,4.4,0.0,0.0,1.0,0.0,1.4,2.7,1.4,2.5,0.0,4.1,TBBS,TBBS,DPG,DPG,6PPD,6PPD,,,,,,Triethoxy silane,NXT,SSBR,23.5,12.0,HX263/Duradyne 706,,,,,,,,,Hi-Sil 190,,,,85.0,,,,,,,,,,,,,,,,,,3.0,130.0,110.0,,,,False
US9670341B2,Example 2 (Table 1): Batch #3,0.0,100.0,0.0,0.0,0.0,0.0,0.0,0.0,0.0,0.0,50.0,4.4,0.0,0.0,1.0,0.0,1.4,2.7,1.4,2.5,0.0,4.1,TBBS,TBBS,DPG,DPG,6PPD,6PPD,,,,,,Triethoxy silane,NXT,SSBR,23.5,12.0,HX263/Duradyne 706,,,,,,,,,Hi-Sil 190,,,,83.0,,,,,,,,,,,,,,,,,,3.0,130.0,110.0,,,,False
US9670341B2,Example 2 (Table 1): Batch #4,0.0,100.0,0.0,0.0,0.0,0.0,0.0,0.0,0.0,0.0,50.0,4.4,0.0,0.0,1.0,0.0,1.4,2.7,1.4,2.5,0.0,4.1,TBBS,TBBS,DPG,DPG,6PPD,6PPD,,,,,,Triethoxy silane,NXT,SSBR,23.5,12.0,HX263/Duradyne 706,,,,,,,,,Hi-Sil 190,,,,71.0,,,,,,,,,,,,,,,,,,3.0,130.0,110.0,,,,False
US9670341B2,Example 2 (Table 1): Batch #5,0.0,100.0,0.0,0.0,0.0,0.0,0.0,0.0,0.0,0.0,50.0,4.4,0.0,0.0,1.0,0.0,1.4,2.7,1.4,2.5,0.0,4.1,TBBS,TBBS,DPG,DPG,6PPD,6PPD,,,,,,Triethoxy silane,NXT,SSBR,23.5,12.0,HX263/Duradyne 706,,,,,,,,,Hi-Sil 190,,,,81.0,,,,,,,,,,,,,,,,,,3.0,130.0,110.0,,,,False
US9670341B2,Example 2 (Table 1): Batch #6,0.0,100.0,0.0,0.0,0.0,0.0,0.0,0.0,0.0,0.0,50.0,4.4,0.0,0.0,1.0,0.0,1.4,2.7,1.4,2.5,0.0,4.1,TBBS,TBBS,DPG,DPG,6PPD,6PPD,,,,,,Triethoxy silane,NXT,SSBR,23.5,12.0,HX263/Duradyne 706,,,,,,,,,Hi-Sil 190,,,,72.0,,,,,,,,,,,,,,,,,,3.0,130.0,110.0,,,,False
US9670341B2,Example 2 (Table 1): Batch #7,0.0,100.0,0.0,0.0,0.0,0.0,0.0,0.0,0.0,0.0,50.0,4.4,0.0,0.0,1.0,0.0,1.4,2.7,1.4,2.5,0.0,4.1,TBBS,TBBS,DPG,DPG,6PPD,6PPD,,,,,,Triethoxy silane,NXT,SSBR,23.5,12.0,HX263/Duradyne 706,,,,,,,,,Hi-Sil 190,,,,82.0,,,,,,,,,,,,,,,,,,3.0,130.0,110.0,,,,False
US9670341B2,Example 2 (Table 1): Batch #8,0.0,100.0,0.0,0.0,0.0,0.0,0.0,0.0,0.0,0.0,50.0,4.4,0.0,0.0,1.0,0.0,1.4,2.7,1.4,2.5,0.0,4.1,TBBS,TBBS,DPG,DPG,6PPD,6PPD,,,,,,Triethoxy silane,NXT,SSBR,23.5,12.0,HX263/Duradyne 706,,,,,,,,,Hi-Sil 190,,,,73.0,,,,,,,,,,,,,,,,,,3.0,130.0,110.0,,,,False
US9670341B2,Example 3 (Table 3): Batch #1,0.0,100.0,0.0,0.0,0.0,0.0,0.0,0.0,0.0,0.0,55.0,4.4,10.0,0.0,1.0,0.0,1.4,2.7,1.4,2.5,0.0,4.1,TBBS,TBBS,DPG,DPG,6PPD,6PPD,,,Naphthenic oil,naphthenic,,Triethoxy silane,NXT,SSBR,23.5,12.0,HX263/Duradyne 706,,,,,,,,,Hi-Sil 190,,,,100.0,,,,,,,,,,,,,,,,,,3.0,130.0,110.0,,,,False
US9670341B2,Example 3 (Table 3): Batch #2,0.0,100.0,0.0,0.0,0.0,0.0,0.0,0.0,0.0,0.0,55.0,4.4,10.0,0.0,1.0,0.0,1.4,2.7,1.4,2.5,0.0,4.1,TBBS,TBBS,DPG,DPG,6PPD,6PPD,,,Naphthenic oil,naphthenic,,Triethoxy silane,NXT,SSBR,23.5,12.0,HX263/Duradyne 706,,,,,,,,,Hi-Sil 190,,,,75.0,,,,,,,,,,,,,,,,,,3.0,130.0,110.0,,,,False
US9670341B2,Example 3 (Table 3): Batch #3,0.0,100.0,0.0,0.0,0.0,0.0,0.0,0.0,0.0,0.0,55.0,4.4,10.0,0.0,1.0,0.0,1.4,2.7,1.4,2.5,0.0,4.1,TBBS,TBBS,DPG,DPG,6PPD,6PPD,,,Naphthenic oil,naphthenic,,Triethoxy silane,NXT,SSBR,23.5,12.0,HX263/Duradyne 706,,,,,,,,,Hi-Sil 190,,,,74.0,,,,,,,,,,,,,,,,,,3.0,130.0,110.0,,,,False
US9670341B2,Example 3 (Table 3): Batch #4,0.0,100.0,0.0,0.0,0.0,0.0,0.0,0.0,0.0,0.0,55.0,4.4,10.0,0.0,1.0,0.0,1.4,2.7,1.4,2.5,0.0,4.1,TBBS,TBBS,DPG,DPG,6PPD,6PPD,,,Naphthenic oil,naphthenic,,Triethoxy silane,NXT,SSBR,23.5,12.0,HX263/Duradyne 706,,,,,,,,,Hi-Sil 190,,,,72.0,,,,,,,,,,,,,,,,,,3.0,130.0,110.0,,,,False
US9670341B2,Example 3 (Table 3): Batch #5,0.0,100.0,0.0,0.0,0.0,0.0,0.0,0.0,0.0,0.0,55.0,4.4,10.0,0.0,1.0,0.0,1.4,2.7,1.4,2.5,0.0,4.1,TBBS,TBBS,DPG,DPG,6PPD,6PPD,,,Naphthenic oil,naphthenic,,Triethoxy silane,NXT,SSBR,23.5,12.0,HX263/Duradyne 706,,,,,,,,,Hi-Sil 190,,,,70.0,,,,,,,,,,,,,,,,,,3.0,130.0,110.0,,,,False
US9670341B2,Example 3 (Table 3): Batch #6,0.0,100.0,0.0,0.0,0.0,0.0,0.0,0.0,0.0,0.0,55.0,4.4,10.0,0.0,1.0,0.0,1.4,2.7,1.4,2.5,0.0,4.1,TBBS,TBBS,DPG,DPG,6PPD,6PPD,,,Naphthenic oil,naphthenic,,Triethoxy silane,NXT,SSBR,23.5,12.0,HX263/Duradyne 706,,,,,,,,,Hi-Sil 190,,,,86.0,,,,,,,,,,,,,,,,,,3.0,130.0,110.0,,,,False
US9670341B2,Example 3 (Table 3): Batch #7,0.0,100.0,0.0,0.0,0.0,0.0,0.0,0.0,0.0,0.0,55.0,4.4,10.0,0.0,1.0,0.0,1.4,2.7,1.4,2.5,0.0,4.1,TBBS,TBBS,DPG,DPG,6PPD,6PPD,,,Naphthenic oil,naphthenic,,Triethoxy silane,NXT,SSBR,23.5,12.0,HX263/Duradyne 706,,,,,,,,,Hi-Sil 190,,,,69.0,,,,,,,,,,,,,,,,,,3.0,130.0,110.0,,,,False
